Repository: uw-cmg/RPV_model_benchmarking

# RPV model benchmarking
Benchmarking and analysis of different models of reactor pressure vessel steel embrittlement

## Run example notebooks in Google Colab:

Make predictions with models, conduct benchmarking and analysis such as embrittlement curves

## Citations

The raw data required to reproduce findings in this repo are available in the data_files folder. The original versions of the data are available online: the UCSB dataset is available on Figshare: 10.6084/m9.figshare.23304227, and the PLOTTER dataset is available online: https://www.astm.org/adje090015-ea.html.

If you find any of the models useful, please cite their respective original reference:

**E900**: ASTM International (2015) Standard Guide for Predicting Radiation-Induced Transition Temperature Shift in Reactor Vessel Materials, E900-15, 2015. 10.1520/E0900-15

**EONY**: E.D. Eason, G.R. Odette, R.K. Nanstad, T. Yamamoto. J. Nucl. Mater., 433 (2013), pp. 240-254, 10.1016/j.jnucmat.2012.09.012

**OWAY**: G.R. Odette, T. Yamamoto, T.J. Williams, R.K. Nanstad, C.A. English. J. Nucl. Mater., 526 (2019), Article 151863, 10.1016/j.jnucmat.2019.151863

**GBR**: D. Ferreño, M. Serrano, M. Kirk, J.A. Sainz-aja, Metals (Basel)., 12 (2022), pp. 1-24, 10.3390/met12020186

**GKRR**: Y. Chen Liu, H. Wu, T. Mayeshiba, B. Afflerbach, R. Jacobs, J. Perry, J. George, J. Cordell, J. Xia, H. Yuan, A. Lorenson, H. Wu, M. Parker, F. Doshi, A. Politowicz, L. Xiao, D. Morgan, P. Wells, N. Almirall, T. Yamamoto, G.R. Odette. NPJ Comput Mater., 8 (2022), pp. 1-11, 10.1038/s41524-022-00760-4

**Jacobs23 NN**: Jacobs, R., Yamamoto, T., Odette, G. R., Morgan, D. Materials and Design, 236 (2023), https://doi.org/10.1016/j.matdes.2023.112491

**Jacobs26 NN**: Jacobs, R., Yamamoto, T., Odette, G. R., Morgan, D. Materials and Design, 269 (2026), https://doi.org/10.1016/j.matdes.2026.116668

**OWAY and ML-OWAY**: This paper is in preparation!

File: model_files/E900/5fold/e900_5fold_split_0.csv (part 1 of 5)
temperature_C,wt_percent_Cu,wt_percent_Ni,wt_percent_Mn,wt_percent_P,wt_percent_Si,wt_percent_C,log(fluence_n_cm2),log(flux_n_cm2_sec),Product Form,Measured DT41J  [C],index,datatype,Short Plant ID,Matl / PF ID,alloy,PLOTTER-15 Set Name,Nation,fluence_n_cm2,flux_n_cm2_sec,delta_sigma_y_MPa,fluence_group,Measured Unirradiated Value  [C],Un-Irradiated YS  [MPa],YS(u) Known?,Unirradiated T Known?,Reactor Type,E900 Preds
291.1111111111111,0.15,0.52,1.32,0.01,0.2,0.21,17.86153441085904,10.38959995032397,P,10.0,7,Plotter,AN1,P1,AN1-P1,USA Surveillance,USA,7.27e+17,24524488055.52857,,low,,496,YES,NO,PWR,18.996867053236855
292.2222222222222,0.15,0.52,1.32,0.01,0.2,0.21,19.16435285578444,10.93719246682784,P,29.44444444444444,10,Plotter,AN1,P1,AN1-P1,USA Surveillance,USA,1.46e+19,86535133264.10524,,low,,496,YES,NO,PWR,50.2330517318817
292.2222222222222,0.17,0.64,1.478,0.011,0.225,0.217,19.16435285578444,10.93719246682784,SRM,41.66666666666666,17,Plotter,AN1,SRM2,AN1-SRM2,USA Surveillance,USA,1.46e+19,86535133264.10524,,low,,,NO,NO,PWR,62.995507317681245
290.0,0.174,0.665,1.465,0.01,0.186,0.219,19.3324384599156,10.6380089093933,SRM,74.44444444444444,25,Plotter,AN2,SRM1,AN2-SRM1,USA Surveillance,USA,2.15e+19,43451913808.21789,,low,,,NO,NO,PWR,74.59916032965647
290.0,0.045,0.083,1.33,0.004,0.14,0.13,18.4814426285023,10.75474931695326,W,7.333333333333334,26,Plotter,AN2,W1,AN2-W1,USA Surveillance,USA,3.03e+18,56852467284.501,,low,-19.88888888888889,510,YES,YES,PWR,8.06365929664561
288.8888888888889,0.057,0.77,1.38,0.013,0.3,0.24,18.58883172559421,11.01814311135271,F,-0.05555555555555358,40,Plotter,BD2,F1,BD2-F1,USA Surveillance,USA,3.88e+18,104266095675.4293,,low,-30.77777777777778,476,YES,YES,PWR,14.531351271647917
288.8888888888889,0.057,0.77,1.38,0.013,0.3,0.24,19.31597034545692,10.8846899738444,F,18.38888888888889,42,Plotter,BD2,F1,BD2-F1,USA Surveillance,USA,2.07e+19,76681389493.4494,,low,-30.77777777777778,476,YES,YES,PWR,32.03392487557132
292.0,0.04,0.85,0.75,0.01,0.32,0.0,19.13353890837022,11.01689929072727,F,18.0,51,Plotter,BOR,F2,BOR-F2,Netherlands Surveillance,NETHERLANDS,1.36e+19,103967904496.3061,,low,,,NO,NO,PWR,14.784727639066126
283.8888888888889,0.05,0.56,1.32,0.01,0.24,0.24,19.41830129131975,11.14134343400073,P,25.83333333333333,78,Plotter,BV2,P1,BV2-P1,USA Surveillance,USA,2.62e+19,138466091662.4387,,low,4.111111111111111,498,YES,YES,PWR,30.695020844897492
283.8888888888889,0.08,0.07,1.17,0.008,0.14,0.1,19.74663419893758,11.10107957837157,W,13.0,85,Plotter,BV2,W1,BV2-W1,USA Surveillance,USA,5.58e+19,126205876797.0088,,low,-39.88888888888889,507,YES,YES,PWR,52.757898884670624
290.0,0.05,0.73,0.69,0.01,0.27,0.21,19.3541084391474,10.88822209806754,F,27.5,89,Plotter,BY1,F1,BY1-F1,USA Surveillance,USA,2.26e+19,77307583477.13911,,low,-66.5,497,YES,YES,PWR,22.18337840890095
289.4444444444445,0.05,0.73,0.69,0.01,0.27,0.21,19.17318626841227,10.920796602584,F,30.33333333333334,91,Plotter,BY1,F1,BY1-F1,USA Surveillance,USA,1.49e+19,83329082990.8452,,low,-57.27777777777778,479,YES,YES,PWR,18.171947907367244
290.0,0.05,0.73,0.69,0.01,0.27,0.21,19.3541084391474,10.88822209806754,F,16.38888888888889,92,Plotter,BY1,F1,BY1-F1,USA Surveillance,USA,2.26e+19,77307583477.13911,,low,-57.27777777777778,479,YES,YES,PWR,22.18337840890095
289.4444444444445,0.07,0.65,1.18,0.005,0.23,0.18,19.3384564936046,10.90363909095403,F,8.277777777777775,98,Plotter,BY2,F1,BY2-F1,USA Surveillance,USA,2.18e+19,80101212658.8723,,low,-36.16666666666666,441,YES,YES,PWR,32.27673504978858
294.4444444444445,0.09,0.845,0.725,0.008,0.292,0.204,18.46538285144842,11.06894915322261,F,-11.11111111111111,105,Plotter,CB1,F1,CB1-F1,USA Surveillance,USA,2.92e+18,117205813408.345,,low,,475,YES,NO,PWR,18.76274187228643
294.4444444444445,0.049,0.725,1.85,0.012,0.239,0.059,18.46538285144842,11.06894915322261,W,0.0,111,Plotter,CB1,W1,CB1-W1,USA Surveillance,USA,2.92e+18,117205813408.345,,low,,518,YES,NO,PWR,10.59346517371036
294.4444444444445,0.081,0.61,1.393,0.012,0.285,0.235,18.51851393987789,11.08520888169895,P,17.22222222222222,117,Plotter,CB2,P1,CB2-P1,USA Surveillance,USA,3.3e+18,121677108774.9106,,low,,462,YES,NO,PWR,16.899112721131164
294.4444444444445,0.081,0.61,1.393,0.012,0.285,0.235,19.35218251811136,10.88770393995589,P,33.39444444444445,119,Plotter,CB2,P1,CB2-P1,USA Surveillance,USA,2.25e+19,77215402557.86832,,low,,462,YES,NO,PWR,35.37118610072302
294.4444444444445,0.042,0.153,1.163,0.008,0.133,0.14,19.35218251811136,10.88770393995589,W,32.23333333333333,122,Plotter,CB2,W1,CB2-W1,USA Surveillance,USA,2.25e+19,77215402557.86832,,low,,510,YES,NO,PWR,21.054059560777496
287.2222222222222,0.12,0.64,1.29,0.011,0.24,0.26,19.28103336724773,10.73495189292818,P,61.72222222222222,124,Plotter,CC1,P1,CC1-P1,USA Surveillance,USA,1.91e+19,54319015864.56535,,low,-14.33333333333333,487,YES,YES,PWR,51.93130414451143
286.6666666666667,0.12,0.64,1.29,0.011,0.24,0.26,19.34242268082221,10.4182449074479,P,54.77777777777778,126,Plotter,CC1,P1,CC1-P1,USA Surveillance,USA,2.2e+19,26196598709.8318,,low,-14.33333333333333,487,YES,YES,PWR,54.90668143872202
287.2222222222222,0.174,0.665,1.465,0.01,0.186,0.219,18.69897000433602,10.72159690180681,SRM,56.11111111111111,128,Plotter,CC1,SRM1,CC1-SRM1,USA Surveillance,USA,5e+18,52674073062.73187,,low,,,NO,NO,PWR,50.68766029982635
287.2222222222222,0.18,0.16,1.05,0.014,0.2,0.15,19.28103336724773,10.73495189292818,W,57.61111111111111,130,Plotter,CC1,W1,CC1-W1,USA Surveillance,USA,1.91e+19,54319015864.56535,,low,-51.83333333333333,515,YES,YES,PWR,52.234385959579896
287.2222222222222,0.133,0.66,1.21,0.005,0.205,0.208,19.29003461136252,10.74356380982559,P,57.22222222222222,134,Plotter,CC2,P1,CC2-P1,USA Surveillance,USA,1.95e+19,55406894595.28758,,low,,454,YES,NO,PWR,53.49998967770407
280.0,0.17,0.64,1.478,0.011,0.225,0.217,18.91960102378411,10.87921517290216,SRM,55.55555555555556,149,Plotter,CK1,SRM2,CK1-SRM2,USA Surveillance,USA,8.31e+18,75720796375.02405,,low,,,NO,NO,PWR,62.38193411887419
282.7777777777778,0.11,0.58,1.285,0.017,0.215,0.215,18.37657695705651,10.84434659463419,P,31.11111111111111,155,Plotter,CK2,P1,CK2-P1,USA Surveillance,USA,2.38e+18,69878986038.29602,,low,,,NO,NO,PWR,25.0782437512021
283.3333333333333,0.11,0.58,1.285,0.017,0.215,0.215,19.00860017176192,10.78963426142059,P,50.55555555555556,157,Plotter,CK2,P1,CK2-P1,USA Surveillance,USA,1.02e+19,61607595854.1712,,low,,,NO,NO,PWR,40.839683702367864
283.3333333333333,0.11,0.58,1.285,0.017,0.215,0.215,19.00860017176192,10.78963426142059,P,62.22222222222222,161,Plotter,CK2,P1,CK2-P1,USA Surveillance,USA,1.02e+19,61607595854.1712,,low,,462,YES,NO,PWR,40.839683702367864
282.7777777777778,0.053,0.965,1.375,0.02,0.4,0.095,18.37657695705651,10.84434659463419,W,23.33333333333333,163,Plotter,CK2,W1,CK2-W1,USA Surveillance,USA,2.38e+18,69878986038.29602,,low,,526,YES,NO,PWR,14.066818174446594
282.7777777777778,0.053,0.965,1.375,0.02,0.4,0.095,18.82216807936802,10.81550560073682,W,25.0,164,Plotter,CK2,W1,CK2-W1,USA Surveillance,USA,6.64e+18,65389136264.6574,,low,,526,YES,NO,PWR,23.19745571687448
291.6666666666667,0.06,0.55,1.32,0.005,0.22,0.23,19.07188200730613,10.90097754243504,P,13.94444444444444,168,Plotter,CL1,P1,CL1-P1,USA Surveillance,USA,1.18e+19,79611818172.0047,,low,-19.27777777777778,462,YES,YES,PWR,19.76201524408681
291.6666666666667,0.06,0.55,1.32,0.005,0.22,0.23,19.3654879848909,10.86929499355822,P,9.055555555555557,169,Plotter,CL1,P1,CL1-P1,USA Surveillance,USA,2.32e+19,74010782094.90326,,low,-19.27777777777778,462,YES,YES,PWR,27.243738814045486
291.6666666666667,0.06,0.55,1.32,0.005,0.22,0.23,19.3654879848909,10.86929499355822,P,25.11111111111111,173,Plotter,CL1,P1,CL1-P1,USA Surveillance,USA,2.32e+19,74010782094.90326,,low,-27.83333333333333,465,YES,YES,PWR,27.243738814045486
291.6666666666667,0.06,0.55,1.32,0.005,0.22,0.23,19.48855071650044,10.89318167119094,P,17.11111111111111,174,Plotter,CL1,P1,CL1-P1,USA Surveillance,USA,3.08e+19,78195483835.06398,,low,-27.83333333333333,465,YES,YES,PWR,31.262795199580193
265.0,0.087,0.64,1.26,0.017,0.29,0.176,19.33041377334919,10.90602221893891,F,49.0,180,Plotter,F43,F1,F43-F1,France Surveillance,FRANCE,2.14e+19,80541964621.75386,,low,,,NO,NO,PWR,62.84820899044723
262.0,0.087,0.64,1.26,0.017,0.29,0.176,19.82865989653532,11.24038818969299,F,104.1380117854128,182,Plotter,F43,F1,F43-F1,France Surveillance,FRANCE,6.74e+19,173935483870.9677,,high,,,NO,NO,PWR,110.85896571005516
261.1990243840401,0.09,0.65,1.27,0.01,0.31,0.169,19.84154716525655,11.3549750147382,F,110.1667716619761,189,Plotter,F43,F2,F43-F2,France Surveillance,FRANCE,6.943e+19,226451402478.7997,,high,,,NO,NO,PWR,114.13714059681891
262.3380568491908,0.09,0.65,1.27,0.01,0.31,0.169,19.9649663748311,11.35175902272734,F,139.5124975710581,192,Plotter,F43,F2,F43-F2,France Surveillance,FRANCE,9.225e+19,224780701754.386,,high,,,NO,NO,PWR,127.43546988387743
262.9186574027526,0.11,0.095,1.42,0.017,0.51,0.055,19.68124123737559,11.0072992387415,W,73.39188965113698,193,Plotter,F43,W1,F43-W1,France Surveillance,FRANCE,4.8e+19,101694915254.2373,,low,,,NO,NO,PWR,92.41013382890968
255.0,0.11,0.095,1.42,0.017,0.51,0.055,19.07918124604763,11.29172077152921,W,54.39312553782447,194,Plotter,F43,W1,F43-W1,France Surveillance,FRANCE,1.2e+19,195758564437.1941,,low,,,NO,NO,PWR,57.10616989895861
261.1990243840401,0.11,0.095,1.42,0.017,0.51,0.055,19.48869169831694,11.00211954779858,W,65.5486984234681,196,Plotter,F43,W1,F43-W1,France Surveillance,FRANCE,3.081e+19,100489236790.6067,,low,,,NO,NO,PWR,77.66975340216129
293.3333333333333,0.065,0.62,1.36,0.014,0.25,0.22,18.50105926221775,11.04321126296129,P,0.8888888888888893,210,Plotter,CP2,P1,CP2-P1,USA Surveillance,USA,3.17e+18,110461583064.3228,,low,-23.0,462,YES,YES,PWR,13.032941645946355
293.3333333333333,0.03,0.072,1.37,0.011,0.49,0.11,18.50105926221775,11.04321126296129,W,0.0,212,Plotter,CP2,W1,CP2-W1,USA Surveillance,USA,3.17e+18,110461583064.3228,,low,-43.33333333333334,472,YES,YES,PWR,7.529456353069183
275.0,0.03,0.65,1.375,0.012,0.28,0.0,17.69019608002851,9.264817823009537,P,-3.78,217,Plotter,CPR,P3,CPR-P3,USA Surveillance,USA,4.9e+17,1840000000.0,,low,,UN-SPEC,NO,NO,BWR,3.5416590201761715
275.0,0.16,0.62,1.41,0.014,0.24,0.0,17.68033551341456,9.255272505103306,P,19.28,219,Plotter,CPR,P4,CPR-P4,USA Surveillance,USA,4.79e+17,1800000000.0,,low,,UN-SPEC,NO,NO,BWR,23.119974744415515
275.0,0.29,0.69,1.575,0.016,0.47,0.0,17.69284691927723,9.267171728403014,W,67.0,231,Plotter,CPR,W3,CPR-W3,USA Surveillance,USA,4.93e+17,1850000000.0,,low,,UN-SPEC,NO,NO,BWR,44.94583012621775
291.1111111111111,0.2,0.54,1.3,0.008,0.22,0.23,19.03342375548695,10.82365402955631,P,64.44444444444444,242,Plotter,CR3,P1,CR3-P1,USA Surveillance,USA,1.08e+19,66627578487.28747,,low,,478,YES,NO,PWR,60.81913028456652
291.1111111111111,0.22,0.59,1.45,0.016,0.51,0.08,18.78461729263288,10.85999070988563,W,78.66111111111111,249,Plotter,CR3,WBW1,CR3-WBW1,USA Surveillance,USA,6.09e+18,72442046362.90967,,low,,,NO,NO,PWR,61.88393943716274
280.5555555555555,0.12,0.2,1.37,0.01,0.19,0.2,18.66558099101795,10.74807548146541,P,42.22222222222222,259,Plotter,CTY,P2,CTY-P2,USA Surveillance,USA,4.63e+18,55985489721.88634,,low,,,NO,NO,PWR,26.29645171125617
280.5555555555555,0.12,0.2,1.46,0.013,0.22,0.2,19.19033169817029,10.81193379722215,P,28.33333333333333,263,Plotter,CTY,P3,CTY-P3,USA Surveillance,USA,1.55e+19,64853556485.35567,,low,,,NO,NO,PWR,42.631569949714056
277.7777777777778,0.15,0.65,1.35,0.01,0.07,0.0,18.04139268515823,9.37497205738061,P,40.95000000000001,270,Plotter,DAC,PBWR1,DAC-PBWR1,USA Surveillance,USA,1.1e+18,2371221135.771811,,low,,,NO,NO,BWR,28.912800124025427
277.7777777777778,0.023,0.936,1.25,0.01,0.325,0.0,17.69019608002851,9.417890235626427,W,2.222222222222222,271,Plotter,DAC,WBWR4,DAC-WBWR4,USA Surveillance,USA,4.9e+17,2617521367.521368,,low,,,NO,NO,BWR,4.210072670180622
291.1111111111111,0.14,0.5,1.42,0.01,0.19,0.22,18.23299611039215,10.71641314518823,P,16.42777777777778,279,Plotter,DB1,P1,DB1-P1,USA Surveillance,USA,1.71e+18,52049090510.62897,,low,,,NO,NO,PWR,23.94231350681135
291.1111111111111,0.06,0.59,1.49,0.006,0.22,0.2,19.05690485133647,10.80955971463527,P,2.611111111111112,282,Plotter,DB1,PBW1,DB1-PBW1,USA Surveillance,USA,1.14e+19,64500000000.0,,low,,,NO,NO,PWR,20.95541160064948
292.7777777777778,0.22,0.63,1.705,0.014,0.422,0.089,19.10720996964787,11.08726527900846,W,90.55555555555556,288,Plotter,DB1,W1,DB1-W1,USA Surveillance,USA,1.28e+19,122254619696.4418,,low,,,NO,NO,PWR,77.19573276516547
291.1111111111111,0.27,0.59,1.45,0.011,0.49,0.08,18.82151352840477,10.960720499864,W,76.66666666666667,291,Plotter,DB1,W2,DB1-W2,USA Surveillance,USA,6.63e+18,91352513227.51323,,low,,,NO,NO,PWR,74.44627687195461
291.1111111111111,0.35,0.6,1.57,0.013,0.14,0.14,19.05690485133647,10.80955971463527,W,98.51666666666665,295,Plotter,DB1,W5,DB1-W5,USA Surveillance,USA,1.14e+19,64500000000.0,,low,,,NO,NO,PWR,93.56869844248035
291.1111111111111,0.22,0.6,1.55,0.021,0.58,0.08,19.05690485133647,10.80955971463527,W,92.38888888888887,298,Plotter,DB1,WBW3,DB1-WBW3,USA Surveillance,USA,1.14e+19,64500000000.0,,low,,,NO,NO,PWR,76.81325934384188
284.4444444444445,0.081,0.481,1.445,0.01,0.225,0.235,18.45178643552429,10.85606981558087,P,4.444444444444445,300,Plotter,DC1,P1,DC1-P1,USA Surveillance,USA,2.83e+18,71790969051.24303,,low,,432,YES,NO,PWR,16.88972053135072
285.0,0.14,0.662,1.255,0.009,0.164,0.237,19.37657695705651,10.81745032143286,P,61.72777777777777,316,Plotter,DC2,P1,DC2-P1,USA Surveillance,USA,2.38e+19,65682597842.78477,,low,,432,YES,NO,PWR,65.48038654202406
285.0,0.219,0.871,1.403,0.015,0.158,0.127,18.51851393987789,11.0111071611806,W,96.11111111111111,317,Plotter,DC2,W1,DC2-W1,USA Surveillance,USA,3.3e+18,102590503476.8854,,low,,453,YES,NO,PWR,67.87030486095689
285.0,0.219,0.871,1.403,0.015,0.158,0.127,19.1846914308176,10.83585156619246,W,117.2222222222222,319,Plotter,DC2,W1,DC2-W1,USA Surveillance,USA,1.53e+19,68525397931.0167,,low,,453,YES,NO,PWR,104.29482309310495
285.5555555555555,0.19,0.465,1.19,0.008,0.25,0.197,19.30102999566398,11.44075429235639,P,56.66666666666666,341,Plotter,DR2,P1,DR2-P1,USA Surveillance,USA,2e+19,275901646581.0268,,low,,,NO,NO,BWR,69.24120878696718
285.5555555555555,0.133,0.537,1.645,0.008,0.253,0.247,19.13353890837022,11.45666247639708,P,27.22222222222222,346,Plotter,DR3,P1,DR3-P1,USA Surveillance,USA,1.36e+19,286195286195.2862,,low,-20.77777777777778,422.649,YES,YES,BWR,49.53411716139408
276.1111111111111,0.212,0.345,1.78,0.009,0.213,0.209,15.96661098668193,8.482938122875623,W,-5.555555555555555,350,Plotter,DR3,W1,DR3-W1,USA Surveillance,USA,9260000000000000.0,304045179.9317048,,low,,448.159,YES,NO,BWR,0.43389126244122744
283.3333333333333,0.1,0.56,1.4,0.015,0.28,0.2,19.9304395947667,11.04602671423302,P,112.3333333333333,359,Plotter,FA1,P1,FA1-P1,USA Surveillance,USA,8.52e+19,111180011399.866,,high,,444,YES,NO,PWR,84.70259497531191
283.3333333333333,0.1,0.56,1.4,0.015,0.28,0.2,19.85853719756964,11.05437922118765,P,89.83333333333333,360,Plotter,FA1,P1,FA1-P1,USA Surveillance,USA,7.22e+19,113338959466.7229,,high,,460,YES,NO,PWR,78.99630819920816
283.3333333333333,0.1,0.56,1.4,0.015,0.28,0.2,19.68124123737559,11.08901294527798,P,81.66666666666667,365,Plotter,FA1,P1,FA1-P1,USA Surveillance,USA,4.8e+19,122747581872.6371,,low,,444,YES,NO,PWR,66.79612704850088
282.7777777777778,0.1,0.56,1.4,0.015,0.28,0.2,19.48995847942484,11.2058220374787,P,62.77777777777778,368,Plotter,FA1,P1,FA1-P1,USA Surveillance,USA,3.09e+19,160628290540.7091,,low,,460,YES,NO,PWR,56.60842345822317
283.3333333333333,0.1,0.56,1.4,0.015,0.28,0.2,19.68124123737559,11.08901294527798,P,83.88888888888889,369,Plotter,FA1,P1,FA1-P1,USA Surveillance,USA,4.8e+19,122747581872.6371,,low,,460,YES,NO,PWR,66.79612704850088
283.3333333333333,0.14,0.19,1.06,0.016,0.27,0.13,19.85853719756964,11.05437922118765,W,65.27777777777777,370,Plotter,FA1,W1,FA1-W1,USA Surveillance,USA,7.22e+19,113338959466.7229,,high,,538,YES,NO,PWR,79.50121920445908
282.7777777777778,0.14,0.19,1.06,0.016,0.27,0.13,19.48995847942484,11.2058220374787,W,48.33333333333334,374,Plotter,FA1,W1,FA1-W1,USA Surveillance,USA,3.09e+19,160628290540.7091,,low,,538,YES,NO,PWR,57.30604881718858
283.3333333333333,0.03,0.9,0.937,0.004,0.324,0.139,19.94051648493257,11.10285513174488,W,31.0,392,Plotter,FA2,W1,FA2-W1,USA Surveillance,USA,8.72e+19,126722908386.0803,,high,,483,YES,NO,PWR,60.89760143087245
276.6666666666667,0.101,0.483,1.461,0.011,0.214,0.22,18.68841982200271,10.80044713070281,P,31.11111111111111,394,Plotter,FC1,P1,FC1-P1,USA Surveillance,USA,4.88e+18,63160728522.76373,,low,,460,YES,NO,PWR,29.67373719804074
280.0,0.101,0.483,1.461,0.011,0.214,0.22,18.92788341033071,10.65675509667242,P,41.66666666666666,397,Plotter,FC1,P1,FC1-P1,USA Surveillance,USA,8.47e+18,45368570625.41993,,low,,455,YES,NO,PWR,34.61142726467016
285.0,0.05,0.69,0.67,0.01,0.2,0.19,19.00860017176192,11.09482021685573,F,34.44444444444444,407,Plotter,GIN,F1,GIN-F1,USA Surveillance,USA,1.02e+19,124399953167.0765,,low,,432.646,YES,NO,PWR,15.892288802392233
284.4444444444445,0.05,0.69,0.67,0.01,0.2,0.19,19.22788670461367,10.89023100694105,F,18.88888888888889,408,Plotter,GIN,F1,GIN-F1,USA Surveillance,USA,1.69e+19,77666012250.09007,,low,,432.646,YES,NO,PWR,20.700275913455847
285.0,0.05,0.69,0.67,0.01,0.2,0.19,19.56110138364906,10.83184585533541,F,26.11111111111111,409,Plotter,GIN,F1,GIN-F1,USA Surveillance,USA,3.64e+19,67896260482.88417,,low,,432.646,YES,NO,PWR,30.349129169964076
282.7777777777778,0.07,0.69,0.66,0.01,0.23,0.18,19.76342799356294,10.78032154728078,F,51.0,415,Plotter,GIN,F2,GIN-F2,USA Surveillance,USA,5.8e+19,60300588034.69987,,low,,539.5145,YES,NO,PWR,49.71452588376766
285.0,0.2,0.18,1.34,0.014,0.23,0.24,18.76863810124761,11.12370345863401,SRM,50.0,416,Plotter,GIN,SRM3,GIN-SRM3,USA Surveillance,USA,5.87e+18,132954627817.6415,,low,,,NO,NO,PWR,43.3021496399254
284.4444444444445,0.2,0.18,1.34,0.014,0.23,0.24,19.22788670461367,10.89023100694105,SRM,50.0,418,Plotter,GIN,SRM3,GIN-SRM3,USA Surveillance,USA,1.69e+19,77666012250.09007,,low,,,NO,NO,PWR,60.26332999351854
285.0,0.24,0.52,1.3,0.009,0.5,0.07,19.00860017176192,11.09482021685573,W,87.77777777777777,420,Plotter,GIN,W1,GIN-W1,USA Surveillance,USA,1.02e+19,124399953167.0765,,low,,507.109,YES,NO,PWR,73.84706183741791
284.0,0.16,0.745,0.71,0.013,0.0,0.227,19.98677173426625,12.22353547161836,F,152.9713149771578,428,Plotter,GUN,F1,GUN-F1,Kussmaul 90,GERMANY,9.7e+19,1673152287906.386,,high,,,NO,NO,BWR,114.55248438712337
284.0,0.25,0.2,1.33,0.009,0.0,0.08,19.25527250510331,11.49447018016487,W,60.13675642388536,431,Plotter,GUN,W1,GUN-W1,Kussmaul 90,GERMANY,1.8e+19,312226801548.645,,low,,,NO,NO,BWR,71.44720116738824
285.0,0.09,0.2,1.32,0.01,0.19,0.19,19.58771096501891,11.22736994722451,P,41.66666666666666,441,Plotter,HB2,P3,HB2-P3,USA Surveillance,USA,3.87e+19,168799030229.9435,,low,,399,YES,NO,PWR,46.06908165163745
277.7777777777778,0.08,0.59,1.48,0.014,0.31,0.11,17.15228834438306,8.874620464180126,W,27.22222222222222,450,Plotter,HC1,W1,HC1-W1,USA Surveillance,USA,1.42e+17,749239152.9165453,,low,,543.307,YES,NO,BWR,4.408054307065905
277.7777777777778,0.149,0.441,1.3,0.014,0.22,0.22,19.00860017176192,10.79379022119175,P,58.88888888888889,454,Plotter,IP2,P2,IP2-P2,USA Surveillance,USA,1.02e+19,62199976583.53823,,low,,445,YES,NO,PWR,52.77086976272994
277.7777777777778,0.197,0.595,1.29,0.011,0.25,0.22,19.00860017176192,10.79379022119175,P,101.1111111111111,458,Plotter,IP2,P3,IP2-P3,USA Surveillance,USA,1.02e+19,62199976583.53823,,low,,450,YES,NO,PWR,74.80105563501417
283.8888888888889,0.2,0.18,1.34,0.014,0.23,0.24,18.40312052117582,10.75818587856221,SRM,32.77777777777778,459,Plotter,IP2,SRM3,IP2-SRM3,USA Surveillance,USA,2.53e+18,57304124084.94601,,low,,,NO,NO,PWR,33.73319440878856
283.3333333333333,0.19,0.49,1.32,0.011,0.26,0.2,19.01703333929878,10.77786404286917,P,76.66666666666667,464,Plotter,IP3,P2,IP3-P2,USA Surveillance,USA,1.04e+19,59960333932.93668,,low,,406.8049999999999,YES,NO,PWR,62.80746035309778
283.3333333333333,0.155,1.08,1.18,0.019,0.17,0.08,19.01703333929878,10.77786404286917,W,130.5555555555555,474,Plotter,IP3,W1,IP3-W1,USA Surveillance,USA,1.04e+19,59960333932.93668,,low,,465,YES,NO,PWR,80.68494032392705
282.2222222222222,0.155,1.08,1.18,0.019,0.17,0.08,18.92788341033071,10.23874510522505,W,107.0,475,Plotter,IP3,W1,IP3-W1,USA Surveillance,USA,8.47e+18,17327866974.35394,,low,,465,YES,NO,PWR,76.91669765140935
276.0,0.01,0.67,1.35,0.003,0.0,0.0,17.41497334797082,9.146128035678238,F,-11.0,476,Plotter,JBF,F1,JBF-F1,Japan Surveillance,JAPAN,2.6e+17,1400000000.0,,low,,UN-SPEC,NO,NO,PWR,2.528900091187879
276.0,0.04,0.68,1.35,0.008,0.0,0.0,18.27875360095283,10.11394335230684,F,6.0,482,Plotter,JBF,F11,JBF-F11,Japan Surveillance,JAPAN,1.9e+18,13000000000.0,,low,,UN-SPEC,NO,NO,BWR,8.080329121046528
276.0,0.04,0.9,1.35,0.004,0.0,0.0,18.34242268082221,10.11394335230684,F,10.0,484,Plotter,JBF,F13,JBF-F13,Japan Surveillance,JAPAN,2.2e+18,13000000000.0,,low,,UN-SPEC,NO,NO,BWR,9.724934378784736
276.0,0.05,0.69,1.35,0.003,0.0,0.0,17.25527250510331,9.146128035678238,F,3.0,486,Plotter,JBF,F15,JBF-F15,Japan Surveillance,JAPAN,1.8e+17,1400000000.0,,low,,UN-SPEC,NO,NO,BWR,2.721535646605558
276.0,0.05,0.69,1.35,0.003,0.0,0.0,17.32221929473392,9.146128035678238,F,0.0,487,Plotter,JBF,F15,JBF-F15,Japan Surveillance,JAPAN,2.1e+17,1400000000.0,,low,,UN-SPEC,NO,NO,BWR,2.994838564456569
276.0,0.01,0.93,1.35,0.005,0.0,0.0,18.0,10.11394335230684,F,3.0,491,Plotter,JBF,F2,JBF-F2,Japan Surveillance,JAPAN,1e+18,13000000000.0,,low,,UN-SPEC,NO,NO,BWR,6.361044393453631
276.0,0.01,0.96,1.35,0.004,0.0,0.0,17.25527250510331,9.146128035678238,F,17.0,492,Plotter,JBF,F3,JBF-F3,Japan Surveillance,JAPAN,1.8e+17,1400000000.0,,low,,UN-SPEC,NO,NO,BWR,2.430016389735644
276.0,0.02,0.67,1.35,0.004,0.0,0.0,17.20411998265593,9.146128035678238,F,10.0,494,Plotter,JBF,F4,JBF-F4,Japan Surveillance,JAPAN,1.6e+17,1400000000.0,,low,,UN-SPEC,NO,NO,BWR,1.9278723443087393
276.0,0.03,0.69,1.35,0.006,0.0,0.0,17.20411998265593,9.146128035678238,F,17.0,499,Plotter,JBF,F7,JBF-F7,Japan Surveillance,JAPAN,1.6e+17,1400000000.0,,low,,UN-SPEC,NO,NO,BWR,1.9567756464347326
276.0,0.08,0.55,1.35,0.012,0.0,0.0,17.49136169383427,10.11394335230684,P,9.0,519,Plotter,JBP,P2,JBP-P2,Japan Surveillance,JAPAN,3.1e+17,13000000000.0,,low,,UN-SPEC,NO,NO,BWR,7.273157158107282
276.0,0.09,0.56,1.35,0.012,0.0,0.0,18.0,10.11394335230684,P,3.0,528,Plotter,JBP,P5,JBP-P5,Japan Surveillance,JAPAN,1e+18,13000000000.0,,low,,UN-SPEC,NO,NO,BWR,14.954426151057564
276.0,0.1,0.59,1.35,0.008,0.0,0.0,17.14612803567824,9.146128035678238,P,18.0,530,Plotter,JBP,P6,JBP-P6,Japan Surveillance,JAPAN,1.4e+17,1400000000.0,,low,,UN-SPEC,NO,NO,BWR,5.484146158377717
276.0,0.1,0.59,1.35,0.008,0.0,0.0,18.11394335230684,10.11394335230684,P,3.0,532,Plotter,JBP,P6,JBP-P6,Japan Surveillance,JAPAN,1.3e+18,13000000000.0,,low,,UN-SPEC,NO,NO,BWR,18.532227821486845
276.0,0.12,0.58,1.35,0.01,0.0,0.0,18.0,9.146128035678238,P,30.0,535,Plotter,JBP,P7,JBP-P7,Japan Surveillance,JAPAN,1e+18,1400000000.0,,low,,UN-SPEC,NO,NO,BWR,20.948831763063303
276.0,0.13,0.55,1.35,0.015,0.0,0.0,17.68124123737559,9.146128035678238,P,21.0,537,Plotter,JBP,P8,JBP-P8,Japan Surveillance,JAPAN,4.8e+17,1400000000.0,,low,,UN-SPEC,NO,NO,BWR,17.082468824344797
276.0,0.01,0.67,1.44,0.006,0.0,0.0,17.20411998265593,10.11394335230684,W,7.0,542,Plotter,JBW,W1,JBW-W1,Japan Surveillance,JAPAN,1.6e+17,13000000000.0,,low,,UN-SPEC,NO,NO,BWR,2.1070496894494695
276.0,0.07,0.63,1.44,0.012,0.0,0.0,17.41497334797082,9.146128035678238,W,0.0,559,Plotter,JBW,W15,JBW-W15,Japan Surveillance,JAPAN,2.6e+17,1400000000.0,,low,,UN-SPEC,NO,NO,BWR,5.888716477501433
276.0,0.07,0.72,1.44,0.011,0.0,0.0,17.79934054945358,9.146128035678238,W,4.0,562,Plotter,JBW,W16,JBW-W16,Japan Surveillance,JAPAN,6.3e+17,1400000000.0,,low,,UN-SPEC,NO,NO,BWR,9.914957233058656
276.0,0.13,0.84,1.44,0.015,0.0,0.0,16.89762709129044,9.146128035678238,W,8.0,590,Plotter,JBW,W24,JBW-W24,Japan Surveillance,JAPAN,7.9e+16,1400000000.0,,low,,UN-SPEC,NO,NO,BWR,4.479783327445752
276.0,0.13,0.84,1.44,0.015,0.0,0.0,17.9731278535997,9.146128035678238,W,66.0,592,Plotter,JBW,W24,JBW-W24,Japan Surveillance,JAPAN,9.4e+17,1400000000.0,,low,,UN-SPEC,NO,NO,BWR,27.497374972311942
276.0,0.01,0.74,1.44,0.005,0.0,0.0,18.34242268082221,10.11394335230684,W,5.0,596,Plotter,JBW,W4,JBW-W4,Japan Surveillance,JAPAN,2.2e+18,13000000000.0,,low,,UN-SPEC,NO,NO,BWR,9.664712661155962
276.0,0.01,0.74,1.44,0.01,0.0,0.0,18.04139268515823,10.11394335230684,W,2.0,597,Plotter,JBW,W5,JBW-W5,Japan Surveillance,JAPAN,1.1e+18,13000000000.0,,low,,UN-SPEC,NO,NO,BWR,6.582726220684952
276.0,0.01,0.99,1.44,0.007,0.0,0.0,17.25527250510331,9.146128035678238,W,11.0,602,Plotter,JBW,W8,JBW-W8,Japan Surveillance,JAPAN,1.8e+17,1400000000.0,,low,,UN-SPEC,NO,NO,BWR,2.7317918531064094
276.0,0.02,0.69,1.44,0.006,0.0,0.0,18.07918124604763,10.11394335230684,W,10.0,605,Plotter,JBW,W9,JBW-W9,Japan Surveillance,JAPAN,1.2e+18,13000000000.0,,low,,UN-SPEC,NO,NO,BWR,6.721967590294393
288.0,0.03,0.57,1.35,0.005,0.0,0.0,18.77815125038364,11.07918124604763,P,32.0,618,Plotter,JPP,P1,JPP-P1,Japan Surveillance,JAPAN,6e+18,120000000000.0,,low,,UN-SPEC,NO,NO,PWR,10.726545621543432
288.0,0.03,0.57,1.35,0.005,0.0,0.0,19.39794000867204,11.07918124604763,P,33.0,619,Plotter,JPP,P1,JPP-P1,Japan Surveillance,JAPAN,2.5e+19,120000000000.0,,low,,UN-SPEC,NO,NO,PWR,24.27826937967989
289.0,0.12,0.58,1.35,0.014,0.0,0.0,18.90308998699194,11.07918124604763,P,52.0,632,Plotter,JPP,P14,JPP-P14,Japan Surveillance,JAPAN,8e+18,120000000000.0,,low,,UN-SPEC,NO,NO,PWR,37.65680645093396
289.0,0.13,0.58,1.35,0.014,0.0,0.0,19.25527250510331,11.07918124604763,P,70.0,637,Plotter,JPP,P15,JPP-P15,Japan Surveillance,JAPAN,1.8e+19,120000000000.0,,low,,UN-SPEC,NO,NO,PWR,52.848665401682354
288.0,0.05,0.62,1.35,0.007,0.0,0.0,19.60205999132796,11.07918124604763,P,55.0,664,Plotter,JPP,P7,JPP-P7,Japan Surveillance,JAPAN,4e+19,120000000000.0,,low,,UN-SPEC,NO,NO,PWR,35.90442384454934
286.0,0.01,0.86,1.44,0.007,0.0,0.0,20.0,11.07918124604763,W,56.0,672,Plotter,JPW,W1,JPW-W1,Japan Surveillance,JAPAN,1e+20,120000000000.0,,high,,UN-SPEC,NO,NO,PWR,74.18338606533874
288.0,0.09,0.91,1.44,0.014,0.0,0.0,18.54406804435028,11.07918124604763,W,48.0,679,Plotter,JPW,W12,JPW-W12,Japan Surveillance,JAPAN,3.5e+18,120000000000.0,,low,,UN-SPEC,NO,NO,PWR,26.705883450994484
289.0,0.1,0.9,1.44,0.011,0.0,0.0,19.64345267648619,11.07918124604763,W,77.0,689,Plotter,JPW,W14,JPW-W14,Japan Surveillance,JAPAN,4.4e+19,120000000000.0,,low,,UN-SPEC,NO,NO,PWR,74.12737568637223
288.0,0.13,0.85,1.44,0.011,0.0,0.0,18.73239375982297,11.07918124604763,W,28.0,693,Plotter,JPW,W16,JPW-W16,Japan Surveillance,JAPAN,5.4e+18,120000000000.0,,low,,UN-SPEC,NO,NO,PWR,42.732537942060866
286.0,0.13,0.85,1.44,0.011,0.0,0.0,19.81291335664286,11.07918124604763,W,77.0,696,Plotter,JPW,W16,JPW-W16,Japan Surveillance,JAPAN,6.5e+19,120000000000.0,,high,,UN-SPEC,NO,NO,PWR,104.04419212915138
289.0,0.14,0.8,1.44,0.012,0.0,0.0,19.53147891704225,11.07918124604763,W,77.0,699,Plotter,JPW,W17,JPW-W17,Japan Surveillance,JAPAN,3.4e+19,120000000000.0,,low,,UN-SPEC,NO,NO,PWR,80.53365955259093
289.0,0.19,1.08,1.44,0.012,0.0,0.0,19.47712125471966,11.07918124604763,W,131.0,704,Plotter,JPW,W18,JPW-W18,Japan Surveillance,JAPAN,3e+19,120000000000.0,,low,,UN-SPEC,NO,NO,PWR,121.95348265759577
284.0,0.014,0.86,1.44,0.007,0.0,0.0,18.69897000433602,11.07918124604763,W,18.0,705,Plotter,JPW,W2,JPW-W2,Japan Surveillance,JAPAN,5e+18,120000000000.0,,low,,UN-SPEC,NO,NO,PWR,13.939450112885423
284.0,0.019,0.88,1.44,0.008,0.0,0.0,18.74036268949424,11.07918124604763,W,24.0,709,Plotter,JPW,W4,JPW-W4,Japan Surveillance,JAPAN,5.5e+18,120000000000.0,,low,,UN-SPEC,NO,NO,PWR,14.952914340741694
284.0,0.019,0.88,1.44,0.008,0.0,0.0,19.67209785793572,11.07918124604763,W,33.0,710,Plotter,JPW,W4,JPW-W4,Japan Surveillance,JAPAN,4.7e+19,120000000000.0,,low,,UN-SPEC,NO,NO,PWR,51.05486824683027
284.0,0.02,0.88,1.44,0.008,0.0,0.0,19.79934054945358,11.07918124604763,W,34.0,713,Plotter,JPW,W5,JPW-W5,Japan Surveillance,JAPAN,6.3e+19,120000000000.0,,high,,UN-SPEC,NO,NO,PWR,60.37664529716431
288.0,0.04,0.9,1.44,0.008,0.0,0.0,18.77085201164214,11.07918124604763,W,15.0,716,Plotter,JPW,W6,JPW-W6,Japan Surveillance,JAPAN,5.9e+18,120000000000.0,,low,,UN-SPEC,NO,NO,PWR,14.490798951666234
289.0,0.06,0.86,1.44,0.011,0.0,0.0,18.60205999132796,11.07918124604763,W,18.0,723,Plotter,JPW,W9,JPW-W9,Japan Surveillance,JAPAN,4e+18,120000000000.0,,low,,UN-SPEC,NO,NO,PWR,16.937796889794356
282.6,0.05,0.7,0.64,0.006,0.25,0.21,19.04921802267018,11.1788972252476,F,-6.100000000000001,729,Plotter,KO1,F1,KO1-F1,S. Korea Surveillance,S-KOREA,1.12e+19,150972283958.1004,,low,-37.5,,NO,YES,PWR,16.885401637491604
282.6,0.05,0.7,0.64,0.006,0.25,0.21,19.04921802267018,11.1788972252476,F,24.1,730,Plotter,KO1,F1,KO1-F1,S. Korea Surveillance,S-KOREA,1.12e+19,150972283958.1004,,low,-59.1,,NO,YES,PWR,16.885401637491604
282.6,0.05,0.7,0.64,0.006,0.25,0.21,19.0899051114394,10.91795412355009,F,1.700000000000003,731,Plotter,KO1,F1,KO1-F1,S. Korea Surveillance,S-KOREA,1.23e+19,82785470913.3248,,low,-37.5,,NO,YES,PWR,17.70145502488365
282.6,0.22,0.643,1.52,0.012,0.37,0.1,18.73078227566639,11.14921911265538,W,106.1,737,Plotter,KO1,W1,KO1-W1,S. Korea Surveillance,S-KOREA,5.38e+18,141000000000.0,,low,-21.2,,NO,YES,PWR,67.02531270930601
288.0,0.05,0.63,1.38,0.004,0.22,0.23,18.46239799789896,10.90109157663113,P,16.7,743,Plotter,KO2,P1,KO2-P1,S. Korea Surveillance,S-KOREA,2.9e+18,79632724865.61928,,low,-50.9,479.1855,YES,YES,PWR,9.215890152374222
288.0,0.05,0.63,1.38,0.004,0.22,0.23,19.03742649794062,11.07710066579111,P,30.2,744,Plotter,KO2,P1,KO2-P1,S. Korea Surveillance,S-KOREA,1.09e+19,119426489289.503,,low,-62.4,480.2195,YES,YES,PWR,18.055308863087333
288.0,0.05,0.63,1.38,0.004,0.22,0.23,19.65801139665711,11.01040781403769,P,37.7,750,Plotter,KO2,P1,KO2-P1,S. Korea Surveillance,S-KOREA,4.55e+19,102425434283.8414,,low,-62.4,480.2195,YES,YES,PWR,38.24908406800852
288.0,0.05,0.63,1.38,0.004,0.22,0.23,19.65801139665711,11.01040781403769,P,33.5,751,Plotter,KO2,P1,KO2-P1,S. Korea Surveillance,S-KOREA,4.55e+19,102425434283.8414,,low,-50.9,479.1855,YES,YES,PWR,38.24908406800852
288.0,0.03,0.07,1.7,0.01,0.41,0.11,19.35218251811136,11.02540229093732,W,28.5,754,Plotter,KO2,W1,KO2-W1,S. Korea Surveillance,S-KOREA,2.25e+19,106023537614.4276,,low,-17.0,565.37,YES,YES,PWR,28.4416133083618
288.0,0.03,0.07,1.7,0.01,0.41,0.11,19.56229286445647,10.99124453186296,W,37.0,755,Plotter,KO2,W1,KO2-W1,S. Korea Surveillance,S-KOREA,3.65e+19,98004164784.98671,,low,-17.0,565.37,YES,YES,PWR,37.51614934980337
290.0,0.06,0.65,1.36,0.008,0.26,0.2,18.70910028155117,11.25959387888595,P,10.72777777777778,758,Plotter,KO3,P1,KO3-P1,S. Korea Surveillance,S-KOREA,5.118e+18,181800000000.0,,low,,489.528,YES,NO,PWR,15.046164699864233
290.0,0.06,0.65,1.36,0.008,0.26,0.2,19.6605809124273,11.09795107099415,P,45.53888888888889,764,Plotter,KO3,P1,KO3-P1,S. Korea Surveillance,S-KOREA,4.577e+19,125300000000.0,,low,,489.528,YES,NO,PWR,41.88055984914404
290.0,0.06,0.65,1.36,0.008,0.26,0.2,19.77077839616915,11.08529057823007,P,44.48333333333333,766,Plotter,KO3,P1,KO3-P1,S. Korea Surveillance,S-KOREA,5.899e+19,121700000000.0,,low,,489.528,YES,NO,PWR,47.4857719895919
290.0,0.05,0.66,1.27,0.007,0.22,0.21,19.22055261986635,11.20411998265593,P,14.52777777777778,774,Plotter,KO4,P1,KO4-P1,S. Korea Surveillance,S-KOREA,1.6617e+19,160000000000.0,,low,,517.107,YES,NO,PWR,21.594215215311653
290.0,0.05,0.66,1.27,0.007,0.22,0.21,19.72841871839723,11.07035577091195,P,19.45,780,Plotter,KO4,P1,KO4-P1,S. Korea Surveillance,S-KOREA,5.3508e+19,117586041688.6297,,low,,517.107,YES,NO,PWR,39.8166720576995
290.0,0.023,0.12,1.54,0.019,0.5,0.12,19.54504720440118,11.19865708695442,W,12.68888888888889,784,Plotter,KO4,W1,KO4-W1,S. Korea Surveillance,S-KOREA,3.5079e+19,158000000000.0,,low,,486.0805,YES,NO,PWR,33.99572203438222
290.0,0.023,0.12,1.54,0.019,0.5,0.12,19.69738628830689,11.07866883394935,W,7.522222222222221,785,Plotter,KO4,W1,KO4-W1,S. Korea Surveillance,S-KOREA,4.9818e+19,119858498798.0248,,low,,486.0805,YES,NO,PWR,41.55477060316065
290.0,0.023,0.12,1.54,0.019,0.5,0.12,19.72841871839723,11.07035577091195,W,15.24444444444445,786,Plotter,KO4,W1,KO4-W1,S. Korea Surveillance,S-KOREA,5.3508e+19,117586041688.6297,,low,,486.0805,YES,NO,PWR,43.28958170382077
274.0,0.0382,0.9299999999999999,1.524,0.0104,0.45,0.07325000000000001,18.30749603791321,9.643452676486188,W,22.77777777777778,793,Plotter,KU2,W1,KU2-W1,Taiwan Surveillance,TAIWAN,2.03e+18,4400000000.0,,low,,UN-SPEC,NO,NO,BWR,11.238906054714722
280.0,0.06,0.71,0.69,0.01,0.25,0.21,19.41664050733828,10.87251092161626,F,27.22222222222222,797,Plotter,KWE,F1,KWE-F1,USA Surveillance,USA,2.61e+19,74560862232.09511,,low,,465.7572499999999,YES,NO,PWR,33.18319204111145
280.0,0.06,0.71,0.69,0.01,0.25,0.21,19.56466606425209,10.85634444277409,F,32.22222222222222,798,Plotter,KWE,F1,KWE-F1,USA Surveillance,USA,3.67e+19,71836380605.19508,,low,,465.7572499999999,YES,NO,PWR,39.00546324000845
274.0,0.06,0.67,1.46,0.01,0.24,0.215,17.34242268082221,8.876068097667977,P,4.1,814,Plotter,LEB,P1,LEB-P1,Switzerland Surveillance,SWITZERLAND,2.2e+17,751740758.2357986,,low,,UN-SPEC,NO,NO,PWR,4.396017320798592
274.0,0.011,0.04,1.28,0.009,0.32,0.066,17.46239799789896,8.996043414744726,W,-8.1,818,Plotter,LEB,W2,LEB-W2,Switzerland Surveillance,SWITZERLAND,2.9e+17,990930999.4926435,,low,,UN-SPEC,NO,NO,BWR,2.808439053606785
278.3333333333333,0.14,0.54,1.29,0.014,0.2,0.14,16.95424250943933,8.642225185711242,P,16.11111111111111,820,Plotter,LS1,P1,LS1-P1,USA Surveillance,USA,9e+16,438758138.9634778,,low,,,NO,NO,BWR,4.717675179744004
274.0,0.15,0.49,1.23,0.014,0.26,0.22,17.54406804435028,9.245920887961326,P,34.16666666666666,822,Plotter,LV1,P1,LV1-P1,Mexico Surveillance,MEXICO,3.5e+17,1761655110.209144,,low,,,NO,NO,BWR,16.540306921548975
292.7777777777778,0.087,0.6,1.26,0.01,0.23,0.21,18.59549622182557,11.05529692973198,P,20.0,828,Plotter,MC1,P1,MC1-P1,USA Surveillance,USA,3.94e+18,113578709469.1204,,low,,455,YES,NO,BWR,19.309920227434283
292.7777777777778,0.087,0.6,1.26,0.01,0.23,0.21,19.15533603746506,11.02205216036896,P,20.0,829,Plotter,MC1,P1,MC1-P1,USA Surveillance,USA,1.43e+19,105208822591.1447,,low,,455,YES,NO,PWR,31.05637708427445
292.7777777777778,0.087,0.6,1.26,0.01,0.23,0.21,19.15533603746506,11.02205216036896,P,35.55555555555556,833,Plotter,MC1,P1,MC1-P1,USA Surveillance,USA,1.43e+19,105208822591.1447,,low,,459,YES,NO,PWR,31.05637708427445
292.2222222222222,0.154,0.78,0.686,0.012,0.179,0.181,19.45484486000851,10.98106625877507,F,51.78888888888889,843,Plotter,MC2,F1,MC2-F1,USA Surveillance,USA,2.85e+19,95734011815.39096,,low,,449,YES,NO,PWR,69.19758874775734
292.2222222222222,0.036,0.736,1.83,0.013,0.2,0.059,19.45484486000851,10.98106625877507,W,22.75,851,Plotter,MC2,W1,MC2-W1,USA Surveillance,USA,2.85e+19,95734011815.39096,,low,,513,YES,NO,PWR,33.39346165723225
277.2222222222222,0.22,0.51,1.37,0.018,0.22,0.23,17.51851393987789,9.06750778650137,P,32.22222222222222,852,Plotter,ML1,PBWR3,ML1-PBWR3,USA Surveillance,USA,3.3e+17,1168174673.973068,,low,,,NO,NO,PWR,24.982790285899434
277.2222222222222,0.2,1.05,1.28,0.019,0.17,0.11,17.51851393987789,9.06750778650137,W,11.66666666666667,854,Plotter,ML1,WBWR2,ML1-WBWR2,USA Surveillance,USA,3.3e+17,1168174673.973068,,low,,,NO,NO,BWR,32.28904250510353
286.6666666666667,0.141,0.603,1.276,0.007,0.312,0.21,19.2405492482826,10.55705121052963,P,64.83888888888889,858,Plotter,ML2,P1,ML2-P1,USA Surveillance,USA,1.74e+19,36062116373.69306,,low,,438,YES,NO,PWR,54.94683490958974
284.4444444444445,0.141,0.603,1.276,0.007,0.312,0.21,18.51054501020661,10.53461714855158,P,53.33333333333334,859,Plotter,ML2,P1,ML2-P1,USA Surveillance,USA,3.24e+18,34246575342.46575,,low,,446,YES,NO,PWR,33.328707157179046
292.2222222222222,0.05,0.62,1.31,0.014,0.22,0.23,19.29666519026153,10.89476859633422,P,15.63333333333333,866,Plotter,ML3,P1,ML3-P1,USA Surveillance,USA,1.98e+19,78481735159.81735,,low,,448,YES,NO,PWR,23.106512442244785
291.3,0.06,0.58,1.45,0.005,0.24,0.22,19.33645973384853,11.16833624634705,P,26.15555555555555,882,Plotter,MS1,P1,MS1-P1,Taiwan Surveillance,TAIWAN,2.17e+19,147345286091.5828,,low,-9.444444444444445,,NO,YES,PWR,27.73440107149183
291.3,0.06,0.62,1.3,0.007,0.18,0.22,19.09342168516223,11.18316373608893,P,27.75555555555556,891,Plotter,MS2,P1,MS2-P1,Taiwan Surveillance,TAIWAN,1.24e+19,152462745482.2337,,low,-42.77777777777778,,NO,YES,PWR,21.212910044211384
291.3,0.06,0.62,1.3,0.007,0.18,0.22,19.40312052117582,11.17921939315898,P,32.75555555555556,893,Plotter,MS2,P1,MS2-P1,Taiwan Surveillance,TAIWAN,2.53e+19,151084319621.3266,,low,-42.77777777777778,,NO,YES,PWR,29.649435824202214
291.3,0.06,0.62,1.3,0.007,0.18,0.22,19.71850168886727,11.15948846086456,P,25.53333333333334,895,Plotter,MS2,P1,MS2-P1,Taiwan Surveillance,TAIWAN,5.23e+19,144373824388.5164,,low,-42.77777777777778,,NO,YES,PWR,42.21283412373081
278.3333333333333,0.1,0.528,1.332,0.013,0.154,0.238,19.78604121024255,11.62826976064275,P,105.5555555555556,902,Plotter,MY1,P1,MY1-P1,USA Surveillance,USA,6.11e+19,424883396975.4421,,high,,425,YES,NO,PWR,77.49286345925785
278.3333333333333,0.1,0.528,1.332,0.013,0.154,0.238,18.70070371714502,10.54293226754522,P,56.66666666666666,906,Plotter,MY1,P1,MY1-P1,USA Surveillance,USA,5.02e+18,34908586789.14435,,low,,420.3503333333333,YES,NO,PWR,29.677444967207897
283.3333333333333,0.174,0.665,1.465,0.01,0.186,0.219,19.00432137378264,10.43732890510111,SRM,86.11111111111111,908,Plotter,MY1,SRM1,MY1-SRM1,USA Surveillance,USA,1.01e+19,27373410174.019,,low,,,NO,NO,PWR,65.23581833039057
272.2222222222222,0.36,0.78,1.418,0.013,0.18,0.176,19.24551266781415,11.80193053251684,W,151.1111111111111,909,Plotter,MY1,W1,MY1-W1,USA Surveillance,USA,1.76e+19,633768328868.1473,,low,,491,YES,NO,PWR,149.4392292550507
287.7777777777778,0.156,0.828,0.703,0.019,0.24,0.195,18.48572142648158,10.94552213438799,F,16.11111111111111,916,Plotter,NA1,F1,NA1-F1,USA Surveillance,USA,3.06e+18,88210875882.10873,,low,,487,YES,NO,PWR,43.07499470875923
288.8888888888889,0.088,0.084,1.82,0.017,0.25,0.08,19.31806333496276,10.64027978073422,W,24.93333333333333,930,Plotter,NA2,W1,NA2-W1,USA Surveillance,USA,2.08e+19,43679713461.0797,,low,,525,YES,NO,PWR,37.44348193063908
290.0,0.1,0.5,1.42,0.015,0.23,0.21,18.18184358794477,10.4655530367955,P,31.11111111111111,934,Plotter,OC1,P2,OC1-P2,USA Surveillance,USA,1.52e+18,29211444736.55889,,low,,443.6,YES,NO,PWR,16.417513473077268
290.0,0.1,0.5,1.42,0.015,0.23,0.21,18.18184358794477,10.4655530367955,P,16.11111111111111,935,Plotter,OC1,P2,OC1-P2,USA Surveillance,USA,1.52e+18,29211444736.55889,,low,,448.9,YES,NO,PWR,16.417513473077268
291.1111111111111,0.1,0.5,1.42,0.015,0.23,0.21,18.99387691494121,10.72274860128292,P,25.0,937,Plotter,OC1,P2,OC1-P2,USA Surveillance,USA,9.86e+18,52813944081.06736,,low,,443.6,YES,NO,PWR,31.61941111343566
290.0,0.17,0.64,1.478,0.011,0.225,0.217,18.18184358794477,10.4655530367955,SRM,16.66666666666667,941,Plotter,OC1,SRM2,OC1-SRM2,USA Surveillance,USA,1.52e+18,29211444736.55889,,low,,,NO,NO,PWR,32.75426700546367
291.6666666666667,0.04,0.75,0.63,0.006,0.25,0.24,19.31175386105576,11.01085799623865,F,4.444444444444445,951,Plotter,OC2,F1,OC2-F1,USA Surveillance,USA,2.05e+19,102531661777.1568,,low,,473.6,YES,NO,PWR,16.355250993207747
292.2222222222222,0.17,0.64,1.478,0.011,0.225,0.217,18.52762990087134,10.70044369049723,SRM,38.88888888888889,953,Plotter,OC2,SRM2,OC2-SRM2,USA Surveillance,USA,3.37e+18,50169952575.25195,,low,,,NO,NO,PWR,41.17455190219401
291.6666666666667,0.35,0.58,1.55,0.022,0.65,0.11,19.31175386105576,11.01085799623865,W,96.66666666666667,957,Plotter,OC2,W1,OC2-W1,USA Surveillance,USA,2.05e+19,102531661777.1568,,low,,561.1,YES,NO,PWR,112.29706691287943
292.2222222222222,0.01,0.73,0.58,0.011,0.24,0.21,18.49415459401844,10.72350638054658,F,3.888888888888889,963,Plotter,OC3,F2,OC3-F2,USA Surveillance,USA,3.12e+18,52906176999.65,,low,,401.3,YES,NO,PWR,5.314665035033575
