Repository: uw-cmg/RPV_model_benchmarking

# RPV model benchmarking
Benchmarking and analysis of different models of reactor pressure vessel steel embrittlement

## Run example notebooks in Google Colab:

Make predictions with models, conduct benchmarking and analysis such as embrittlement curves

## Citations

The raw data required to reproduce findings in this repo are available in the data_files folder. The original versions of the data are available online: the UCSB dataset is available on Figshare: 10.6084/m9.figshare.23304227, and the PLOTTER dataset is available online: https://www.astm.org/adje090015-ea.html.

If you find any of the models useful, please cite their respective original reference:

File: model_files/E900/5fold/e900_5fold_split_1.csv (part 1 of 5)
temperature_C,wt_percent_Cu,wt_percent_Ni,wt_percent_Mn,wt_percent_P,wt_percent_Si,wt_percent_C,log(fluence_n_cm2),log(flux_n_cm2_sec),Product Form,Measured DT41J  [C],index,datatype,Short Plant ID,Matl / PF ID,alloy,PLOTTER-15 Set Name,Nation,fluence_n_cm2,flux_n_cm2_sec,delta_sigma_y_MPa,fluence_group,Measured Unirradiated Value  [C],Un-Irradiated YS  [MPa],YS(u) Known?,Unirradiated T Known?,Reactor Type,E900 Preds
287.0,0.04,0.74,0.6,0.012,0.23,0.21,18.66454796224655,11.16574135531118,F,19.27777777777778,2,Plotter,AD1,F1,AD1-F1,Brazil Surveillance,BRAZIL,4.619e+18,146467529173.0086,,low,,517.4515,YES,NO,PWR,8.750981273085587
287.0,0.04,0.74,0.6,0.012,0.23,0.21,19.64196959770206,11.16089175772712,F,38.61111111111111,3,Plotter,AD1,F1,AD1-F1,Brazil Surveillance,BRAZIL,4.385e+19,144841081092.508,,low,,515.9005,YES,NO,PWR,27.88716758603117
287.0,0.04,0.74,0.6,0.012,0.23,0.21,19.64196959770206,11.16089175772712,F,12.83333333333333,4,Plotter,AD1,F1,AD1-F1,Brazil Surveillance,BRAZIL,4.385e+19,144841081092.508,,low,,517.4515,YES,NO,PWR,27.88716758603117
287.0,0.03,0.56,1.4,0.005,0.31,0.13,19.64196959770206,11.16089175772712,W,14.66666666666667,6,Plotter,AD1,W1,AD1-W1,Brazil Surveillance,BRAZIL,4.385e+19,144841081092.508,,low,,516.245,YES,NO,PWR,38.156571399436515
292.2222222222222,0.15,0.52,1.32,0.01,0.2,0.21,19.01283722470517,10.96625591238198,P,39.44444444444444,11,Plotter,AN1,P1,AN1-P1,USA Surveillance,USA,1.03e+19,92524322218.9165,,low,,495,YES,NO,PWR,45.96906982438284
292.2222222222222,0.15,0.52,1.32,0.01,0.2,0.21,19.16435285578444,10.93719246682784,P,24.44444444444444,12,Plotter,AN1,P1,AN1-P1,USA Surveillance,USA,1.46e+19,86535133264.10524,,low,,495,YES,NO,PWR,50.849733263837386
292.2222222222222,0.15,0.52,1.32,0.01,0.2,0.21,18.63144376901317,10.65988071276059,P,12.22222222222222,13,Plotter,AN1,P1,AN1-P1,USA Surveillance,USA,4.28e+18,45696265889.06142,,low,,496,YES,NO,PWR,35.67179433912197
291.1111111111111,0.17,0.64,1.478,0.011,0.225,0.217,17.86153441085904,10.38959995032397,SRM,4.444444444444445,15,Plotter,AN1,SRM2,AN1-SRM2,USA Surveillance,USA,7.27e+17,24524488055.52857,,low,,,NO,NO,PWR,26.18662563173256
290.0,0.096,0.58,1.4,0.009,0.21,0.22,18.4814426285023,10.75474931695326,P,13.05555555555556,22,Plotter,AN2,P1,AN2-P1,USA Surveillance,USA,3.03e+18,56852467284.501,,low,-17.5,467,YES,YES,PWR,21.601308689175028
290.0,0.096,0.58,1.4,0.009,0.21,0.22,18.4814426285023,10.75474931695326,P,18.55555555555555,23,Plotter,AN2,P1,AN2-P1,USA Surveillance,USA,3.03e+18,56852467284.501,,low,-9.5,467,YES,YES,PWR,21.601308689175028
293.3333333333333,0.03,0.73,1.33,0.007,0.28,0.2,18.58883172559421,11.02556712943192,F,3.111111111111107,28,Plotter,BD1,F1,BD1-F1,USA Surveillance,USA,3.88e+18,106063786980.1781,,low,-59.94444444444444,447,YES,YES,PWR,7.933679839132502
293.3333333333333,0.03,0.73,1.33,0.007,0.28,0.2,18.58883172559421,11.02556712943192,F,-8.777777777777779,31,Plotter,BD1,F1,BD1-F1,USA Surveillance,USA,3.88e+18,106063786980.1781,,low,-44.27777777777778,451,YES,YES,PWR,7.933679839132502
289.4444444444445,0.03,0.73,1.33,0.007,0.28,0.2,19.06818586174616,10.93591079923121,F,16.27777777777778,32,Plotter,BD1,F1,BD1-F1,USA Surveillance,USA,1.17e+19,86280131676.7548,,low,-44.27777777777778,451,YES,YES,PWR,16.147956693360474
288.8888888888889,0.057,0.77,1.38,0.013,0.3,0.24,18.58883172559421,11.01814311135271,F,-5.333333333333332,37,Plotter,BD2,F1,BD2-F1,USA Surveillance,USA,3.88e+18,104266095675.4293,,low,-29.38888888888889,476,YES,YES,PWR,15.646321067536006
292.0,0.04,0.85,0.75,0.01,0.32,0.0,18.987219229908,11.21443413178826,F,17.0,50,Plotter,BOR,F2,BOR-F2,Netherlands Surveillance,NETHERLANDS,9.71e+18,163845354283.9401,,low,,,NO,NO,PWR,13.44662134251487
292.0,0.09,0.05,1.98,0.011,0.19,0.0,19.13353890837022,11.01689929072727,W,40.0,53,Plotter,BOR,W1,BOR-W1,Netherlands Surveillance,NETHERLANDS,1.36e+19,103967904496.3061,,low,,,NO,NO,PWR,28.50501211118078
298.8888888888889,0.1,0.18,1.42,0.016,0.25,0.3,20.02938377768521,12.21086757144151,P,83.88888888888889,56,Plotter,BRP,P1,BRP-P1,USA Surveillance,USA,1.07e+20,1625053155944.353,,high,,,NO,NO,BWR,59.24981041288414
298.8888888888889,0.27,0.1,1.25,0.014,0.28,0.12,18.17609125905568,10.80169488914176,W,27.22222222222222,59,Plotter,BRP,W1,BRP-W1,USA Surveillance,USA,1.5e+18,63342454646.80247,,low,,,NO,NO,BWR,25.92549115299732
298.8888888888889,0.27,0.1,1.25,0.014,0.28,0.12,19.35602585719312,10.92145439849302,W,68.33333333333333,61,Plotter,BRP,W1,BRP-W1,USA Surveillance,USA,2.27e+19,83455391438.87389,,low,,,NO,NO,BWR,57.82037648804153
283.8888888888889,0.2,0.54,1.31,0.01,0.18,0.2,18.79239168949825,10.7372825817956,P,65.72222222222221,63,Plotter,BV1,P1,BV1-P1,USA Surveillance,USA,6.2e+18,54611308416.48345,,low,-19.33333333333333,,NO,YES,PWR,59.48712028894184
283.8888888888889,0.2,0.54,1.31,0.01,0.18,0.2,19.32221929473392,10.66807665033349,P,92.72222222222221,69,Plotter,BV1,P1,BV1-P1,USA Surveillance,USA,2.1e+19,46566827388.74519,,low,-7.833333333333333,442,YES,YES,PWR,82.61671207561939
283.8888888888889,0.26,0.62,1.37,0.018,0.27,0.11,18.48000694295715,10.90201908997416,W,88.77777777777777,70,Plotter,BV1,W1,BV1-W1,USA Surveillance,USA,3.02e+18,79802976492.47421,,low,-54.72222222222222,461,YES,YES,PWR,68.88531527453178
283.8888888888889,0.26,0.62,1.37,0.018,0.27,0.11,18.79239168949825,10.7372825817956,W,91.61111111111111,71,Plotter,BV1,W1,BV1-W1,USA Surveillance,USA,6.2e+18,54611308416.48345,,low,-54.72222222222222,461,YES,YES,PWR,83.5849430452999
283.8888888888889,0.05,0.56,1.32,0.01,0.24,0.24,19.41830129131975,11.14134343400073,P,31.11111111111111,75,Plotter,BV2,P1,BV2-P1,USA Surveillance,USA,2.62e+19,138466091662.4387,,low,2.000000000000001,492,YES,YES,PWR,31.643853425573052
283.8888888888889,0.05,0.56,1.32,0.01,0.24,0.24,19.74663419893758,11.10107957837157,P,58.05555555555556,81,Plotter,BV2,P1,BV2-P1,USA Surveillance,USA,5.58e+19,126205876797.0088,,low,4.111111111111111,498,YES,YES,PWR,46.093363787326375
283.8888888888889,0.08,0.07,1.17,0.008,0.14,0.1,19.41830129131975,11.14134343400073,W,14.77777777777778,83,Plotter,BV2,W1,BV2-W1,USA Surveillance,USA,2.62e+19,138466091662.4387,,low,-39.88888888888889,507,YES,YES,PWR,36.021100863057626
290.0,0.026,0.71,1.48,0.011,0.57,0.08,19.3541084391474,10.88822209806754,W,28.11111111111111,95,Plotter,BY1,W1,BY1-W1,USA Surveillance,USA,2.26e+19,77307583477.13911,,low,-34.72222222222222,458,YES,YES,PWR,25.915254652124762
289.4444444444445,0.07,0.65,1.18,0.005,0.23,0.18,19.3384564936046,10.90363909095403,F,21.94444444444444,101,Plotter,BY2,F1,BY2-F1,USA Surveillance,USA,2.18e+19,80101212658.8723,,low,-43.88888888888889,445,YES,YES,PWR,32.885194643386875
293.3333333333333,0.03,0.65,1.34,0.01,0.55,0.09,18.6085260335772,11.03417246524929,W,4.833333333333336,102,Plotter,BY2,W1,BY2-W1,USA Surveillance,USA,4.06e+18,108186349121.0792,,low,-57.33333333333334,479,YES,YES,PWR,8.57027213006175
294.4444444444445,0.09,0.845,0.725,0.008,0.292,0.204,19.36361197989214,10.89678965896313,F,25.9,110,Plotter,CB1,F1,CB1-F1,USA Surveillance,USA,2.31e+19,78847814297.62776,,low,,459,YES,NO,PWR,38.92116977168779
294.4444444444445,0.049,0.725,1.85,0.012,0.239,0.059,19.11727129565577,10.92123534596068,W,9.933333333333334,112,Plotter,CB1,W1,CB1-W1,USA Surveillance,USA,1.31e+19,83413308230.38475,,low,,518,YES,NO,PWR,24.061998614946702
294.4444444444445,0.081,0.61,1.393,0.012,0.285,0.235,18.51851393987789,11.08520888169895,P,11.66666666666667,114,Plotter,CB2,P1,CB2-P1,USA Surveillance,USA,3.3e+18,121677108774.9106,,low,,479,YES,NO,PWR,18.093824405771358
287.2222222222222,0.12,0.64,1.29,0.011,0.24,0.26,18.69897000433602,10.72159690180681,P,36.55555555555556,123,Plotter,CC1,P1,CC1-P1,USA Surveillance,USA,5e+18,52674073062.73187,,low,-14.33333333333333,487,YES,YES,PWR,34.91631709290653
287.7777777777778,0.174,0.665,1.465,0.01,0.186,0.219,18.91645394854993,10.7520663505966,SRM,66.11111111111111,136,Plotter,CC2,SRM1,CC2-SRM1,USA Surveillance,USA,8.25e+18,56502329128.7382,,low,,,NO,NO,PWR,59.44359690829813
287.2222222222222,0.21,0.06,1.167,0.013,0.143,0.115,19.29003461136252,10.74356380982559,W,43.88888888888889,138,Plotter,CC2,W1,CC2-W1,USA Surveillance,USA,1.95e+19,55406894595.28758,,low,,519,YES,NO,PWR,51.23890544903555
286.6666666666667,0.21,0.06,1.167,0.013,0.143,0.115,19.38738982633873,10.45513342564177,W,38.72222222222222,139,Plotter,CC2,W1,CC2-W1,USA Surveillance,USA,2.44e+19,28518943029.99837,,low,,519,YES,NO,PWR,55.7861379393107
280.0,0.14,0.49,1.4,0.009,0.25,0.24,19.07918124604763,10.88576944017869,P,54.44444444444444,142,Plotter,CK1,P1,CK1-P1,USA Surveillance,USA,1.2e+19,76872222990.94446,,low,,472,YES,NO,PWR,52.41669883531674
280.0,0.14,0.49,1.4,0.009,0.25,0.24,18.42651126136457,10.82390093347325,P,33.88888888888889,144,Plotter,CK1,P1,CK1-P1,USA Surveillance,USA,2.67e+18,66665468186.33972,,low,,470,YES,NO,PWR,32.75036792137111
280.0,0.14,0.49,1.4,0.009,0.25,0.24,18.91960102378411,10.87921517290216,P,58.33333333333334,145,Plotter,CK1,P1,CK1-P1,USA Surveillance,USA,8.31e+18,75720796375.02405,,low,,470,YES,NO,PWR,46.72648181115862
280.0,0.17,0.64,1.478,0.011,0.225,0.217,18.42651126136457,10.82390093347325,SRM,32.22222222222222,148,Plotter,CK1,SRM2,CK1-SRM2,USA Surveillance,USA,2.67e+18,66665468186.33972,,low,,,NO,NO,PWR,46.03888266304756
280.0,0.17,0.64,1.478,0.011,0.225,0.217,19.26481782300954,10.80364188040415,SRM,76.66666666666667,151,Plotter,CK1,SRM2,CK1-SRM2,USA Surveillance,USA,1.84e+19,63627063522.49381,,low,,,NO,NO,PWR,80.03587842839238
280.0,0.27,0.74,1.33,0.023,0.18,0.26,19.07918124604763,10.88576944017869,W,101.6666666666667,153,Plotter,CK1,W1,CK1-W1,USA Surveillance,USA,1.2e+19,76872222990.94446,,low,,463,YES,NO,PWR,120.30327392031371
280.0,0.27,0.74,1.33,0.023,0.18,0.26,19.26481782300954,10.80364188040415,W,60.0,154,Plotter,CK1,W1,CK1-W1,USA Surveillance,USA,1.84e+19,63627063522.49381,,low,,463,YES,NO,PWR,133.80161620260665
283.3333333333333,0.11,0.58,1.285,0.017,0.215,0.215,19.19865708695442,10.76233258800171,P,76.11111111111111,162,Plotter,CK2,P1,CK2-P1,USA Surveillance,USA,1.58e+19,57853892995.78297,,low,,462,YES,NO,PWR,48.41344783535049
291.6666666666667,0.06,0.55,1.32,0.005,0.22,0.23,19.07188200730613,10.90097754243504,P,25.94444444444444,172,Plotter,CL1,P1,CL1-P1,USA Surveillance,USA,1.18e+19,79611818172.0047,,low,-27.83333333333333,465,YES,YES,PWR,20.997035549498772
292.7777777777778,0.03,0.06,1.28,0.005,0.47,0.11,18.49554433754645,10.97554843154114,W,36.77777777777778,175,Plotter,CL1,W1,CL1-W1,USA Surveillance,USA,3.13e+18,94525379913.50777,,low,-47.22222222222222,500,YES,YES,PWR,7.201119925831074
262.1157321289414,0.09,0.65,1.27,0.01,0.31,0.169,19.59769518592551,11.00942347908318,F,103.2451045457058,191,Plotter,F43,F2,F43-F2,France Surveillance,FRANCE,3.96e+19,102193548387.0968,,low,,,NO,NO,PWR,86.58794474305003
292.2222222222222,0.04,0.22,1.33,0.004,0.17,0.19,18.50242711998443,11.04457912072797,W,-7.444444444444443,209,Plotter,CP1,W1,CP1-W1,USA Surveillance,USA,3.18e+18,110810042316.8916,,low,-54.5,607,YES,YES,PWR,8.18361523439149
293.3333333333333,0.065,0.62,1.36,0.014,0.25,0.22,18.50105926221775,11.04321126296129,P,13.0,211,Plotter,CP2,P1,CP2-P1,USA Surveillance,USA,3.17e+18,110461583064.3228,,low,-24.5,469,YES,YES,PWR,14.269595167632655
275.0,0.16,0.62,1.41,0.014,0.24,0.0,17.58206336291171,9.155336037465062,P,23.06,218,Plotter,CPR,P4,CPR-P4,USA Surveillance,USA,3.82e+17,1430000000.0,,low,,UN-SPEC,NO,NO,BWR,22.62738934091362
275.0,0.11,0.6,1.42,0.015,0.27,0.0,17.49276038902684,9.068185861746162,P,11.39,220,Plotter,CPR,P5,CPR-P5,USA Surveillance,USA,3.11e+17,1170000000.0,,low,,UN-SPEC,NO,NO,BWR,13.237168211972817
275.0,0.11,0.61,1.43,0.013,0.23,0.205,17.57287160220048,9.146128035678238,P,16.61,221,Plotter,CPR,PBWR2,CPR-PBWR2,USA Surveillance,USA,3.74e+17,1400000000.0,,low,,UN-SPEC,NO,NO,BWR,14.455022842521835
275.0,0.11,0.61,1.43,0.013,0.23,0.205,17.65705585285711,9.230448921378274,P,23.83,222,Plotter,CPR,PBWR2,CPR-PBWR2,USA Surveillance,USA,4.54e+17,1700000000.0,,low,,UN-SPEC,NO,NO,BWR,15.836708214142178
275.0,0.172,0.584,1.16,0.018,0.17,0.2,17.57749179983723,9.152288344383056,P,22.33,224,Plotter,CPR,PBWR4,CPR-PBWR4,USA Surveillance,USA,3.78e+17,1420000000.0,,low,,UN-SPEC,NO,NO,BWR,24.026571890993512
275.0,0.17,0.52,1.315,0.015,0.19,0.185,17.46686762035411,9.041392685158225,P,25.56,226,Plotter,CPR,PBWR5,CPR-PBWR5,USA Surveillance,USA,2.93e+17,1100000000.0,,low,,UN-SPEC,NO,NO,BWR,19.485161730721625
275.0,0.23,0.75,1.36,0.014,0.24,0.0,17.51719589794997,9.089905111439398,W,40.56,227,Plotter,CPR,W1,CPR-W1,USA Surveillance,USA,3.29e+17,1230000000.0,,low,,UN-SPEC,NO,NO,BWR,32.66837455016233
275.0,0.2,1.05,1.33,0.019,0.17,0.0,17.61066016308988,9.1846914308176,W,55.0,228,Plotter,CPR,W2,CPR-W2,USA Surveillance,USA,4.08e+17,1530000000.0,,low,,UN-SPEC,NO,NO,BWR,39.975113286134324
275.0,0.29,0.69,1.575,0.016,0.47,0.0,17.59879050676312,9.173186268412275,W,67.72,230,Plotter,CPR,W3,CPR-W3,USA Surveillance,USA,3.97e+17,1490000000.0,,low,,UN-SPEC,NO,NO,BWR,42.372208221067346
275.0,0.059,0.93,1.32,0.009,0.4,0.0,17.46686762035411,9.041392685158225,W,13.11,232,Plotter,CPR,W4,CPR-W4,USA Surveillance,USA,2.93e+17,1100000000.0,,low,,UN-SPEC,NO,NO,BWR,7.243669060438279
275.0,0.01,0.9,1.33,0.012,0.43,0.07,17.72098574415374,9.294466226161592,W,8.72,238,Plotter,CPR,WBWR1,CPR-WBWR1,USA Surveillance,USA,5.26e+17,1970000000.0,,low,,UN-SPEC,NO,NO,BWR,4.705401752833315
294.4444444444445,0.2,0.54,1.3,0.008,0.22,0.23,18.02118929906994,10.65315097240359,P,21.66666666666667,239,Plotter,CR3,P1,CR3-P1,USA Surveillance,USA,1.05e+18,44993623760.74704,,low,,478,YES,NO,PWR,30.405945864382513
291.6666666666667,0.17,0.64,1.478,0.011,0.225,0.217,18.81690383937566,10.7095711988631,SRM,45.55555555555556,243,Plotter,CR3,SRM2,CR3-SRM2,USA Surveillance,USA,6.56e+18,51235525963.91519,,low,,,NO,NO,PWR,51.496905421574155
291.6666666666667,0.41,0.1,1.65,0.021,1.0,0.08,18.81690383937566,10.7095711988631,W,62.77777777777778,245,Plotter,CR3,W1,CR3-W1,USA Surveillance,USA,6.56e+18,51235525963.91519,,low,,531,YES,NO,PWR,48.44808376320795
292.2222222222222,0.41,0.1,1.65,0.021,1.0,0.08,18.8750612633917,10.70047631478225,W,54.44444444444444,246,Plotter,CR3,W1,CR3-W1,USA Surveillance,USA,7.5e+18,50173721493.29839,,low,,531,YES,NO,PWR,50.0356397303888
291.1111111111111,0.41,0.1,1.65,0.021,1.0,0.08,19.03342375548695,10.82365402955631,W,65.55555555555556,247,Plotter,CR3,W1,CR3-W1,USA Surveillance,USA,1.08e+19,66627578487.28747,,low,,531,YES,NO,PWR,56.56244625955132
291.1111111111111,0.22,0.6,1.55,0.021,0.58,0.08,19.20139712432045,10.78824736026564,W,76.66666666666667,253,Plotter,CR3,WBW3,CR3-WBW3,USA Surveillance,USA,1.59e+19,61411168397.30292,,low,,,NO,NO,PWR,84.47055564742575
274.0,0.17,0.61,1.54,0.015,0.31,0.2,17.50785587169583,8.841359470454854,P,35.55555555555556,255,Plotter,CS1,P1,CS1-P1,Taiwan Surveillance,TAIWAN,3.22e+17,694000000.0,,low,-14.44444444444444,,NO,YES,BWR,22.596948328215426
280.5555555555555,0.1,0.2,1.42,0.01,0.26,0.2,18.66558099101795,10.74807548146541,P,21.11111111111111,257,Plotter,CTY,P1,CTY-P1,USA Surveillance,USA,4.63e+18,55985489721.88634,,low,,421.04,YES,NO,PWR,22.57029185078625
280.5555555555555,0.12,0.2,1.46,0.013,0.22,0.2,18.66558099101795,10.74807548146541,P,30.0,262,Plotter,CTY,P3,CTY-P3,USA Surveillance,USA,4.63e+18,55985489721.88634,,low,,,NO,NO,PWR,26.81237039549644
280.5555555555555,0.2,0.18,1.34,0.014,0.23,0.24,18.66558099101795,10.74807548146541,SRM,47.77777777777778,264,Plotter,CTY,SRM3,CTY-SRM3,USA Surveillance,USA,4.63e+18,55985489721.88634,,low,,,NO,NO,PWR,40.603808469574616
280.5555555555555,0.2,0.18,1.34,0.014,0.23,0.24,19.19033169817029,10.81193379722215,SRM,66.11111111111111,265,Plotter,CTY,SRM3,CTY-SRM3,USA Surveillance,USA,1.55e+19,64853556485.35567,,low,,,NO,NO,PWR,58.669200429891845
280.5555555555555,0.2,0.18,1.34,0.014,0.23,0.24,19.35793484700045,10.83679676329642,SRM,73.33333333333333,266,Plotter,CTY,SRM3,CTY-SRM3,USA Surveillance,USA,2.28e+19,68674698795.18071,,low,,,NO,NO,PWR,66.21821429462732
277.7777777777778,0.15,0.65,1.35,0.01,0.07,0.0,17.69019608002851,9.417890235626427,P,23.88888888888889,269,Plotter,DAC,PBWR1,DAC-PBWR1,USA Surveillance,USA,4.9e+17,2617521367.521368,,low,,,NO,NO,BWR,22.54072067999381
277.7777777777778,0.023,0.936,1.25,0.01,0.325,0.0,18.04139268515823,9.37497205738061,W,8.38888888888889,272,Plotter,DAC,WBWR4,DAC-WBWR4,USA Surveillance,USA,1.1e+18,2371221135.771811,,low,,,NO,NO,BWR,6.786073860148819
292.7777777777778,0.02,0.81,0.63,0.011,0.27,0.22,18.29225607135648,10.78484929265919,F,-6.111111111111111,274,Plotter,DB1,F2,DB1-F2,USA Surveillance,USA,1.96e+18,60932541458.99862,,low,,,NO,NO,PWR,4.098072137296995
292.7777777777778,0.02,0.81,0.63,0.011,0.27,0.22,18.77232170672292,10.86189539382432,F,-2.222222222222222,275,Plotter,DB1,F2,DB1-F2,USA Surveillance,USA,5.92e+18,72760452923.98694,,low,,,NO,NO,PWR,7.66744832020809
291.1111111111111,0.063,0.73,1.3,0.009,0.25,0.17,19.05690485133647,10.80955971463527,F,-3.911111111111107,278,Plotter,DB1,F3,DB1-F3,USA Surveillance,USA,1.14e+19,64500000000.0,,low,,,NO,NO,PWR,24.570521348811692
292.2222222222222,0.22,0.63,1.705,0.014,0.422,0.089,18.98317507203781,10.7479719628258,W,78.88888888888889,289,Plotter,DB1,W1,DB1-W1,USA Surveillance,USA,9.62e+18,55972146584.18629,,low,,,NO,NO,PWR,72.48812227181139
292.7777777777778,0.22,0.63,1.705,0.014,0.422,0.089,19.06445798922692,10.67022883625214,W,119.1444444444444,290,Plotter,DB1,W1,DB1-W1,USA Surveillance,USA,1.16e+19,46798166286.4719,,low,,,NO,NO,PWR,75.69772852382349
292.2222222222222,0.28,0.63,1.68,0.015,0.49,0.09,18.22530928172586,10.70946933549171,W,66.0611111111111,293,Plotter,DB1,W4,DB1-W4,USA Surveillance,USA,1.68e+18,51223510127.61971,,low,,,NO,NO,PWR,56.35132323622759
292.2222222222222,0.28,0.63,1.68,0.015,0.49,0.09,18.2405492482826,10.72470930204845,W,60.02222222222221,294,Plotter,DB1,W4,DB1-W4,USA Surveillance,USA,1.74e+18,53052921203.60612,,low,,,NO,NO,PWR,56.954862705730655
291.1111111111111,0.39,0.58,1.63,0.018,0.54,0.09,18.82151352840477,10.960720499864,W,76.11111111111111,297,Plotter,DB1,WBW2,DB1-WBW2,USA Surveillance,USA,6.63e+18,91352513227.51323,,low,,,NO,NO,PWR,81.32612463082478
283.3333333333333,0.081,0.481,1.445,0.01,0.225,0.235,19.02118929906994,10.75374459088695,P,25.0,301,Plotter,DC1,P1,DC1-P1,USA Surveillance,USA,1.05e+19,56721092986.29099,,low,,432,YES,NO,PWR,30.238380066864462
284.4444444444445,0.196,1.0,1.347,0.013,0.214,0.097,18.45178643552429,10.85606981558087,W,62.77777777777778,306,Plotter,DC1,W1,DC1-W1,USA Surveillance,USA,2.83e+18,71790969051.24303,,low,,506,YES,NO,PWR,64.98869220916367
285.0,0.14,0.662,1.255,0.009,0.164,0.237,18.95712819767681,10.95863450812304,P,54.44444444444444,314,Plotter,DC2,P1,DC2-P1,USA Surveillance,USA,9.06e+18,90914783345.85667,,low,,432,YES,NO,PWR,49.84697848795656
285.0,0.14,0.662,1.255,0.009,0.164,0.237,19.1846914308176,10.83585156619246,P,60.55555555555556,315,Plotter,DC2,P1,DC2-P1,USA Surveillance,USA,1.53e+19,68525397931.0167,,low,,432,YES,NO,PWR,58.110858469699636
287.0,0.05,0.76,1.34,0.011,0.22,0.23,19.48713837547719,11.14612803567824,F,31.5,322,Plotter,DO3,F1,DO3-F1,Belgium Surveillance,BELGIUM,3.07e+19,140000000000.0,,low,,UN-SPEC,NO,NO,PWR,36.57235421677468
287.0,0.05,0.76,1.34,0.011,0.22,0.23,20.07918124604763,11.14612803567824,F,83.1,324,Plotter,DO3,F1,DO3-F1,Belgium Surveillance,BELGIUM,1.2e+20,140000000000.0,,high,,UN-SPEC,NO,NO,PWR,72.92253259312892
287.0,0.051,0.98,1.17,0.015,0.125,0.054,19.13987908640124,11.14612803567824,W,6.4,325,Plotter,DO3,W1,DO3-W1,Belgium Surveillance,BELGIUM,1.38e+19,140000000000.0,,low,,UN-SPEC,NO,NO,PWR,31.148873731920027
287.0,0.051,0.98,1.17,0.015,0.125,0.054,19.3541084391474,11.14612803567824,W,29.6,326,Plotter,DO3,W1,DO3-W1,Belgium Surveillance,BELGIUM,2.26e+19,140000000000.0,,low,,UN-SPEC,NO,NO,PWR,39.43810256289376
295.0,0.05,0.74,1.4,0.007,0.27,0.2,19.44715803134222,11.14612803567824,F,29.6,330,Plotter,DO4,F1,DO4-F1,Belgium Surveillance,BELGIUM,2.8e+19,140000000000.0,,low,,UN-SPEC,NO,NO,PWR,29.687995402655808
285.5555555555555,0.19,0.465,1.19,0.008,0.25,0.197,16.07918124604763,8.778151250383644,P,-20.55555555555556,339,Plotter,DR2,P1,DR2-P1,USA Surveillance,USA,1.2e+16,600000000.0,,low,,,NO,NO,BWR,0.30153015174595166
276.1111111111111,0.133,0.537,1.645,0.008,0.253,0.247,16.43136376415899,8.508974664371701,P,0.0,347,Plotter,DR3,P1,DR3-P1,USA Surveillance,USA,2.7e+16,322830578.5123967,,low,-20.77777777777778,422.649,YES,YES,BWR,0.6846805151350542
284.4444444444445,0.1,0.56,1.4,0.015,0.28,0.2,18.79098847508882,11.21300062210582,P,37.77777777777778,362,Plotter,FA1,P1,FA1-P1,USA Surveillance,USA,6.18e+18,163305428716.3876,,low,,444,YES,NO,PWR,31.749914600623484
282.7777777777778,0.1,0.56,1.4,0.015,0.28,0.2,19.24303804868629,11.25286974791665,P,59.44444444444444,363,Plotter,FA1,P1,FA1-P1,USA Surveillance,USA,1.75e+19,179006890230.9291,,low,,444,YES,NO,PWR,46.470066540529025
284.4444444444445,0.1,0.56,1.4,0.015,0.28,0.2,18.79098847508882,11.21300062210582,P,40.0,366,Plotter,FA1,P1,FA1-P1,USA Surveillance,USA,6.18e+18,163305428716.3876,,low,,460,YES,NO,PWR,31.749914600623484
284.4444444444445,0.14,0.19,1.06,0.016,0.27,0.13,18.79098847508882,11.21300062210582,W,41.11111111111111,372,Plotter,FA1,W1,FA1-W1,USA Surveillance,USA,6.18e+18,163305428716.3876,,low,,538,YES,NO,PWR,30.510490185120233
282.7777777777778,0.14,0.19,1.06,0.016,0.27,0.13,19.24303804868629,11.25286974791665,W,39.44444444444444,373,Plotter,FA1,W1,FA1-W1,USA Surveillance,USA,1.75e+19,179006890230.9291,,low,,538,YES,NO,PWR,45.1053243978224
283.8888888888889,0.195,0.597,1.327,0.005,0.229,0.215,19.83250891270623,11.05472018890542,P,128.0,387,Plotter,FA2,P1,FA2-P1,USA Surveillance,USA,6.8e+19,113427977637.8744,,high,,483,YES,NO,PWR,112.3319032393044
284.4444444444445,0.03,0.9,0.937,0.004,0.324,0.139,18.78175537465247,11.23762578893044,W,-8.88888888888889,388,Plotter,FA2,W1,FA2-W1,USA Surveillance,USA,6.05e+18,172832650001.5998,,low,,483,YES,NO,PWR,12.900988464418113
283.8888888888889,0.03,0.9,0.937,0.004,0.324,0.139,19.83250891270623,11.05472018890542,W,38.0,393,Plotter,FA2,W1,FA2-W1,USA Surveillance,USA,6.8e+19,113427977637.8744,,high,,483,YES,NO,PWR,51.467485636750645
282.2222222222222,0.174,0.665,1.465,0.01,0.186,0.219,19.18752072083646,10.55645442437005,SRM,86.8111111111111,400,Plotter,FC1,SRM1,FC1-SRM1,USA Surveillance,USA,1.54e+19,36012595615.77984,,low,,,NO,NO,PWR,75.95406855724127
282.2222222222222,0.301,0.6,1.563,0.013,0.202,0.14,19.18752072083646,10.55645442437005,W,121.6666666666667,403,Plotter,FC1,W1,FC1-W1,USA Surveillance,USA,1.54e+19,36012595615.77984,,low,,511,YES,NO,PWR,110.6860420648758
284.4444444444445,0.24,0.52,1.3,0.009,0.5,0.07,19.22788670461367,10.89023100694105,W,91.66666666666667,421,Plotter,GIN,W1,GIN-W1,USA Surveillance,USA,1.69e+19,77666012250.09007,,low,,507.109,YES,NO,PWR,86.80096679739843
284.0,0.16,0.745,0.71,0.013,0.0,0.227,18.69635638873333,10.93312012608545,F,27.12064412707177,426,Plotter,GUN,F1,GUN-F1,Kussmaul 90,GERMANY,4.97e+18,85727493514.37875,,low,,,NO,NO,BWR,48.31229715997814
284.0,0.16,0.745,0.71,0.013,0.0,0.227,19.25527250510331,11.49447018016487,F,60.13675642388536,427,Plotter,GUN,F1,GUN-F1,Kussmaul 90,GERMANY,1.8e+19,312226801548.645,,low,,,NO,NO,BWR,68.31426636368455
284.0,0.25,0.2,1.33,0.009,0.0,0.08,18.69635638873333,10.93312012608545,W,47.40018099423715,430,Plotter,GUN,W1,GUN-W1,Kussmaul 90,GERMANY,4.97e+18,85727493514.37875,,low,,,NO,NO,BWR,46.6397511904558
285.5555555555555,0.1,0.2,1.29,0.01,0.22,0.2,18.72427586960079,10.72304214268099,P,24.44444444444444,439,Plotter,HB2,P2,HB2-P2,USA Surveillance,USA,5.3e+18,52849653306.2743,,low,,388,YES,NO,PWR,21.4990477565007
285.5555555555555,0.2,0.18,1.34,0.014,0.23,0.24,18.68033551341456,11.07431893683133,SRM,39.44444444444444,442,Plotter,HB2,SRM3,HB2-SRM3,USA Surveillance,USA,4.79e+18,118663987189.244,,low,,,NO,NO,PWR,38.384558243465314
285.0,0.2,0.18,1.34,0.014,0.23,0.24,19.65224634100332,10.84402250828981,SRM,69.01666666666668,445,Plotter,HB2,SRM3,HB2-SRM3,USA Surveillance,USA,4.49e+19,69826859248.21136,,low,,,NO,NO,PWR,77.05665515081189
277.7777777777778,0.2,0.18,1.34,0.014,0.23,0.24,19.00860017176192,10.79379022119175,SRM,48.88888888888889,461,Plotter,IP2,SRM3,IP2-SRM3,USA Surveillance,USA,1.02e+19,62199976583.53823,,low,,,NO,NO,PWR,53.69158195212967
283.8888888888889,0.24,0.52,1.3,0.012,0.28,0.22,18.84010609445676,10.83614950920148,P,82.77777777777777,469,Plotter,IP3,P3,IP3-P3,USA Surveillance,USA,6.92e+18,68572425164.89091,,low,,458.86225,YES,NO,PWR,73.13124612297658
276.0,0.01,0.67,1.35,0.003,0.0,0.0,18.23044892137827,10.11394335230684,F,2.0,479,Plotter,JBF,F1,JBF-F1,Japan Surveillance,JAPAN,1.7e+18,13000000000.0,,low,,UN-SPEC,NO,NO,BWR,7.209060137255177
276.0,0.03,0.89,1.35,0.002,0.0,0.0,18.23044892137827,10.11394335230684,F,3.0,501,Plotter,JBF,F8,JBF-F8,Japan Surveillance,JAPAN,1.7e+18,13000000000.0,,low,,UN-SPEC,NO,NO,BWR,8.240634751065226
276.0,0.16,0.56,1.35,0.012,0.0,0.0,18.11394335230684,10.11394335230684,P,29.0,508,Plotter,JBP,P10,JBP-P10,Japan Surveillance,JAPAN,1.3e+18,13000000000.0,,low,,UN-SPEC,NO,NO,BWR,33.91994423040558
276.0,0.24,0.6,1.35,0.018,0.0,0.0,17.9731278535997,9.146128035678238,P,74.0,515,Plotter,JBP,P12,JBP-P12,Japan Surveillance,JAPAN,9.4e+17,1400000000.0,,low,,UN-SPEC,NO,NO,BWR,50.287573774518684
276.0,0.08,0.55,1.35,0.012,0.0,0.0,17.63346845557959,9.146128035678238,P,11.0,520,Plotter,JBP,P2,JBP-P2,Japan Surveillance,JAPAN,4.3e+17,1400000000.0,,low,,UN-SPEC,NO,NO,BWR,9.859342447917722
276.0,0.08,0.57,1.35,0.011,0.0,0.0,17.39794000867204,9.146128035678238,P,19.0,521,Plotter,JBP,P3,JBP-P3,Japan Surveillance,JAPAN,2.5e+17,1400000000.0,,low,,UN-SPEC,NO,NO,BWR,7.491865565364609
276.0,0.08,0.57,1.35,0.011,0.0,0.0,17.70757017609793,9.146128035678238,P,2.0,522,Plotter,JBP,P3,JBP-P3,Japan Surveillance,JAPAN,5.1e+17,1400000000.0,,low,,UN-SPEC,NO,NO,BWR,10.753624427548143
276.0,0.08,0.57,1.35,0.011,0.0,0.0,18.0,10.11394335230684,P,0.0,523,Plotter,JBP,P3,JBP-P3,Japan Surveillance,JAPAN,1e+18,13000000000.0,,low,,UN-SPEC,NO,NO,BWR,14.336860901686908
276.0,0.12,0.58,1.35,0.01,0.0,0.0,17.6232492903979,9.146128035678238,P,15.0,533,Plotter,JBP,P7,JBP-P7,Japan Surveillance,JAPAN,4.2e+17,1400000000.0,,low,,UN-SPEC,NO,NO,BWR,15.815216121122548
276.0,0.13,0.55,1.35,0.015,0.0,0.0,17.81954393554187,10.11394335230684,P,22.0,538,Plotter,JBP,P8,JBP-P8,Japan Surveillance,JAPAN,6.6e+17,13000000000.0,,low,,UN-SPEC,NO,NO,BWR,21.330458218323493
276.0,0.15,0.57,1.35,0.012,0.0,0.0,17.34242268082221,9.146128035678238,P,11.0,539,Plotter,JBP,P9,JBP-P9,Japan Surveillance,JAPAN,2.2e+17,1400000000.0,,low,,UN-SPEC,NO,NO,BWR,14.578511666314725
276.0,0.02,0.7,1.44,0.006,0.0,0.0,17.25527250510331,9.146128035678238,W,8.0,544,Plotter,JBW,W10,JBW-W10,Japan Surveillance,JAPAN,1.8e+17,1400000000.0,,low,,UN-SPEC,NO,NO,BWR,2.2542352373663994
276.0,0.02,0.7,1.44,0.006,0.0,0.0,17.32221929473392,9.146128035678238,W,-3.0,545,Plotter,JBW,W10,JBW-W10,Japan Surveillance,JAPAN,2.1e+17,1400000000.0,,low,,UN-SPEC,NO,NO,BWR,2.4600305410269323
276.0,0.06,0.85,1.44,0.012,0.0,0.0,17.81954393554187,10.11394335230684,W,18.0,557,Plotter,JBW,W14,JBW-W14,Japan Surveillance,JAPAN,6.6e+17,13000000000.0,,low,,UN-SPEC,NO,NO,BWR,10.570098029739052
276.0,0.07,0.72,1.44,0.011,0.0,0.0,17.23044892137827,9.146128035678238,W,2.0,561,Plotter,JBW,W16,JBW-W16,Japan Surveillance,JAPAN,1.7e+17,1400000000.0,,low,,UN-SPEC,NO,NO,BWR,5.583591479842038
276.0,0.08,0.69,1.44,0.01,0.0,0.0,17.36172783601759,9.146128035678238,W,10.5,567,Plotter,JBW,W18,JBW-W18,Japan Surveillance,JAPAN,2.3e+17,1400000000.0,,low,,UN-SPEC,NO,NO,BWR,7.6999974420432435
276.0,0.08,0.69,1.44,0.01,0.0,0.0,18.11394335230684,10.11394335230684,W,17.0,569,Plotter,JBW,W18,JBW-W18,Japan Surveillance,JAPAN,1.3e+18,13000000000.0,,low,,UN-SPEC,NO,NO,BWR,17.3525191642078
276.0,0.09,0.66,1.44,0.013,0.0,0.0,17.32221929473392,9.146128035678238,W,5.0,574,Plotter,JBW,W20,JBW-W20,Japan Surveillance,JAPAN,2.1e+17,1400000000.0,,low,,UN-SPEC,NO,NO,BWR,8.357498397840905
276.0,0.09,0.66,1.44,0.013,0.0,0.0,18.04139268515823,9.146128035678238,W,15.0,579,Plotter,JBW,W20,JBW-W20,Japan Surveillance,JAPAN,1.1e+18,1400000000.0,,low,,UN-SPEC,NO,NO,BWR,18.400875250954662
276.0,0.1,0.81,1.44,0.015,0.0,0.0,17.83250891270623,10.11394335230684,W,4.0,584,Plotter,JBW,W22,JBW-W22,Japan Surveillance,JAPAN,6.8e+17,13000000000.0,,low,,UN-SPEC,NO,NO,BWR,19.085491403959256
276.0,0.11,0.67,1.44,0.015,0.0,0.0,17.27875360095283,9.146128035678238,W,26.0,586,Plotter,JBW,W23,JBW-W23,Japan Surveillance,JAPAN,1.9e+17,1400000000.0,,low,,UN-SPEC,NO,NO,BWR,10.038391096078946
276.0,0.02,0.69,1.44,0.006,0.0,0.0,17.20411998265593,9.146128035678238,W,6.0,604,Plotter,JBW,W9,JBW-W9,Japan Surveillance,JAPAN,1.6e+17,1400000000.0,,low,,UN-SPEC,NO,NO,BWR,2.1022659396187544
289.0,0.029,0.73,1.35,0.005,0.0,0.0,18.95424250943933,11.07918124604763,F,2.0,608,Plotter,JPF,F3,JPF-F3,Japan Surveillance,JAPAN,9e+18,120000000000.0,,low,,UN-SPEC,NO,NO,PWR,14.12734445743276
289.0,0.03,0.73,1.35,0.005,0.0,0.0,18.95424250943933,11.07918124604763,F,3.0,610,Plotter,JPF,F4,JPF-F4,Japan Surveillance,JAPAN,9e+18,120000000000.0,,low,,UN-SPEC,NO,NO,PWR,14.12734445743276
288.0,0.036,0.75,1.35,0.005,0.0,0.0,19.73239375982297,11.07918124604763,F,40.0,615,Plotter,JPF,F6,JPF-F6,Japan Surveillance,JAPAN,5.4e+19,120000000000.0,,low,,UN-SPEC,NO,NO,PWR,40.854026430502
288.0,0.03,0.57,1.35,0.005,0.0,0.0,19.60205999132796,11.07918124604763,P,38.0,620,Plotter,JPP,P1,JPP-P1,Japan Surveillance,JAPAN,4e+19,120000000000.0,,low,,UN-SPEC,NO,NO,PWR,30.035600776919885
289.0,0.1,0.57,1.35,0.01,0.0,0.0,18.47712125471966,11.07918124604763,P,17.0,625,Plotter,JPP,P12,JPP-P12,Japan Surveillance,JAPAN,3e+18,120000000000.0,,low,,UN-SPEC,NO,NO,PWR,22.71476991218441
288.0,0.12,0.56,1.35,0.01,0.0,0.0,18.73239375982297,11.07918124604763,P,51.0,628,Plotter,JPP,P13,JPP-P13,Japan Surveillance,JAPAN,5.4e+18,120000000000.0,,low,,UN-SPEC,NO,NO,PWR,33.36071631067889
288.0,0.12,0.56,1.35,0.01,0.0,0.0,19.32221929473392,11.07918124604763,P,53.0,629,Plotter,JPP,P13,JPP-P13,Japan Surveillance,JAPAN,2.1e+19,120000000000.0,,low,,UN-SPEC,NO,NO,PWR,51.25669465863166
289.0,0.12,0.58,1.35,0.014,0.0,0.0,19.27875360095283,11.07918124604763,P,62.0,633,Plotter,JPP,P14,JPP-P14,Japan Surveillance,JAPAN,1.9e+19,120000000000.0,,low,,UN-SPEC,NO,NO,PWR,50.6863124824369
289.0,0.12,0.58,1.35,0.014,0.0,0.0,19.49136169383427,11.07918124604763,P,75.0,634,Plotter,JPP,P14,JPP-P14,Japan Surveillance,JAPAN,3.1e+19,120000000000.0,,low,,UN-SPEC,NO,NO,PWR,59.40395305244928
289.0,0.16,0.61,1.35,0.01,0.0,0.0,19.11394335230684,11.07918124604763,P,58.0,645,Plotter,JPP,P17,JPP-P17,Japan Surveillance,JAPAN,1.3e+19,120000000000.0,,low,,UN-SPEC,NO,NO,PWR,58.33625045057151
284.0,0.03,0.57,1.35,0.007,0.0,0.0,18.69897000433602,11.07918124604763,P,5.0,648,Plotter,JPP,P2,JPP-P2,Japan Surveillance,JAPAN,5e+18,120000000000.0,,low,,UN-SPEC,NO,NO,PWR,10.119320188905453
284.0,0.037,0.62,1.35,0.003,0.0,0.0,19.67209785793572,11.07918124604763,P,36.0,656,Plotter,JPP,P4,JPP-P4,Japan Surveillance,JAPAN,4.7e+19,120000000000.0,,low,,UN-SPEC,NO,NO,PWR,37.07259822762086
286.0,0.05,0.58,1.35,0.005,0.0,0.0,20.0,11.07918124604763,P,89.0,661,Plotter,JPP,P6,JPP-P6,Japan Surveillance,JAPAN,1e+20,120000000000.0,,high,,UN-SPEC,NO,NO,PWR,59.48728505101864
288.0,0.05,0.62,1.35,0.007,0.0,0.0,18.54406804435028,11.07918124604763,P,25.0,662,Plotter,JPP,P7,JPP-P7,Japan Surveillance,JAPAN,3.5e+18,120000000000.0,,low,,UN-SPEC,NO,NO,PWR,11.581809169950361
284.0,0.068,0.59,1.35,0.009,0.0,0.0,19.47712125471966,11.07918124604763,P,29.0,666,Plotter,JPP,P8,JPP-P8,Japan Surveillance,JAPAN,3e+19,120000000000.0,,low,,UN-SPEC,NO,NO,PWR,41.34847927414539
289.0,0.07,0.56,1.35,0.013,0.0,0.0,19.69897000433602,11.07918124604763,P,45.0,671,Plotter,JPP,P9,JPP-P9,Japan Surveillance,JAPAN,5e+19,120000000000.0,,low,,UN-SPEC,NO,NO,PWR,48.115604514702284
288.0,0.07,0.84,1.44,0.012,0.0,0.0,18.77815125038364,11.07918124604763,W,27.0,673,Plotter,JPW,W10,JPW-W10,Japan Surveillance,JAPAN,6e+18,120000000000.0,,low,,UN-SPEC,NO,NO,PWR,25.620382700431165
289.0,0.1,0.84,1.44,0.013,0.0,0.0,19.17609125905568,11.07918124604763,W,41.0,683,Plotter,JPW,W13,JPW-W13,Japan Surveillance,JAPAN,1.5e+19,120000000000.0,,low,,UN-SPEC,NO,NO,PWR,48.63577566243178
289.0,0.1,0.84,1.44,0.013,0.0,0.0,19.39794000867204,11.07918124604763,W,45.0,684,Plotter,JPW,W13,JPW-W13,Japan Surveillance,JAPAN,2.5e+19,120000000000.0,,low,,UN-SPEC,NO,NO,PWR,58.454973301662235
289.0,0.1,0.9,1.44,0.011,0.0,0.0,18.90308998699194,11.07918124604763,W,44.0,686,Plotter,JPW,W14,JPW-W14,Japan Surveillance,JAPAN,8e+18,120000000000.0,,low,,UN-SPEC,NO,NO,PWR,40.563643164224715
289.0,0.1,0.9,1.44,0.011,0.0,0.0,19.27875360095283,11.07918124604763,W,64.0,687,Plotter,JPW,W14,JPW-W14,Japan Surveillance,JAPAN,1.9e+19,120000000000.0,,low,,UN-SPEC,NO,NO,PWR,55.051384867446174
289.0,0.1,0.9,1.44,0.011,0.0,0.0,19.49136169383427,11.07918124604763,W,78.0,688,Plotter,JPW,W14,JPW-W14,Japan Surveillance,JAPAN,3.1e+19,120000000000.0,,low,,UN-SPEC,NO,NO,PWR,65.97503684269043
289.0,0.13,0.84,1.44,0.012,0.0,0.0,19.54406804435028,11.07918124604763,W,61.0,692,Plotter,JPW,W15,JPW-W15,Japan Surveillance,JAPAN,3.5e+19,120000000000.0,,low,,UN-SPEC,NO,NO,PWR,79.60327841523923
289.0,0.19,1.08,1.44,0.012,0.0,0.0,19.32221929473392,11.07918124604763,W,126.0,703,Plotter,JPW,W18,JPW-W18,Japan Surveillance,JAPAN,2.1e+19,120000000000.0,,low,,UN-SPEC,NO,NO,PWR,112.21855430483623
284.0,0.014,0.86,1.44,0.007,0.0,0.0,19.49136169383427,11.07918124604763,W,25.0,706,Plotter,JPW,W2,JPW-W2,Japan Surveillance,JAPAN,3.1e+19,120000000000.0,,low,,UN-SPEC,NO,NO,PWR,38.36272755680422
288.0,0.04,0.9,1.44,0.008,0.0,0.0,19.30102999566398,11.07918124604763,W,16.0,717,Plotter,JPW,W6,JPW-W6,Japan Surveillance,JAPAN,2e+19,120000000000.0,,low,,UN-SPEC,NO,NO,PWR,30.813766372896378
289.0,0.06,0.86,1.44,0.011,0.0,0.0,19.44715803134222,11.07918124604763,W,38.0,725,Plotter,JPW,W9,JPW-W9,Japan Surveillance,JAPAN,2.8e+19,120000000000.0,,low,,UN-SPEC,NO,NO,PWR,43.717112817702656
282.6,0.05,0.7,0.64,0.006,0.25,0.21,18.73078227566639,11.14921911265538,F,17.4,728,Plotter,KO1,F1,KO1-F1,S. Korea Surveillance,S-KOREA,5.38e+18,141000000000.0,,low,-59.1,,NO,YES,PWR,13.12830883751883
282.6,0.05,0.7,0.64,0.006,0.25,0.21,19.58994960132571,11.13195228524128,F,13.3,735,Plotter,KO1,F1,KO1-F1,S. Korea Surveillance,S-KOREA,3.89e+19,135504052953.8777,,low,-37.5,,NO,YES,PWR,32.84676930387183
288.0,0.05,0.63,1.38,0.004,0.22,0.23,18.46239799789896,10.90109157663113,P,19.4,742,Plotter,KO2,P1,KO2-P1,S. Korea Surveillance,S-KOREA,2.9e+18,79632724865.61928,,low,-62.4,480.2195,YES,YES,PWR,10.526546444397798
288.0,0.05,0.63,1.38,0.004,0.22,0.23,19.56229286445647,10.99124453186296,P,25.4,749,Plotter,KO2,P1,KO2-P1,S. Korea Surveillance,S-KOREA,3.65e+19,98004164784.98671,,low,-50.9,479.1855,YES,YES,PWR,34.78934413035947
288.0,0.03,0.07,1.7,0.01,0.41,0.11,19.03742649794062,11.07710066579111,W,19.7,753,Plotter,KO2,W1,KO2-W1,S. Korea Surveillance,S-KOREA,1.09e+19,119426489289.503,,low,-17.0,565.37,YES,YES,PWR,18.46239385505601
288.0,0.03,0.07,1.7,0.01,0.41,0.11,19.65801139665711,11.01040781403769,W,45.6,756,Plotter,KO2,W1,KO2-W1,S. Korea Surveillance,S-KOREA,4.55e+19,102425434283.8414,,low,-17.0,565.37,YES,YES,PWR,41.4951007828712
290.0,0.06,0.65,1.36,0.008,0.26,0.2,19.6605809124273,11.09795107099415,P,41.38333333333333,763,Plotter,KO3,P1,KO3-P1,S. Korea Surveillance,S-KOREA,4.577e+19,125300000000.0,,low,,492.975,YES,NO,PWR,42.11583684540496
290.0,0.02,0.18,1.53,0.012,0.51,0.13,19.22993768590793,11.19865708695442,W,38.69444444444444,768,Plotter,KO3,W1,KO3-W1,S. Korea Surveillance,S-KOREA,1.698e+19,158000000000.0,,low,,496.422,YES,NO,PWR,21.687190275018214
290.0,0.02,0.18,1.53,0.012,0.51,0.13,19.77077839616915,11.08529057823007,W,50.12222222222223,771,Plotter,KO3,W1,KO3-W1,S. Korea Surveillance,S-KOREA,5.899e+19,121700000000.0,,low,,496.422,YES,NO,PWR,43.92563717959294
290.0,0.05,0.66,1.27,0.007,0.22,0.21,19.72841871839723,11.07035577091195,P,35.78888888888889,781,Plotter,KO4,P1,KO4-P1,S. Korea Surveillance,S-KOREA,5.3508e+19,117586041688.6297,,low,,510,YES,NO,PWR,39.99446313567939
290.0,0.023,0.12,1.54,0.019,0.5,0.12,19.22055261986635,11.20411998265593,W,10.70555555555556,783,Plotter,KO4,W1,KO4-W1,S. Korea Surveillance,S-KOREA,1.6617e+19,160000000000.0,,low,,486.0805,YES,NO,PWR,21.531101830044946
278.3333333333333,0.05399999999999999,0.656,1.25,0.009200000000000002,0.252,0.19,17.98227123303957,9.690196080028514,P,2.222222222222221,788,Plotter,KU1,P1,KU1-P1,Taiwan Surveillance,TAIWAN,9.6e+17,4900000000.0,,low,,,NO,NO,BWR,8.561153351801845
278.3333333333333,0.0752,0.6100000000000001,1.362,0.0072,0.276,0.19875,18.04139268515823,9.690196080028514,P,7.777777777777778,792,Plotter,KU2,P1,KU2-P1,Taiwan Surveillance,TAIWAN,1.1e+18,4900000000.0,,low,,,NO,NO,BWR,13.350207808905466
280.0,0.06,0.71,0.69,0.01,0.25,0.21,19.24551266781415,11.08394822919721,F,8.333333333333334,796,Plotter,KWE,F1,KWE-F1,USA Surveillance,USA,1.76e+19,121324421503.0993,,low,,465.7572499999999,YES,NO,PWR,28.72050503091026
280.0,0.06,0.71,0.69,0.01,0.25,0.21,19.74973631556906,10.85999460153031,F,50.0,799,Plotter,KWE,F1,KWE-F1,USA Surveillance,USA,5.62e+19,72442695507.62479,,low,,465.7572499999999,YES,NO,PWR,48.03580224212638
280.0,0.06,0.75,0.79,0.01,0.28,0.2,19.24551266781415,11.08394822919721,F,19.44444444444444,801,Plotter,KWE,F2,KWE-F2,USA Surveillance,USA,1.76e+19,121324421503.0993,,low,,464.3782499999999,YES,NO,PWR,30.542062916859983
280.0,0.06,0.75,0.79,0.01,0.28,0.2,19.41664050733828,10.87251092161626,F,25.55555555555556,802,Plotter,KWE,F2,KWE-F2,USA Surveillance,USA,2.61e+19,74560862232.09511,,low,,464.3782499999999,YES,NO,PWR,36.26609559096025
280.0,0.06,0.75,0.79,0.01,0.28,0.2,19.74973631556906,10.85999460153031,F,39.0,804,Plotter,KWE,F2,KWE-F2,USA Surveillance,USA,5.62e+19,72442695507.62479,,low,,464.3782499999999,YES,NO,PWR,51.30948310113958
280.0,0.17,0.64,1.478,0.011,0.225,0.217,19.24551266781415,11.08394822919721,SRM,85.55555555555556,806,Plotter,KWE,SRM2,KWE-SRM2,USA Surveillance,USA,1.76e+19,121324421503.0993,,low,,,NO,NO,PWR,79.01984004641159
280.0,0.17,0.64,1.478,0.011,0.225,0.217,19.74973631556906,10.85999460153031,SRM,97.0,809,Plotter,KWE,SRM2,KWE-SRM2,USA Surveillance,USA,5.62e+19,72442695507.62479,,low,,,NO,NO,PWR,111.84769496478629
274.0,0.15,0.49,1.23,0.014,0.26,0.22,17.95616843047536,9.276949190701671,P,41.83333333333334,823,Plotter,LV1,P1,LV1-P1,Mexico Surveillance,MEXICO,9.04e+17,1892122241.143445,,low,,,NO,NO,BWR,27.064031433591282
274.0,0.03,0.9,1.39,0.011,0.38,0.07,17.95616843047536,9.276949190701671,W,9.444444444444445,825,Plotter,LV1,W1,LV1-W1,Mexico Surveillance,MEXICO,9.04e+17,1892122241.143445,,low,,UN-SPEC,NO,NO,BWR,6.672758854040044
292.7777777777778,0.087,0.6,1.26,0.01,0.23,0.21,19.29225607135648,10.93311145785011,P,44.84999999999999,830,Plotter,MC1,P1,MC1-P1,USA Surveillance,USA,1.96e+19,85725782466.45323,,low,,455,YES,NO,PWR,35.874405795541904
292.7777777777778,0.087,0.6,1.26,0.01,0.23,0.21,18.59549622182557,11.05529692973198,P,28.33333333333333,832,Plotter,MC1,P1,MC1-P1,USA Surveillance,USA,3.94e+18,113578709469.1204,,low,,459,YES,NO,PWR,20.560207478017826
292.7777777777778,0.087,0.6,1.26,0.01,0.23,0.21,19.42813479402879,10.91987729129473,P,60.85555555555555,835,Plotter,MC1,P1,MC1-P1,USA Surveillance,USA,2.68e+19,83152879174.64685,,low,,459,YES,NO,PWR,40.22622782393996
292.7777777777778,0.21,0.88,1.36,0.011,0.24,0.1,18.59549622182557,11.05529692973198,W,89.50000000000001,836,Plotter,MC1,W1,MC1-W1,USA Surveillance,USA,3.94e+18,113578709469.1204,,low,-26.55555555555555,443,YES,YES,PWR,62.45079022747348
292.7777777777778,0.21,0.88,1.36,0.011,0.24,0.1,19.29225607135648,10.93311145785011,W,99.8888888888889,838,Plotter,MC1,W1,MC1-W1,USA Surveillance,USA,1.96e+19,85725782466.45323,,low,-26.55555555555555,443,YES,YES,PWR,95.71741356524775
291.6666666666667,0.154,0.78,0.686,0.012,0.179,0.181,19.28555730900777,11.00499532741994,F,46.66666666666666,846,Plotter,MC2,F1,MC2-F1,USA Surveillance,USA,1.93e+19,101156857072.1746,,low,,437,YES,NO,PWR,61.55471200519156
