Repository: uw-cmg/RPV_model_benchmarking

# RPV model benchmarking
Benchmarking and analysis of different models of reactor pressure vessel steel embrittlement

## Run example notebooks in Google Colab:

Make predictions with models, conduct benchmarking and analysis such as embrittlement curves

## Citations

The raw data required to reproduce findings in this repo are available in the data_files folder. The original versions of the data are available online: the UCSB dataset is available on Figshare: 10.6084/m9.figshare.23304227, and the PLOTTER dataset is available online: https://www.astm.org/adje090015-ea.html.

If you find any of the models useful, please cite their respective original reference:

File: model_files/E900/5fold/e900_5fold_split_2.csv (part 1 of 5)
temperature_C,wt_percent_Cu,wt_percent_Ni,wt_percent_Mn,wt_percent_P,wt_percent_Si,wt_percent_C,log(fluence_n_cm2),log(flux_n_cm2_sec),Product Form,Measured DT41J  [C],index,datatype,Short Plant ID,Matl / PF ID,alloy,PLOTTER-15 Set Name,Nation,fluence_n_cm2,flux_n_cm2_sec,delta_sigma_y_MPa,fluence_group,Measured Unirradiated Value  [C],Un-Irradiated YS  [MPa],YS(u) Known?,Unirradiated T Known?,Reactor Type,E900 Preds
287.0,0.03,0.56,1.4,0.005,0.31,0.13,18.66454796224655,11.16574135531118,W,4.388888888888889,5,Plotter,AD1,W1,AD1-W1,Brazil Surveillance,BRAZIL,4.619e+18,146467529173.0086,,low,,516.245,YES,NO,PWR,9.763233018475892
292.2222222222222,0.15,0.52,1.32,0.01,0.2,0.21,19.01283722470517,10.96625591238198,P,26.11111111111111,9,Plotter,AN1,P1,AN1-P1,USA Surveillance,USA,1.03e+19,92524322218.9165,,low,,496,YES,NO,PWR,45.89459881571792
292.2222222222222,0.17,0.64,1.478,0.011,0.225,0.217,18.63144376901317,10.65988071276059,SRM,27.77777777777778,18,Plotter,AN1,SRM2,AN1-SRM2,USA Surveillance,USA,4.28e+18,45696265889.06142,,low,,,NO,NO,PWR,45.439660061469674
291.1111111111111,0.27,0.58,1.49,0.016,0.51,0.09,17.86153441085904,10.38959995032397,W,55.55555555555556,19,Plotter,AN1,W1,AN1-W1,USA Surveillance,USA,7.27e+17,24524488055.52857,,low,,466,YES,NO,PWR,39.77348820979911
292.2222222222222,0.27,0.58,1.49,0.016,0.51,0.09,19.16435285578444,10.93719246682784,W,96.66666666666667,21,Plotter,AN1,W1,AN1-W1,USA Surveillance,USA,1.46e+19,86535133264.10524,,low,,466,YES,NO,PWR,94.18386186873552
290.0,0.096,0.58,1.4,0.009,0.21,0.22,19.3324384599156,10.6380089093933,P,29.38888888888889,24,Plotter,AN2,P1,AN2-P1,USA Surveillance,USA,2.15e+19,43451913808.21789,,low,-9.5,467,YES,YES,PWR,42.55546894298211
290.0,0.045,0.083,1.33,0.004,0.14,0.13,19.3324384599156,10.6380089093933,W,8.944444444444445,27,Plotter,AN2,W1,AN2-W1,USA Surveillance,USA,2.15e+19,43451913808.21789,,low,-19.88888888888889,510,YES,YES,PWR,22.66726145569265
289.4444444444445,0.03,0.73,1.33,0.007,0.28,0.2,19.06818586174616,10.93591079923121,F,21.05555555555556,29,Plotter,BD1,F1,BD1-F1,USA Surveillance,USA,1.17e+19,86280131676.7548,,low,-59.94444444444444,447,YES,YES,PWR,15.58256914415882
290.0,0.03,0.73,1.33,0.007,0.28,0.2,19.29666519026153,10.9063211256536,F,13.33333333333333,30,Plotter,BD1,F1,BD1-F1,USA Surveillance,USA,1.98e+19,80597417365.66609,,low,-59.94444444444444,447,YES,YES,PWR,20.88591357598321
288.8888888888889,0.057,0.77,1.38,0.013,0.3,0.24,19.06069784035361,10.93452537682551,F,-5.333333333333332,38,Plotter,BD2,F1,BD2-F1,USA Surveillance,USA,1.15e+19,86005332031.43697,,low,-29.38888888888889,476,YES,YES,PWR,25.77021609341641
288.8888888888889,0.057,0.77,1.38,0.013,0.3,0.24,19.31597034545692,10.8846899738444,F,2.555555555555557,39,Plotter,BD2,F1,BD2-F1,USA Surveillance,USA,2.07e+19,76681389493.4494,,low,-29.38888888888889,476,YES,YES,PWR,33.68523179537048
288.8888888888889,0.04,0.64,1.45,0.011,0.53,0.069,18.58883172559421,11.01814311135271,W,-0.4444444444444464,43,Plotter,BD2,W1,BD2-W1,USA Surveillance,USA,3.88e+18,104266095675.4293,,low,-28.44444444444444,503,YES,YES,PWR,10.906263471075022
275.5555555555555,0.14,0.55,1.35,0.007,0.19,0.2,17.18184358794477,8.726273376495698,P,15.0,46,Plotter,BF2,P1,BF2-P1,USA Surveillance,USA,1.52e+17,532443312.3018225,,low,,,NO,NO,BWR,9.746353465974654
283.8888888888889,0.2,0.54,1.31,0.01,0.18,0.2,18.48000694295715,10.90201908997416,P,71.05555555555556,62,Plotter,BV1,P1,BV1-P1,USA Surveillance,USA,3.02e+18,79802976492.47421,,low,-19.33333333333333,,NO,YES,PWR,48.43613952586641
283.8888888888889,0.26,0.62,1.37,0.018,0.27,0.11,19.32221929473392,10.66807665033349,W,99.16666666666666,73,Plotter,BV1,W1,BV1-W1,USA Surveillance,USA,2.1e+19,46566827388.74519,,low,-54.72222222222222,461,YES,YES,PWR,114.49602718792994
283.8888888888889,0.05,0.56,1.32,0.01,0.24,0.24,18.78532983501077,11.15618945958039,P,13.33333333333333,74,Plotter,BV2,P1,BV2-P1,USA Surveillance,USA,6.1e+18,143281282297.0103,,low,2.000000000000001,492,YES,YES,PWR,15.698115310622217
283.8888888888889,0.05,0.56,1.32,0.01,0.24,0.24,19.56584781867352,11.07360498124054,P,35.44444444444444,79,Plotter,BV2,P1,BV2-P1,USA Surveillance,USA,3.68e+19,118469070558.6332,,low,4.111111111111111,498,YES,YES,PWR,37.714955215788244
283.8888888888889,0.08,0.07,1.17,0.008,0.14,0.1,18.78532983501077,11.15618945958039,W,3.222222222222221,82,Plotter,BV2,W1,BV2-W1,USA Surveillance,USA,6.1e+18,143281282297.0103,,low,-39.88888888888889,507,YES,YES,PWR,17.403182589375344
292.2222222222222,0.05,0.73,0.69,0.01,0.27,0.21,18.61172330800734,11.04103469376585,F,15.94444444444444,87,Plotter,BY1,F1,BY1-F1,USA Surveillance,USA,4.09e+18,109909363740.3366,,low,-66.5,497,YES,YES,PWR,9.809944500880768
292.2222222222222,0.026,0.71,1.48,0.011,0.57,0.08,18.61172330800734,11.04103469376585,W,2.888888888888889,93,Plotter,BY1,W1,BY1-W1,USA Surveillance,USA,4.09e+18,109909363740.3366,,low,-34.72222222222222,458,YES,YES,PWR,9.38268069563285
293.3333333333333,0.07,0.65,1.18,0.005,0.23,0.18,18.6085260335772,11.03417246524929,F,11.33333333333333,99,Plotter,BY2,F1,BY2-F1,USA Surveillance,USA,4.06e+18,108186349121.0792,,low,-43.88888888888889,445,YES,YES,PWR,15.533260553475529
289.4444444444445,0.03,0.65,1.34,0.01,0.55,0.09,19.3384564936046,10.90363909095403,W,30.11111111111111,104,Plotter,BY2,W1,BY2-W1,USA Surveillance,USA,2.18e+19,80101212658.8723,,low,-57.33333333333334,479,YES,YES,PWR,23.999958666392864
294.4444444444445,0.09,0.845,0.725,0.008,0.292,0.204,18.46538285144842,11.06894915322261,F,7.777777777777778,108,Plotter,CB1,F1,CB1-F1,USA Surveillance,USA,2.92e+18,117205813408.345,,low,,459,YES,NO,PWR,19.754792255533275
294.4444444444445,0.042,0.153,1.163,0.008,0.133,0.14,19.06069784035361,10.90675279860686,W,17.77777777777778,121,Plotter,CB2,W1,CB2-W1,USA Surveillance,USA,1.15e+19,80677568100.28601,,low,,510,YES,NO,PWR,14.35733168434925
287.2222222222222,0.133,0.66,1.21,0.005,0.205,0.208,19.29003461136252,10.74356380982559,P,60.0,133,Plotter,CC2,P1,CC2-P1,USA Surveillance,USA,1.95e+19,55406894595.28758,,low,,438,YES,NO,PWR,54.2955018464133
287.7777777777778,0.21,0.06,1.167,0.013,0.143,0.115,18.91645394854993,10.7520663505966,W,37.22222222222222,137,Plotter,CC2,W1,CC2-W1,USA Surveillance,USA,8.25e+18,56502329128.7382,,low,,519,YES,NO,PWR,37.12574973809751
280.0,0.14,0.49,1.4,0.009,0.25,0.24,18.42651126136457,10.82390093347325,P,32.77777777777778,140,Plotter,CK1,P1,CK1-P1,USA Surveillance,USA,2.67e+18,66665468186.33972,,low,,472,YES,NO,PWR,32.57077445981283
280.0,0.27,0.74,1.33,0.023,0.18,0.26,18.42651126136457,10.82390093347325,W,38.88888888888889,152,Plotter,CK1,W1,CK1-W1,USA Surveillance,USA,2.67e+18,66665468186.33972,,low,,463,YES,NO,PWR,80.08362421804671
283.3333333333333,0.11,0.58,1.285,0.017,0.215,0.215,19.19865708695442,10.76233258800171,P,53.33333333333334,158,Plotter,CK2,P1,CK2-P1,USA Surveillance,USA,1.58e+19,57853892995.78297,,low,,,NO,NO,PWR,48.741071402141614
282.7777777777778,0.11,0.58,1.285,0.017,0.215,0.215,18.82216807936802,10.81550560073682,P,56.66666666666666,160,Plotter,CK2,P1,CK2-P1,USA Surveillance,USA,6.64e+18,65389136264.6574,,low,,462,YES,NO,PWR,36.799579861300685
292.7777777777778,0.06,0.55,1.32,0.005,0.22,0.23,18.49554433754645,10.97554843154114,P,-3.277777777777779,167,Plotter,CL1,P1,CL1-P1,USA Surveillance,USA,3.13e+18,94525379913.50777,,low,-19.27777777777778,462,YES,YES,PWR,11.420362201820977
292.7777777777778,0.06,0.55,1.32,0.005,0.22,0.23,18.49554433754645,10.97554843154114,P,14.5,171,Plotter,CL1,P1,CL1-P1,USA Surveillance,USA,3.13e+18,94525379913.50777,,low,-27.83333333333333,465,YES,YES,PWR,11.420362201820977
291.6666666666667,0.03,0.06,1.28,0.005,0.47,0.11,19.48855071650044,10.89318167119094,W,27.61111111111111,178,Plotter,CL1,W1,CL1-W1,USA Surveillance,USA,3.08e+19,78195483835.06398,,low,-47.22222222222222,500,YES,YES,PWR,25.00218928213601
262.0,0.087,0.64,1.26,0.017,0.29,0.176,20.05307844348342,11.46480673664109,F,146.0,183,Plotter,F43,F1,F43-F1,France Surveillance,FRANCE,1.13e+20,291612903225.8065,,high,,,NO,NO,PWR,143.2543232800456
255.0,0.09,0.65,1.27,0.01,0.31,0.169,18.73239375982297,10.94493328530455,F,41.25880402523386,186,Plotter,F43,F2,F43-F2,France Surveillance,FRANCE,5.4e+18,88091353996.73737,,low,,,NO,NO,PWR,44.00720367147225
255.7274479500957,0.09,0.65,1.27,0.01,0.31,0.169,19.08386080086657,10.92309223900545,F,51.71047120322781,187,Plotter,F43,F2,F43-F2,France Surveillance,FRANCE,1.213e+19,83770718232.0442,,low,,,NO,NO,PWR,59.62936788063201
260.2095386073369,0.09,0.65,1.27,0.01,0.31,0.169,19.35640832703898,10.95328780586316,F,59.33432066439016,188,Plotter,F43,F2,F43-F2,France Surveillance,FRANCE,2.272e+19,89802371541.50198,,low,,,NO,NO,PWR,70.91644944154842
255.7274479500957,0.11,0.095,1.42,0.017,0.51,0.055,19.44138088491651,11.28061232305538,W,78.46268505373169,195,Plotter,F43,W1,F43-W1,France Surveillance,FRANCE,2.763e+19,190814917127.0718,,low,,,NO,NO,PWR,82.28638331044479
278.3333333333333,0.029,0.6,1.48,0.005,0.24,0.0,17.92427928606188,9.672092522350573,P,10.0,202,Plotter,COF,P1,COF-P1,USA Surveillance,SPAIN,8.4e+17,4699942257.852261,,low,,,NO,NO,BWR,3.992227775398014
278.3333333333333,0.072,0.76,1.7,0.012,0.24,0.0,17.92427928606188,9.672092522350573,W,-15.55555555555556,203,Plotter,COF,W1,COF-W1,USA Surveillance,SPAIN,8.4e+17,4699942257.852261,,low,,,NO,NO,BWR,13.588666134983841
292.7777777777778,0.05,0.59,1.36,0.006,0.23,0.21,19.17318626841227,10.87919507179448,P,3.888888888888889,205,Plotter,CP1,P1,CP1-P1,USA Surveillance,USA,1.49e+19,75717291756.10455,,low,-29.33333333333333,435,YES,YES,PWR,19.901075049446035
275.0,0.22,0.51,1.37,0.018,0.22,0.23,17.48000694295715,9.05307844348342,P,36.33,223,Plotter,CPR,PBWR3,CPR-PBWR3,USA Surveillance,USA,3.02e+17,1130000000.0,,low,,UN-SPEC,NO,NO,BWR,25.78596744859789
275.0,0.172,0.584,1.16,0.018,0.17,0.2,17.67024585307412,9.243038048686294,P,29.67,225,Plotter,CPR,PBWR4,CPR-PBWR4,USA Surveillance,USA,4.68e+17,1750000000.0,,low,,UN-SPEC,NO,NO,BWR,25.798442625347267
275.0,0.2,1.05,1.33,0.019,0.17,0.0,17.71349054309394,9.287801729930226,W,55.89,229,Plotter,CPR,W2,CPR-W2,USA Surveillance,USA,5.17e+17,1940000000.0,,low,,UN-SPEC,NO,NO,BWR,43.920617239140576
275.0,0.01,0.9,1.33,0.012,0.43,0.07,17.61172330800734,9.1846914308176,W,-14.67,237,Plotter,CPR,WBWR1,CPR-WBWR1,USA Surveillance,USA,4.09e+17,1530000000.0,,low,,UN-SPEC,NO,NO,BWR,3.7218700389799793
291.6666666666667,0.2,0.54,1.3,0.008,0.22,0.23,18.81690383937566,10.7095711988631,P,64.44444444444444,240,Plotter,CR3,P1,CR3-P1,USA Surveillance,USA,6.56e+18,51235525963.91519,,low,,478,YES,NO,PWR,53.67744544610337
274.0,0.17,0.61,1.54,0.015,0.31,0.2,17.11394335230684,8.770852011642145,P,13.88888888888889,254,Plotter,CS1,P1,CS1-P1,Taiwan Surveillance,TAIWAN,1.3e+17,590000000.0,,low,-14.44444444444444,,NO,YES,BWR,12.223853895702591
280.5555555555555,0.12,0.2,1.37,0.01,0.19,0.2,19.19033169817029,10.81193379722215,P,38.33333333333334,260,Plotter,CTY,P2,CTY-P2,USA Surveillance,USA,1.55e+19,64853556485.35567,,low,,,NO,NO,PWR,40.27917933170342
292.2222222222222,0.02,0.81,0.63,0.011,0.27,0.22,18.98317507203781,10.7479719628258,F,2.777777777777778,277,Plotter,DB1,F2,DB1-F2,USA Surveillance,USA,9.62e+18,55972146584.18629,,low,,,NO,NO,PWR,8.85660531171712
292.2222222222222,0.12,0.5,1.35,0.01,0.23,0.22,18.22530928172586,10.70946933549171,P,24.69444444444444,280,Plotter,DB1,P2,DB1-P2,USA Surveillance,USA,1.68e+18,51223510127.61971,,low,,,NO,NO,PWR,20.55917213369068
292.2222222222222,0.12,0.5,1.35,0.01,0.23,0.22,18.2405492482826,10.72470930204845,P,21.65555555555556,281,Plotter,DB1,P2,DB1-P2,USA Surveillance,USA,1.74e+18,53052921203.60612,,low,,,NO,NO,PWR,20.80640554874983
292.7777777777778,0.17,0.64,1.478,0.011,0.225,0.217,19.10720996964787,11.08726527900846,SRM,62.22222222222222,284,Plotter,DB1,SRM2,DB1-SRM2,USA Surveillance,USA,1.28e+19,122254619696.4418,,low,,,NO,NO,PWR,61.276911131877085
291.1111111111111,0.17,0.64,1.478,0.011,0.225,0.217,19.05690485133647,10.80955971463527,SRM,79.42222222222223,285,Plotter,DB1,SRM2,DB1-SRM2,USA Surveillance,USA,1.14e+19,64500000000.0,,low,,,NO,NO,PWR,60.60451180376651
292.7777777777778,0.22,0.63,1.705,0.014,0.422,0.089,18.77232170672292,10.86189539382432,W,60.55555555555556,287,Plotter,DB1,W1,DB1-W1,USA Surveillance,USA,5.92e+18,72760452923.98694,,low,,,NO,NO,PWR,63.645843730803065
291.1111111111111,0.16,0.18,1.05,0.014,0.2,0.15,19.05690485133647,10.80955971463527,W,28.58888888888889,296,Plotter,DB1,W6,DB1-W6,USA Surveillance,USA,1.14e+19,64500000000.0,,low,,,NO,NO,PWR,36.31494495996621
291.1111111111111,0.29,0.56,1.63,0.017,0.61,0.08,19.05690485133647,10.80955971463527,W,105.6777777777778,299,Plotter,DB1,WBW4,DB1-WBW4,USA Surveillance,USA,1.14e+19,64500000000.0,,low,,,NO,NO,PWR,90.62156031768784
283.3333333333333,0.17,0.64,1.478,0.011,0.225,0.217,19.02118929906994,10.75374459088695,SRM,60.0,304,Plotter,DC1,SRM2,DC1-SRM2,USA Surveillance,USA,1.05e+19,56721092986.29099,,low,,,NO,NO,PWR,65.50176440060707
282.7777777777778,0.196,1.0,1.347,0.013,0.214,0.097,19.13353890837022,10.47878928346301,W,113.5944444444444,308,Plotter,DC1,W1,DC1-W1,USA Surveillance,USA,1.36e+19,30115444900.78201,,low,,506,YES,NO,PWR,103.31396861826109
287.0,0.051,0.98,1.17,0.015,0.125,0.054,19.69460519893357,11.14612803567824,W,36.2,327,Plotter,DO3,W1,DO3-W1,Belgium Surveillance,BELGIUM,4.95e+19,140000000000.0,,low,,UN-SPEC,NO,NO,PWR,56.44206278146208
295.0,0.04,0.77,1.46,0.007,0.22,0.22,19.44715803134222,11.14612803567824,F,21.4,333,Plotter,DO4,F2,DO4-F2,Belgium Surveillance,BELGIUM,2.8e+19,140000000000.0,,low,,UN-SPEC,NO,NO,PWR,26.95272869029767
295.0,0.04,0.77,1.46,0.007,0.22,0.22,19.73559889969818,11.14612803567824,F,39.9,334,Plotter,DO4,F2,DO4-F2,Belgium Surveillance,BELGIUM,5.44e+19,140000000000.0,,low,,UN-SPEC,NO,NO,PWR,38.799833901297866
285.5555555555555,0.212,0.345,1.78,0.009,0.213,0.209,18.85186960072977,11.36819673692345,W,75.55555555555556,351,Plotter,DR3,W1,DR3-W1,USA Surveillance,USA,7.11e+18,233451536643.026,,low,,448.159,YES,NO,BWR,54.24575253081757
285.5555555555555,0.212,0.345,1.78,0.009,0.213,0.209,19.20682587603185,11.27827436120061,W,77.22222222222223,353,Plotter,DR3,W1,DR3-W1,USA Surveillance,USA,1.61e+19,189790452479.2999,,low,,448.159,YES,NO,BWR,70.04352909091553
283.3333333333333,0.14,0.19,1.06,0.016,0.27,0.13,19.9304395947667,11.04602671423302,W,63.05555555555556,371,Plotter,FA1,W1,FA1-W1,USA Surveillance,USA,8.52e+19,111180011399.866,,high,,538,YES,NO,PWR,82.2419883857443
283.3333333333333,0.195,0.597,1.327,0.005,0.229,0.215,19.2380461031288,11.14154431026791,P,90.55555555555556,377,Plotter,FA2,P1,FA2-P1,USA Surveillance,USA,1.73e+19,138530151848.2644,,low,,498,YES,NO,PWR,76.05749201570545
283.3333333333333,0.195,0.597,1.327,0.005,0.229,0.215,19.94051648493257,11.10285513174488,P,121.0,384,Plotter,FA2,P1,FA2-P1,USA Surveillance,USA,8.72e+19,126722908386.0803,,high,,498,YES,NO,PWR,121.3015835601899
283.3333333333333,0.195,0.597,1.327,0.005,0.229,0.215,19.94051648493257,11.10285513174488,P,120.0,385,Plotter,FA2,P1,FA2-P1,USA Surveillance,USA,8.72e+19,126722908386.0803,,high,,483,YES,NO,PWR,121.3015835601899
277.7777777777778,0.11,0.61,1.43,0.013,0.23,0.205,17.41497334797082,9.139024727982733,P,3.888888888888889,404,Plotter,FTZ,PBWR2,FTZ-PBWR2,USA Surveillance,USA,2.6e+17,1377287887.070869,,low,,,NO,NO,BWR,11.36733783746858
285.0,0.05,0.69,0.67,0.01,0.2,0.19,18.76863810124761,11.12370345863401,F,19.44444444444444,406,Plotter,GIN,F1,GIN-F1,USA Surveillance,USA,5.87e+18,132954627817.6415,,low,,432.646,YES,NO,PWR,12.481072699796762
282.7777777777778,0.05,0.69,0.67,0.01,0.2,0.19,19.76342799356294,10.78032154728078,F,42.0,410,Plotter,GIN,F1,GIN-F1,USA Surveillance,USA,5.8e+19,60300588034.69987,,low,,432.646,YES,NO,PWR,37.32285406892
285.0,0.07,0.69,0.66,0.01,0.23,0.18,18.76863810124761,11.12370345863401,F,-6.666666666666667,411,Plotter,GIN,F2,GIN-F2,USA Surveillance,USA,5.87e+18,132954627817.6415,,low,,539.5145,YES,NO,PWR,18.711711948937225
285.0,0.07,0.69,0.66,0.01,0.23,0.18,19.56110138364906,10.83184585533541,F,38.33333333333334,414,Plotter,GIN,F2,GIN-F2,USA Surveillance,USA,3.64e+19,67896260482.88417,,low,,539.5145,YES,NO,PWR,37.00561555447433
285.0,0.24,0.52,1.3,0.009,0.5,0.07,19.56110138364906,10.83184585533541,W,122.2222222222222,422,Plotter,GIN,W1,GIN-W1,USA Surveillance,USA,3.64e+19,67896260482.88417,,low,,507.109,YES,NO,PWR,106.73175934584813
284.0,0.16,0.745,0.71,0.013,0.0,0.227,18.46538285144842,10.33435476708706,F,14.95925619327855,425,Plotter,GUN,F1,GUN-F1,Kussmaul 90,GERMANY,2.92e+18,21595077505.62064,,low,,,NO,NO,PWR,42.18808544049086
284.0,0.25,0.2,1.33,0.009,0.0,0.08,19.98677173426625,12.22353547161836,W,134.5705415075701,432,Plotter,GUN,W1,GUN-W1,Kussmaul 90,GERMANY,9.7e+19,1673152287906.386,,high,,,NO,NO,BWR,119.34618341427444
277.7777777777778,0.08,0.59,1.39,0.01,0.23,0.0,17.36172783601759,9.044309740408856,P,2.777777777777778,434,Plotter,HA2,P1,HA2-P1,USA Surveillance,USA,2.3e+17,1107413313.611747,,low,-28.66666666666667,,NO,YES,BWR,6.907446195233418
285.5555555555555,0.12,0.09,1.35,0.007,0.23,0.19,18.68033551341456,11.07431893683133,P,18.88888888888889,436,Plotter,HB2,P1,HB2-P1,USA Surveillance,USA,4.79e+18,118663987189.244,,low,,455,YES,NO,BWR,20.73030903427646
285.5555555555555,0.1,0.2,1.29,0.01,0.22,0.2,18.68033551341456,11.07431893683133,P,8.88888888888889,438,Plotter,HB2,P2,HB2-P2,USA Surveillance,USA,4.79e+18,118663987189.244,,low,,388,YES,NO,PWR,20.43947294763945
285.0,0.34,0.66,1.17,0.024,0.275,0.117,19.58771096501891,11.22736994722451,W,165.5555555555555,447,Plotter,HB2,W1,HB2-W1,USA Surveillance,USA,3.87e+19,168799030229.9435,,low,,442,YES,NO,PWR,142.02733401407139
285.0,0.34,0.66,1.17,0.024,0.275,0.117,19.65224634100332,10.84402250828981,W,146.9555555555555,448,Plotter,HB2,W1,HB2-W1,USA Surveillance,USA,4.49e+19,69826859248.21136,,low,,442,YES,NO,PWR,147.67102937890647
277.7777777777778,0.211,0.63,1.28,0.01,0.25,0.2,19.00860017176192,10.79379022119175,P,62.22222222222222,452,Plotter,IP2,P1,IP2-P1,USA Surveillance,USA,1.02e+19,62199976583.53823,,low,,463,YES,NO,PWR,82.58560419448989
283.8888888888889,0.149,0.441,1.3,0.014,0.22,0.22,18.40312052117582,10.75818587856221,P,51.66666666666666,453,Plotter,IP2,P2,IP2-P2,USA Surveillance,USA,2.53e+18,57304124084.94601,,low,,445,YES,NO,PWR,31.8342299435021
280.5555555555555,0.2,0.18,1.34,0.014,0.23,0.24,18.65801139665711,10.79747695370415,SRM,37.22222222222222,460,Plotter,IP2,SRM3,IP2-SRM3,USA Surveillance,USA,4.55e+18,62730240663.5343,,low,,,NO,NO,PWR,39.87152891928206
275.5555555555555,0.2,0.18,1.34,0.014,0.23,0.24,18.69196510276736,10.25866004458842,SRM,52.22222222222222,462,Plotter,IP2,SRM3,IP2-SRM3,USA Surveillance,USA,4.92e+18,18140950762.80486,,low,,,NO,NO,PWR,43.730970635060885
283.3333333333333,0.24,0.52,1.3,0.012,0.28,0.22,19.01703333929878,10.77786404286917,P,96.66666666666667,467,Plotter,IP3,P3,IP3-P3,USA Surveillance,USA,1.04e+19,59960333932.93668,,low,,420.25025,YES,NO,PWR,81.2513944355341
283.8888888888889,0.24,0.52,1.3,0.012,0.28,0.22,18.41995574848976,10.77502110587615,P,60.55555555555556,468,Plotter,IP3,P3,IP3-P3,USA Surveillance,USA,2.63e+18,59569109226.64349,,low,,458.86225,YES,NO,PWR,55.83207887887056
283.8888888888889,0.17,0.64,1.478,0.011,0.225,0.217,18.84010609445676,10.83614950920148,SRM,80.55555555555556,471,Plotter,IP3,SRM2,IP3-SRM2,USA Surveillance,USA,6.92e+18,68572425164.89091,,low,,,NO,NO,PWR,57.764275797024084
283.8888888888889,0.155,1.08,1.18,0.019,0.17,0.08,18.41995574848976,10.77502110587615,W,86.11111111111111,472,Plotter,IP3,W1,IP3-W1,USA Surveillance,USA,2.63e+18,59569109226.64349,,low,,465,YES,NO,PWR,54.134686050095645
283.8888888888889,0.155,1.08,1.18,0.019,0.17,0.08,18.84010609445676,10.83614950920148,W,97.77777777777777,473,Plotter,IP3,W1,IP3-W1,USA Surveillance,USA,6.92e+18,68572425164.89091,,low,,465,YES,NO,PWR,72.49313899602154
276.0,0.01,0.67,1.35,0.003,0.0,0.0,17.66275783168157,9.146128035678238,F,16.0,478,Plotter,JBF,F1,JBF-F1,Japan Surveillance,JAPAN,4.6e+17,1400000000.0,,low,,UN-SPEC,NO,NO,BWR,2.9238321339463464
276.0,0.03,0.91,1.35,0.002,0.0,0.0,18.04139268515823,10.11394335230684,F,4.0,480,Plotter,JBF,F10,JBF-F10,Japan Surveillance,JAPAN,1.1e+18,13000000000.0,,low,,UN-SPEC,NO,NO,BWR,5.2978208538154465
276.0,0.04,0.68,1.35,0.008,0.0,0.0,17.23044892137827,9.146128035678238,F,4.0,481,Plotter,JBF,F11,JBF-F11,Japan Surveillance,JAPAN,1.7e+17,1400000000.0,,low,,UN-SPEC,NO,NO,BWR,2.3168178737786174
276.0,0.04,0.89,1.35,0.002,0.0,0.0,18.04139268515823,10.11394335230684,F,3.0,483,Plotter,JBF,F12,JBF-F12,Japan Surveillance,JAPAN,1.1e+18,13000000000.0,,low,,UN-SPEC,NO,NO,BWR,6.438053303577504
276.0,0.01,0.93,1.35,0.005,0.0,0.0,17.20411998265593,9.146128035678238,F,7.0,490,Plotter,JBF,F2,JBF-F2,Japan Surveillance,JAPAN,1.6e+17,1400000000.0,,low,,UN-SPEC,NO,NO,BWR,1.911723749378273
276.0,0.02,0.67,1.35,0.004,0.0,0.0,18.07918124604763,10.11394335230684,F,13.0,495,Plotter,JBF,F4,JBF-F4,Japan Surveillance,JAPAN,1.2e+18,13000000000.0,,low,,UN-SPEC,NO,NO,BWR,5.221335342374814
276.0,0.03,0.69,1.35,0.006,0.0,0.0,17.6232492903979,10.11394335230684,F,19.0,500,Plotter,JBF,F7,JBF-F7,Japan Surveillance,JAPAN,4.2e+17,13000000000.0,,low,,UN-SPEC,NO,NO,BWR,2.9690949675474636
276.0,0.03,0.895,1.35,0.002,0.0,0.0,17.99563519459755,10.11394335230684,F,23.0,502,Plotter,JBF,F9,JBF-F9,Japan Surveillance,JAPAN,9.9e+17,13000000000.0,,low,,UN-SPEC,NO,NO,BWR,4.919296557980035
276.0,0.04,0.6,1.35,0.008,0.0,0.0,17.23044892137827,9.146128035678238,P,8.0,503,Plotter,JBP,P1,JBP-P1,Japan Surveillance,JAPAN,1.7e+17,1400000000.0,,low,,UN-SPEC,NO,NO,BWR,2.1378354416099805
276.0,0.16,0.56,1.35,0.012,0.0,0.0,17.36172783601759,9.146128035678238,P,18.0,506,Plotter,JBP,P10,JBP-P10,Japan Surveillance,JAPAN,2.3e+17,1400000000.0,,low,,UN-SPEC,NO,NO,BWR,15.701601972317622
276.0,0.23,0.55,1.35,0.02,0.0,0.0,17.14612803567824,9.146128035678238,P,0.0,509,Plotter,JBP,P11,JBP-P11,Japan Surveillance,JAPAN,1.4e+17,1400000000.0,,low,,UN-SPEC,NO,NO,BWR,16.860640816757297
276.0,0.12,0.58,1.35,0.01,0.0,0.0,17.90308998699194,10.11394335230684,P,3.0,534,Plotter,JBP,P7,JBP-P7,Japan Surveillance,JAPAN,8e+17,13000000000.0,,low,,UN-SPEC,NO,NO,BWR,20.585870460293464
276.0,0.15,0.57,1.35,0.012,0.0,0.0,17.68124123737559,9.146128035678238,P,33.0,540,Plotter,JBP,P9,JBP-P9,Japan Surveillance,JAPAN,4.8e+17,1400000000.0,,low,,UN-SPEC,NO,NO,BWR,21.49766902060287
276.0,0.02,0.7,1.44,0.006,0.0,0.0,18.11394335230684,10.11394335230684,W,1.0,547,Plotter,JBW,W10,JBW-W10,Japan Surveillance,JAPAN,1.3e+18,13000000000.0,,low,,UN-SPEC,NO,NO,BWR,6.247823877088424
276.0,0.03,0.98,1.44,0.007,0.0,0.0,17.6232492903979,9.146128035678238,W,3.0,553,Plotter,JBW,W13,JBW-W13,Japan Surveillance,JAPAN,4.2e+17,1400000000.0,,low,,UN-SPEC,NO,NO,BWR,3.9753279205301197
276.0,0.07,0.63,1.44,0.012,0.0,0.0,17.04139268515823,9.146128035678238,W,-1.0,558,Plotter,JBW,W15,JBW-W15,Japan Surveillance,JAPAN,1.1e+17,1400000000.0,,low,,UN-SPEC,NO,NO,BWR,3.7239004876861697
276.0,0.08,0.69,1.44,0.01,0.0,0.0,18.0,9.146128035678238,W,24.0,568,Plotter,JBW,W18,JBW-W18,Japan Surveillance,JAPAN,1e+18,1400000000.0,,low,,UN-SPEC,NO,NO,BWR,15.410711295540217
276.0,0.09,0.65,1.44,0.014,0.0,0.0,17.68124123737559,9.146128035678238,W,22.0,571,Plotter,JBW,W19,JBW-W19,Japan Surveillance,JAPAN,4.8e+17,1400000000.0,,low,,UN-SPEC,NO,NO,BWR,12.802785280732424
276.0,0.01,0.68,1.44,0.006,0.0,0.0,18.23044892137827,10.11394335230684,W,13.0,573,Plotter,JBW,W2,JBW-W2,Japan Surveillance,JAPAN,1.7e+18,13000000000.0,,low,,UN-SPEC,NO,NO,BWR,7.264996464470771
276.0,0.09,0.66,1.44,0.013,0.0,0.0,17.6232492903979,9.146128035678238,W,8.0,575,Plotter,JBW,W20,JBW-W20,Japan Surveillance,JAPAN,4.2e+17,1400000000.0,,low,,UN-SPEC,NO,NO,BWR,12.025232122610817
276.0,0.09,0.66,1.44,0.013,0.0,0.0,18.0,9.146128035678238,W,20.0,577,Plotter,JBW,W20,JBW-W20,Japan Surveillance,JAPAN,1e+18,1400000000.0,,low,,UN-SPEC,NO,NO,BWR,17.595386135537105
276.0,0.09,0.67,1.44,0.013,0.0,0.0,17.50514997831991,9.146128035678238,W,5.0,581,Plotter,JBW,W21,JBW-W21,Japan Surveillance,JAPAN,3.2e+17,1400000000.0,,low,,UN-SPEC,NO,NO,BWR,10.557810721870052
276.0,0.13,0.84,1.44,0.015,0.0,0.0,18.17609125905568,10.11394335230684,W,27.0,593,Plotter,JBW,W24,JBW-W24,Japan Surveillance,JAPAN,1.5e+18,13000000000.0,,low,,UN-SPEC,NO,NO,BWR,34.875224439086935
276.0,0.01,0.97,1.44,0.006,0.0,0.0,17.66275783168157,9.146128035678238,W,5.0,599,Plotter,JBW,W7,JBW-W7,Japan Surveillance,JAPAN,4.6e+17,1400000000.0,,low,,UN-SPEC,NO,NO,BWR,4.0798092021030365
276.0,0.01,0.99,1.44,0.007,0.0,0.0,18.11394335230684,10.11394335230684,W,6.0,603,Plotter,JBW,W8,JBW-W8,Japan Surveillance,JAPAN,1.3e+18,13000000000.0,,low,,UN-SPEC,NO,NO,BWR,7.7292247630209925
289.0,0.02,0.75,1.35,0.005,0.0,0.0,18.93449845124357,11.07918124604763,F,7.0,607,Plotter,JPF,F2,JPF-F2,Japan Surveillance,JAPAN,8.6e+18,120000000000.0,,low,,UN-SPEC,NO,NO,PWR,12.93313766141792
289.0,0.029,0.73,1.35,0.005,0.0,0.0,19.41497334797082,11.07918124604763,F,10.0,609,Plotter,JPF,F3,JPF-F3,Japan Surveillance,JAPAN,2.6e+19,120000000000.0,,low,,UN-SPEC,NO,NO,PWR,24.365171989945583
289.0,0.03,0.73,1.35,0.005,0.0,0.0,19.43136376415899,11.07918124604763,F,15.0,611,Plotter,JPF,F4,JPF-F4,Japan Surveillance,JAPAN,2.7e+19,120000000000.0,,low,,UN-SPEC,NO,NO,PWR,24.90303830312643
289.0,0.035,0.74,1.35,0.005,0.0,0.0,18.79239168949825,11.07918124604763,F,16.0,612,Plotter,JPF,F5,JPF-F5,Japan Surveillance,JAPAN,6.2e+18,120000000000.0,,low,,UN-SPEC,NO,NO,PWR,10.805203739001492
289.0,0.035,0.74,1.35,0.005,0.0,0.0,19.49136169383427,11.07918124604763,F,19.0,613,Plotter,JPF,F5,JPF-F5,Japan Surveillance,JAPAN,3.1e+19,120000000000.0,,low,,UN-SPEC,NO,NO,PWR,27.24796983735011
284.0,0.039,0.76,1.35,0.005,0.0,0.0,18.8750612633917,11.07918124604763,F,7.0,616,Plotter,JPF,F7,JPF-F7,Japan Surveillance,JAPAN,7.5e+18,120000000000.0,,low,,UN-SPEC,NO,NO,PWR,14.810748383611024
286.0,0.07,0.59,1.35,0.009,0.0,0.0,19.96378782734556,11.07918124604763,P,61.0,621,Plotter,JPP,P10,JPP-P10,Japan Surveillance,JAPAN,9.2e+19,120000000000.0,,high,,UN-SPEC,NO,NO,PWR,67.67928404324432
289.0,0.09,0.55,1.35,0.01,0.0,0.0,18.47712125471966,11.07918124604763,P,22.0,622,Plotter,JPP,P11,JPP-P11,Japan Surveillance,JAPAN,3e+18,120000000000.0,,low,,UN-SPEC,NO,NO,PWR,19.899293267469563
289.0,0.09,0.55,1.35,0.01,0.0,0.0,19.30102999566398,11.07918124604763,P,42.0,623,Plotter,JPP,P11,JPP-P11,Japan Surveillance,JAPAN,2e+19,120000000000.0,,low,,UN-SPEC,NO,NO,PWR,39.26166181902304
289.0,0.1,0.57,1.35,0.01,0.0,0.0,19.34242268082221,11.07918124604763,P,41.0,626,Plotter,JPP,P12,JPP-P12,Japan Surveillance,JAPAN,2.2e+19,120000000000.0,,low,,UN-SPEC,NO,NO,PWR,44.6917700202455
289.0,0.12,0.58,1.35,0.014,0.0,0.0,19.64345267648619,11.07918124604763,P,81.0,635,Plotter,JPP,P14,JPP-P14,Japan Surveillance,JAPAN,4.4e+19,120000000000.0,,low,,UN-SPEC,NO,NO,PWR,68.16054970689015
289.0,0.13,0.58,1.35,0.014,0.0,0.0,18.60205999132796,11.07918124604763,P,22.0,636,Plotter,JPP,P15,JPP-P15,Japan Surveillance,JAPAN,4e+18,120000000000.0,,low,,UN-SPEC,NO,NO,PWR,33.82469105812907
289.0,0.13,0.58,1.35,0.014,0.0,0.0,19.67209785793572,11.07918124604763,P,88.0,639,Plotter,JPP,P15,JPP-P15,Japan Surveillance,JAPAN,4.7e+19,120000000000.0,,low,,UN-SPEC,NO,NO,PWR,73.9253987853831
289.0,0.16,0.59,1.35,0.011,0.0,0.0,18.77815125038364,11.07918124604763,P,46.0,640,Plotter,JPP,P16,JPP-P16,Japan Surveillance,JAPAN,6e+18,120000000000.0,,low,,UN-SPEC,NO,NO,PWR,46.5385393990673
289.0,0.16,0.59,1.35,0.011,0.0,0.0,19.07918124604763,11.07918124604763,P,52.0,641,Plotter,JPP,P16,JPP-P16,Japan Surveillance,JAPAN,1.2e+19,120000000000.0,,low,,UN-SPEC,NO,NO,PWR,56.6943397405606
289.0,0.16,0.61,1.35,0.01,0.0,0.0,18.47712125471966,11.07918124604763,P,26.0,644,Plotter,JPP,P17,JPP-P17,Japan Surveillance,JAPAN,3e+18,120000000000.0,,low,,UN-SPEC,NO,NO,PWR,38.375239743473095
286.0,0.16,0.61,1.35,0.01,0.0,0.0,19.7481880270062,11.07918124604763,P,99.0,647,Plotter,JPP,P17,JPP-P17,Japan Surveillance,JAPAN,5.6e+19,120000000000.0,,low,,UN-SPEC,NO,NO,PWR,94.35186962583725
288.0,0.03,0.64,1.35,0.007,0.0,0.0,19.30102999566398,11.07918124604763,P,10.0,653,Plotter,JPP,P3,JPP-P3,Japan Surveillance,JAPAN,2e+19,120000000000.0,,low,,UN-SPEC,NO,NO,PWR,19.967340949884942
286.0,0.04,0.62,1.35,0.003,0.0,0.0,19.97772360528885,11.07918124604763,P,61.0,657,Plotter,JPP,P5,JPP-P5,Japan Surveillance,JAPAN,9.5e+19,120000000000.0,,high,,UN-SPEC,NO,NO,PWR,49.577947204801326
289.0,0.07,0.56,1.35,0.013,0.0,0.0,18.47712125471966,11.07918124604763,P,9.0,668,Plotter,JPP,P9,JPP-P9,Japan Surveillance,JAPAN,3e+18,120000000000.0,,low,,UN-SPEC,NO,NO,PWR,15.598208251571734
289.0,0.07,0.56,1.35,0.013,0.0,0.0,19.39794000867204,11.07918124604763,P,32.0,670,Plotter,JPP,P9,JPP-P9,Japan Surveillance,JAPAN,2.5e+19,120000000000.0,,low,,UN-SPEC,NO,NO,PWR,36.66000644514784
289.0,0.14,0.8,1.44,0.012,0.0,0.0,19.11394335230684,11.07918124604763,W,56.0,698,Plotter,JPW,W17,JPW-W17,Japan Surveillance,JAPAN,1.3e+19,120000000000.0,,low,,UN-SPEC,NO,NO,PWR,60.05716113461591
286.0,0.14,0.8,1.44,0.012,0.0,0.0,19.7481880270062,11.07918124604763,W,106.0,700,Plotter,JPW,W17,JPW-W17,Japan Surveillance,JAPAN,5.6e+19,120000000000.0,,low,,UN-SPEC,NO,NO,PWR,101.60325025260445
289.0,0.017,0.9,1.44,0.006,0.0,0.0,18.79239168949825,11.07918124604763,W,24.0,708,Plotter,JPW,W3,JPW-W3,Japan Surveillance,JAPAN,6.2e+18,120000000000.0,,low,,UN-SPEC,NO,NO,PWR,13.035977660493556
286.0,0.02,0.88,1.44,0.008,0.0,0.0,19.95424250943933,11.07918124604763,W,61.0,714,Plotter,JPW,W5,JPW-W5,Japan Surveillance,JAPAN,9e+19,120000000000.0,,high,,UN-SPEC,NO,NO,PWR,66.07814461411182
288.0,0.04,0.9,1.44,0.008,0.0,0.0,19.5910646070265,11.07918124604763,W,37.0,718,Plotter,JPW,W6,JPW-W6,Japan Surveillance,JAPAN,3.9e+19,120000000000.0,,low,,UN-SPEC,NO,NO,PWR,42.34204732214977
284.0,0.041,0.92,1.44,0.009,0.0,0.0,18.68124123737559,11.07918124604763,W,8.0,720,Plotter,JPW,W8,JPW-W8,Japan Surveillance,JAPAN,4.8e+18,120000000000.0,,low,,UN-SPEC,NO,NO,PWR,15.530039398775259
284.0,0.041,0.92,1.44,0.009,0.0,0.0,19.47712125471966,11.07918124604763,W,24.0,721,Plotter,JPW,W8,JPW-W8,Japan Surveillance,JAPAN,3e+19,120000000000.0,,low,,UN-SPEC,NO,NO,PWR,41.43042507114107
282.6,0.05,0.7,0.64,0.006,0.25,0.21,18.73078227566639,11.14921911265538,F,-5.200000000000003,727,Plotter,KO1,F1,KO1-F1,S. Korea Surveillance,S-KOREA,5.38e+18,141000000000.0,,low,-37.5,,NO,YES,PWR,11.779591911551705
282.6,0.05,0.7,0.64,0.006,0.25,0.21,19.46834733041216,10.88523479222011,F,7.100000000000001,733,Plotter,KO1,F1,KO1-F1,S. Korea Surveillance,S-KOREA,2.94e+19,76777645944.94182,,low,-37.5,,NO,YES,PWR,25.193346089332486
282.6,0.22,0.643,1.52,0.012,0.37,0.1,19.0899051114394,10.91795412355009,W,115.8,739,Plotter,KO1,W1,KO1-W1,S. Korea Surveillance,S-KOREA,1.23e+19,82785470913.3248,,low,-21.2,,NO,YES,PWR,87.04611805800153
288.0,0.05,0.63,1.38,0.004,0.22,0.23,19.03742649794062,11.07710066579111,P,30.9,745,Plotter,KO2,P1,KO2-P1,S. Korea Surveillance,S-KOREA,1.09e+19,119426489289.503,,low,-50.9,479.1855,YES,YES,PWR,18.34148002309521
290.0,0.06,0.65,1.36,0.008,0.26,0.2,19.511482288626,11.17811325231463,P,32.12222222222223,762,Plotter,KO3,P1,KO3-P1,S. Korea Surveillance,S-KOREA,3.247e+19,150700000000.0,,low,,489.528,YES,NO,PWR,36.024909320562784
290.0,0.02,0.18,1.53,0.012,0.51,0.13,19.511482288626,11.17811325231463,W,49.42222222222222,769,Plotter,KO3,W1,KO3-W1,S. Korea Surveillance,S-KOREA,3.247e+19,150700000000.0,,low,,496.422,YES,NO,PWR,32.77418398834482
290.0,0.02,0.18,1.53,0.012,0.51,0.13,19.6605809124273,11.09795107099415,W,52.02222222222222,770,Plotter,KO3,W1,KO3-W1,S. Korea Surveillance,S-KOREA,4.577e+19,125300000000.0,,low,,496.422,YES,NO,PWR,39.97555785888231
290.0,0.05,0.66,1.27,0.007,0.22,0.21,18.73615737527313,11.28780172993023,P,10.33333333333333,773,Plotter,KO4,P1,KO4-P1,S. Korea Surveillance,S-KOREA,5.447e+18,194000000000.0,,low,,510,YES,NO,PWR,13.198832969866576
290.0,0.05,0.66,1.27,0.007,0.22,0.21,19.54504720440118,11.19865708695442,P,30.52777777777778,776,Plotter,KO4,P1,KO4-P1,S. Korea Surveillance,S-KOREA,3.5079e+19,158000000000.0,,low,,517.107,YES,NO,PWR,31.809162424287788
290.0,0.05,0.66,1.27,0.007,0.22,0.21,19.69738628830689,11.07866883394935,P,21.55555555555556,779,Plotter,KO4,P1,KO4-P1,S. Korea Surveillance,S-KOREA,4.9818e+19,119858498798.0248,,low,,510,YES,NO,PWR,37.892064231275754
290.0,0.023,0.12,1.54,0.019,0.5,0.12,18.73615737527313,11.28780172993023,W,9.088888888888889,782,Plotter,KO4,W1,KO4-W1,S. Korea Surveillance,S-KOREA,5.447e+18,194000000000.0,,low,,486.0805,YES,NO,PWR,12.349670067333188
274.0,0.05399999999999999,0.656,1.25,0.009200000000000002,0.252,0.19,18.18184358794477,9.534026106056135,P,-2.777777777777779,787,Plotter,KU1,P1,KU1-P1,Taiwan Surveillance,TAIWAN,1.52e+18,3420000000.0,,low,,,NO,NO,PWR,10.942323794286251
274.0,0.0756,0.9400000000000001,1.336,0.0094,0.416,0.07975,18.18184358794477,9.534026106056135,W,5.555555555555557,789,Plotter,KU1,W1,KU1-W1,Taiwan Surveillance,TAIWAN,1.52e+18,3420000000.0,,low,,UN-SPEC,NO,NO,BWR,20.58744161380192
280.0,0.17,0.64,1.478,0.011,0.225,0.217,18.75434833571102,11.14159837646881,SRM,53.33333333333334,805,Plotter,KWE,SRM2,KWE-SRM2,USA Surveillance,USA,5.68e+18,138547398821.3714,,low,,,NO,NO,PWR,57.396193801798525
280.0,0.17,0.64,1.478,0.011,0.225,0.217,19.41664050733828,10.87251092161626,SRM,83.88888888888889,807,Plotter,KWE,SRM2,KWE-SRM2,USA Surveillance,USA,2.61e+19,74560862232.09511,,low,,,NO,NO,PWR,89.40975129595724
280.0,0.218,0.724,1.37,0.016,0.2,0.12,19.56466606425209,10.85634444277409,W,138.8888888888889,813,Plotter,KWE,W1,KWE-W1,USA Surveillance,USA,3.67e+19,71836380605.19508,,low,,474,YES,NO,PWR,129.53871467651766
274.0,0.05,0.7,1.88,0.005,0.24,0.04,17.34242268082221,8.876068097667977,W,6.9,816,Plotter,LEB,W1,LEB-W1,Switzerland Surveillance,SWITZERLAND,2.2e+17,751740758.2357986,,low,,UN-SPEC,NO,NO,BWR,4.384765269270028
274.0,0.05,0.7,1.88,0.005,0.24,0.04,17.79518458968242,8.949876454230818,W,10.8,817,Plotter,LEB,W1,LEB-W1,Switzerland Surveillance,SWITZERLAND,6.24e+17,890997435.8974359,,low,,UN-SPEC,NO,NO,BWR,7.719242042938596
292.7777777777778,0.21,0.88,1.36,0.011,0.24,0.1,19.15533603746506,11.02205216036896,W,94.77777777777779,837,Plotter,MC1,W1,MC1-W1,USA Surveillance,USA,1.43e+19,105208822591.1447,,low,-26.55555555555555,443,YES,YES,PWR,88.4474147899
292.7777777777778,0.21,0.88,1.36,0.011,0.24,0.1,19.42813479402879,10.91987729129473,W,105.6666666666667,839,Plotter,MC1,W1,MC1-W1,USA Surveillance,USA,2.68e+19,83152879174.64685,,low,-26.55555555555555,443,YES,YES,PWR,104.58209648518012
291.6666666666667,0.036,0.736,1.83,0.013,0.2,0.059,18.48429983934679,10.97265600770625,W,21.66666666666667,848,Plotter,MC2,W1,MC2-W1,USA Surveillance,USA,3.05e+18,93897927718.91455,,low,,513,YES,NO,PWR,9.799308531366389
291.6666666666667,0.036,0.736,1.83,0.013,0.2,0.059,19.28555730900777,11.00499532741994,W,11.66666666666667,850,Plotter,MC2,W1,MC2-W1,USA Surveillance,USA,1.93e+19,101156857072.1746,,low,,513,YES,NO,PWR,27.930471050364027
286.6666666666667,0.279,0.059,1.104,0.013,0.247,0.12,19.2405492482826,10.55705121052963,W,31.0,862,Plotter,ML2,W1,ML2-W1,USA Surveillance,USA,1.74e+19,36062116373.69306,,low,,504,YES,NO,PWR,57.6638050864662
286.6666666666667,0.279,0.059,1.104,0.013,0.247,0.12,19.2405492482826,10.55705121052963,W,30.90555555555556,865,Plotter,ML2,W1,ML2-W1,USA Surveillance,USA,1.74e+19,36062116373.69306,,low,,504,YES,NO,PWR,57.6638050864662
292.2222222222222,0.038,0.06,1.33,0.018,0.13,0.14,18.60205999132796,10.97614858602779,W,17.0,873,Plotter,ML3,W1,ML3-W1,USA Surveillance,USA,4e+18,94656095473.92412,,low,,,NO,NO,PWR,9.327860157521124
292.2222222222222,0.038,0.06,1.33,0.018,0.13,0.14,19.4996870826184,10.8610013892818,W,-1.0,874,Plotter,ML3,W1,ML3-W1,USA Surveillance,USA,3.16e+19,72610828020.79427,,low,,,NO,NO,PWR,30.105241557864854
291.3,0.06,0.58,1.45,0.005,0.24,0.22,19.62940959910272,11.12413694991812,P,32.76666666666667,883,Plotter,MS1,P1,MS1-P1,Taiwan Surveillance,TAIWAN,4.26e+19,133087402808.7065,,low,-28.88888888888889,,NO,YES,PWR,38.46094356131776
291.3,0.054,0.13,1.39,0.017,0.51,0.11,18.70156798505593,11.31066677543008,W,13.84444444444444,887,Plotter,MS1,W1,MS1-W1,Taiwan Surveillance,TAIWAN,5.03e+18,204487504715.8152,,low,-45.55555555555556,UN-SPEC,NO,YES,PWR,13.338588065163215
291.3,0.06,0.62,1.3,0.007,0.18,0.22,18.78816837114117,11.33032037188471,P,13.86666666666667,889,Plotter,MS2,P1,MS2-P1,Taiwan Surveillance,TAIWAN,6.14e+18,213953981077.2687,,low,-42.77777777777778,,NO,YES,PWR,16.38152994787496
291.3,0.07,0.07,1.43,0.013,0.49,0.16,18.78816837114117,11.33032037188471,W,5.555555555555557,897,Plotter,MS2,W1,MS2-W1,Taiwan Surveillance,TAIWAN,6.14e+18,213953981077.2687,,low,-40.0,UN-SPEC,NO,YES,PWR,16.26219167690303
291.3,0.07,0.07,1.43,0.013,0.49,0.16,19.09342168516223,11.18316373608893,W,13.88888888888889,898,Plotter,MS2,W1,MS2-W1,Taiwan Surveillance,TAIWAN,1.24e+19,152462745482.2337,,low,-40.0,UN-SPEC,NO,YES,PWR,22.806806269443765
272.2222222222222,0.1,0.528,1.332,0.013,0.154,0.238,19.24551266781415,11.80193053251684,P,65.55555555555556,901,Plotter,MY1,P1,MY1-P1,USA Surveillance,USA,1.76e+19,633768328868.1473,,low,,425,YES,NO,PWR,53.515810735989675
278.3333333333333,0.1,0.528,1.332,0.013,0.154,0.238,18.70070371714502,10.54293226754522,P,57.22222222222222,903,Plotter,MY1,P1,MY1-P1,USA Surveillance,USA,5.02e+18,34908586789.14435,,low,,425,YES,NO,PWR,30.985183618307182
272.2222222222222,0.174,0.665,1.465,0.01,0.186,0.219,19.24551266781415,11.80193053251684,SRM,76.11111111111111,907,Plotter,MY1,SRM1,MY1-SRM1,USA Surveillance,USA,1.76e+19,633768328868.1473,,low,,,NO,NO,PWR,91.19057593378466
278.3333333333333,0.36,0.78,1.418,0.013,0.18,0.176,19.78604121024255,11.62826976064275,W,191.6666666666667,910,Plotter,MY1,W1,MY1-W1,USA Surveillance,USA,6.11e+19,424883396975.4421,,high,,491,YES,NO,PWR,188.39949017558502
278.3333333333333,0.36,0.78,1.418,0.013,0.18,0.176,18.70070371714502,10.54293226754522,W,123.3333333333333,911,Plotter,MY1,W1,MY1-W1,USA Surveillance,USA,5.02e+18,34908586789.14435,,low,,491,YES,NO,PWR,97.75174096061544
288.8888888888889,0.156,0.828,0.703,0.019,0.24,0.195,19.31175386105576,10.64268553872543,F,50.77222222222222,915,Plotter,NA1,F1,NA1-F1,USA Surveillance,USA,2.05e+19,43922347004.53879,,low,,,NO,NO,PWR,70.99384116831477
288.8888888888889,0.156,0.828,0.703,0.019,0.24,0.195,19.31175386105576,10.64268553872543,F,53.11666666666667,918,Plotter,NA1,F1,NA1-F1,USA Surveillance,USA,2.05e+19,43922347004.53879,,low,,487,YES,NO,PWR,70.99384116831477
287.7777777777778,0.11,0.86,0.715,0.018,0.23,0.19,18.45636603312904,10.95755942619368,F,6.666666666666667,922,Plotter,NA2,F1,NA2-F1,USA Surveillance,USA,2.86e+18,90690005073.56671,,low,,,NO,NO,PWR,29.23557855516921
288.8888888888889,0.11,0.86,0.715,0.018,0.23,0.19,19.31806333496276,10.64027978073422,F,44.15555555555556,924,Plotter,NA2,F1,NA2-F1,USA Surveillance,USA,2.08e+19,43679713461.0797,,low,,,NO,NO,PWR,51.895616837978466
289.4444444444445,0.088,0.084,1.82,0.017,0.25,0.08,18.99299509843134,10.70179680199772,W,6.666666666666667,929,Plotter,NA2,W1,NA2-W1,USA Surveillance,USA,9.84e+18,50326508567.78121,,low,,525,YES,NO,PWR,27.253384311453807
276.6666666666667,0.172,0.584,1.16,0.018,0.17,0.2,17.97034687623009,9.245676551436752,P,43.27222222222222,931,Plotter,NM1,PBWR4,NM1-PBWR4,USA Surveillance,USA,9.34e+17,1760664271.861644,,low,,,NO,NO,PWR,33.27507043463977
291.1111111111111,0.17,0.64,1.478,0.011,0.225,0.217,17.91907809237608,10.49085255972641,SRM,5.0,940,Plotter,OC1,SRM2,OC1-SRM2,USA Surveillance,USA,8.3e+17,30963679231.20542,,low,,,NO,NO,PWR,27.358483295688448
291.1111111111111,0.17,0.64,1.478,0.011,0.225,0.217,18.99387691494121,10.72274860128292,SRM,41.66666666666666,943,Plotter,OC1,SRM2,OC1-SRM2,USA Surveillance,USA,9.86e+18,52813944081.06736,,low,,,NO,NO,PWR,58.20155613015175
291.1111111111111,0.32,0.59,1.47,0.016,0.54,0.08,18.99387691494121,10.72274860128292,W,105.0,946,Plotter,OC1,W1,OC1-W1,USA Surveillance,USA,9.86e+18,52813944081.06736,,low,,436.7,YES,NO,PWR,87.83900604583428
