Repository: uw-cmg/RPV_model_benchmarking

# RPV model benchmarking
Benchmarking and analysis of different models of reactor pressure vessel steel embrittlement

## Run example notebooks in Google Colab:

Make predictions with models, conduct benchmarking and analysis such as embrittlement curves

## Citations

The raw data required to reproduce findings in this repo are available in the data_files folder. The original versions of the data are available online: the UCSB dataset is available on Figshare: 10.6084/m9.figshare.23304227, and the PLOTTER dataset is available online: https://www.astm.org/adje090015-ea.html.

If you find any of the models useful, please cite their respective original reference:

File: model_files/E900/5fold/e900_5fold_split_3.csv (part 1 of 5)
temperature_C,wt_percent_Cu,wt_percent_Ni,wt_percent_Mn,wt_percent_P,wt_percent_Si,wt_percent_C,log(fluence_n_cm2),log(flux_n_cm2_sec),Product Form,Measured DT41J  [C],index,datatype,Short Plant ID,Matl / PF ID,alloy,PLOTTER-15 Set Name,Nation,fluence_n_cm2,flux_n_cm2_sec,delta_sigma_y_MPa,fluence_group,Measured Unirradiated Value  [C],Un-Irradiated YS  [MPa],YS(u) Known?,Unirradiated T Known?,Reactor Type,E900 Preds
287.0,0.04,0.74,0.6,0.012,0.23,0.21,18.66454796224655,11.16574135531118,F,24.88888888888889,1,Plotter,AD1,F1,AD1-F1,Brazil Surveillance,BRAZIL,4.619e+18,146467529173.0086,,low,,515.9005,YES,NO,PWR,7.597417043779438
291.1111111111111,0.15,0.52,1.32,0.01,0.2,0.21,17.86153441085904,10.38959995032397,P,24.44444444444444,8,Plotter,AN1,P1,AN1-P1,USA Surveillance,USA,7.27e+17,24524488055.52857,,low,,495,YES,NO,PWR,19.31608638211583
292.2222222222222,0.27,0.58,1.49,0.016,0.51,0.09,19.01283722470517,10.96625591238198,W,80.55555555555556,20,Plotter,AN1,W1,AN1-W1,USA Surveillance,USA,1.03e+19,92524322218.9165,,low,,466,YES,NO,PWR,85.97294030242267
293.3333333333333,0.04,0.67,1.44,0.015,0.48,0.066,18.58883172559421,11.02556712943192,W,9.666666666666668,34,Plotter,BD1,W1,BD1-W1,USA Surveillance,USA,3.88e+18,106063786980.1781,,low,-32.27777777777778,502,YES,YES,PWR,9.253719279884574
289.4444444444445,0.04,0.67,1.44,0.015,0.48,0.066,19.06818586174616,10.93591079923121,W,16.55555555555556,35,Plotter,BD1,W1,BD1-W1,USA Surveillance,USA,1.17e+19,86280131676.7548,,low,-32.27777777777778,502,YES,YES,PWR,18.906497985868448
290.0,0.04,0.67,1.44,0.015,0.48,0.066,19.29666519026153,10.9063211256536,W,27.22222222222222,36,Plotter,BD1,W1,BD1-W1,USA Surveillance,USA,1.98e+19,80597417365.66609,,low,-32.27777777777778,502,YES,YES,PWR,25.42558178323118
288.8888888888889,0.04,0.64,1.45,0.011,0.53,0.069,19.06069784035361,10.93452537682551,W,14.5,44,Plotter,BD2,W1,BD2-W1,USA Surveillance,USA,1.15e+19,86005332031.43697,,low,-28.44444444444444,503,YES,YES,PWR,18.526277481820614
275.5555555555555,0.2,0.33,1.49,0.01,0.09,0.15,17.18184358794477,8.726273376495698,W,15.55555555555556,47,Plotter,BF2,W1,BF2-W1,USA Surveillance,USA,1.52e+17,532443312.3018225,,low,,,NO,NO,BWR,11.81436586733243
292.0,0.04,0.86,0.71,0.011,0.2,0.0,18.987219229908,11.21443413178826,F,9.0,48,Plotter,BOR,F1,BOR-F1,Netherlands Surveillance,NETHERLANDS,9.71e+18,163845354283.9401,,low,,,NO,NO,PWR,11.4147238084161
292.0,0.09,0.05,1.98,0.011,0.19,0.0,18.987219229908,11.21443413178826,W,34.0,52,Plotter,BOR,W1,BOR-W1,Netherlands Surveillance,NETHERLANDS,9.71e+18,163845354283.9401,,low,,,NO,NO,PWR,24.51264852458294
298.8888888888889,0.1,0.18,1.42,0.016,0.25,0.3,18.17609125905568,10.80169488914176,P,-13.88888888888889,54,Plotter,BRP,P1,BRP-P1,USA Surveillance,USA,1.5e+18,63342454646.80247,,low,,,NO,NO,BWR,11.190709114031492
298.8888888888889,0.27,0.1,1.25,0.014,0.28,0.12,18.85125834871907,10.87808244817499,W,78.33333333333333,60,Plotter,BRP,W1,BRP-W1,USA Surveillance,USA,7.1e+18,75523559095.58943,,low,,,NO,NO,BWR,42.04673985342285
283.8888888888889,0.2,0.54,1.31,0.01,0.18,0.2,18.48000694295715,10.90201908997416,P,76.66666666666666,66,Plotter,BV1,P1,BV1-P1,USA Surveillance,USA,3.02e+18,79802976492.47421,,low,-7.833333333333333,442,YES,YES,PWR,46.82501917134147
283.8888888888889,0.2,0.54,1.31,0.01,0.18,0.2,18.97954837470409,10.70988975612658,P,100.1111111111111,68,Plotter,BV1,P1,BV1-P1,USA Surveillance,USA,9.54e+18,51273121275.44308,,low,-7.833333333333333,442,YES,YES,PWR,64.92747450018801
283.8888888888889,0.26,0.62,1.37,0.018,0.27,0.11,18.97954837470409,10.70988975612658,W,103.5555555555556,72,Plotter,BV1,W1,BV1-W1,USA Surveillance,USA,9.54e+18,51273121275.44308,,low,-54.72222222222222,461,YES,YES,PWR,93.64422344920021
283.8888888888889,0.05,0.56,1.32,0.01,0.24,0.24,19.74663419893758,11.10107957837157,P,54.44444444444444,80,Plotter,BV2,P1,BV2-P1,USA Surveillance,USA,5.58e+19,126205876797.0088,,low,2.000000000000001,492,YES,YES,PWR,49.775037071084384
283.8888888888889,0.08,0.07,1.17,0.008,0.14,0.1,19.56584781867352,11.07360498124054,W,3.333333333333329,84,Plotter,BV2,W1,BV2-W1,USA Surveillance,USA,3.68e+19,118469070558.6332,,low,-39.88888888888889,507,YES,YES,PWR,43.53216136134047
276.6666666666667,0.12,0.56,1.5,0.01,0.27,0.23,17.6085260335772,9.072006477252465,P,10.49444444444445,86,Plotter,BW2,P1,BW2-P1,USA Surveillance,USA,4.06e+17,1180338239.586568,,low,,517.796,YES,NO,BWR,14.599490049604107
289.4444444444445,0.05,0.73,0.69,0.01,0.27,0.21,19.17318626841227,10.920796602584,F,10.16666666666666,88,Plotter,BY1,F1,BY1-F1,USA Surveillance,USA,1.49e+19,83329082990.8452,,low,-66.5,497,YES,YES,PWR,18.567306304159523
292.2222222222222,0.05,0.73,0.69,0.01,0.27,0.21,18.61172330800734,11.04103469376585,F,10.33333333333334,90,Plotter,BY1,F1,BY1-F1,USA Surveillance,USA,4.09e+18,109909363740.3366,,low,-57.27777777777778,479,YES,YES,PWR,9.501135773972205
289.4444444444445,0.03,0.65,1.34,0.01,0.55,0.09,19.08278537031645,10.91466188281497,W,16.0,103,Plotter,BY2,W1,BY2-W1,USA Surveillance,USA,1.21e+19,82160274733.09454,,low,-57.33333333333334,479,YES,YES,PWR,17.983441969733974
294.4444444444445,0.09,0.845,0.725,0.008,0.292,0.204,19.11727129565577,10.92123534596068,F,8.266666666666666,106,Plotter,CB1,F1,CB1-F1,USA Surveillance,USA,1.31e+19,83413308230.38475,,low,,475,YES,NO,PWR,31.450326792106402
294.4444444444445,0.049,0.725,1.85,0.012,0.239,0.059,19.36361197989214,10.89678965896313,W,13.91111111111111,113,Plotter,CB1,W1,CB1-W1,USA Surveillance,USA,2.31e+19,78847814297.62776,,low,,518,YES,NO,PWR,31.099086624469486
294.4444444444445,0.081,0.61,1.393,0.012,0.285,0.235,19.06069784035361,10.90675279860686,P,25.0,115,Plotter,CB2,P1,CB2-P1,USA Surveillance,USA,1.15e+19,80677568100.28601,,low,,479,YES,NO,PWR,28.059563925183873
294.4444444444445,0.081,0.61,1.393,0.012,0.285,0.235,19.35218251811136,10.88770393995589,P,22.79444444444444,116,Plotter,CB2,P1,CB2-P1,USA Surveillance,USA,2.25e+19,77215402557.86832,,low,,479,YES,NO,PWR,36.92065651235734
294.4444444444445,0.042,0.153,1.163,0.008,0.133,0.14,18.51851393987789,11.08520888169895,W,-18.33333333333333,120,Plotter,CB2,W1,CB2-W1,USA Surveillance,USA,3.3e+18,121677108774.9106,,low,,510,YES,NO,PWR,7.452533696344023
287.2222222222222,0.18,0.16,1.05,0.014,0.2,0.15,18.69897000433602,10.72159690180681,W,28.0,129,Plotter,CC1,W1,CC1-W1,USA Surveillance,USA,5e+18,52674073062.73187,,low,-51.83333333333333,515,YES,YES,PWR,32.47381952412453
286.6666666666667,0.133,0.66,1.21,0.005,0.205,0.208,19.38738982633873,10.45513342564177,P,75.33333333333333,135,Plotter,CC2,P1,CC2-P1,USA Surveillance,USA,2.44e+19,28518943029.99837,,low,,438,YES,NO,PWR,58.71088087685151
280.0,0.14,0.49,1.4,0.009,0.25,0.24,18.91960102378411,10.87921517290216,P,47.77777777777778,141,Plotter,CK1,P1,CK1-P1,USA Surveillance,USA,8.31e+18,75720796375.02405,,low,,472,YES,NO,PWR,45.3658512744869
280.0,0.14,0.49,1.4,0.009,0.25,0.24,19.26481782300954,10.80364188040415,P,58.88888888888889,143,Plotter,CK1,P1,CK1-P1,USA Surveillance,USA,1.84e+19,63627063522.49381,,low,,472,YES,NO,PWR,59.34830444083643
280.0,0.14,0.49,1.4,0.009,0.25,0.24,19.07918124604763,10.88576944017869,P,61.11111111111111,146,Plotter,CK1,P1,CK1-P1,USA Surveillance,USA,1.2e+19,76872222990.94446,,low,,470,YES,NO,PWR,51.2740849956564
280.0,0.14,0.49,1.4,0.009,0.25,0.24,19.26481782300954,10.80364188040415,P,52.77777777777778,147,Plotter,CK1,P1,CK1-P1,USA Surveillance,USA,1.84e+19,63627063522.49381,,low,,470,YES,NO,PWR,59.34830444083643
280.0,0.17,0.64,1.478,0.011,0.225,0.217,19.07918124604763,10.88576944017869,SRM,60.0,150,Plotter,CK1,SRM2,CK1-SRM2,USA Surveillance,USA,1.2e+19,76872222990.94446,,low,,,NO,NO,PWR,69.29610128273661
282.7777777777778,0.11,0.58,1.285,0.017,0.215,0.215,18.37657695705651,10.84434659463419,P,43.33333333333334,159,Plotter,CK2,P1,CK2-P1,USA Surveillance,USA,2.38e+18,69878986038.29602,,low,,462,YES,NO,PWR,25.439940646487656
283.3333333333333,0.053,0.965,1.375,0.02,0.4,0.095,19.00860017176192,10.78963426142059,W,37.22222222222222,165,Plotter,CK2,W1,CK2-W1,USA Surveillance,USA,1.02e+19,61607595854.1712,,low,,526,YES,NO,PWR,27.139252104296283
291.6666666666667,0.06,0.55,1.32,0.005,0.22,0.23,19.48855071650044,10.89318167119094,P,14.38888888888889,170,Plotter,CL1,P1,CL1-P1,USA Surveillance,USA,3.08e+19,78195483835.06398,,low,-19.27777777777778,462,YES,YES,PWR,33.044908434349914
291.6666666666667,0.03,0.06,1.28,0.005,0.47,0.11,19.07188200730613,10.90097754243504,W,19.44444444444444,176,Plotter,CL1,W1,CL1-W1,USA Surveillance,USA,1.18e+19,79611818172.0047,,low,-47.22222222222222,500,YES,YES,PWR,15.98068288184322
262.0,0.087,0.64,1.26,0.017,0.29,0.176,19.69372694892365,11.08051959681989,F,83.0,179,Plotter,F43,F1,F43-F1,France Surveillance,FRANCE,4.94e+19,120370370370.3704,,low,,,NO,NO,PWR,94.36594989032133
262.9186574027526,0.09,0.65,1.27,0.01,0.31,0.169,20.06483221973857,11.39089022110449,F,142.2675888288712,185,Plotter,F43,F2,F43-F2,France Surveillance,FRANCE,1.161e+20,245974576271.1865,,high,,,NO,NO,PWR,135.31002894883375
262.0,0.08,0.62,1.27,0.01,0.32,0.162,19.28780172993023,10.5684704429465,F,30.37190740940945,200,Plotter,F43,F2b,F43-F2b,Decommissioned Vessels,FRANCE,1.94e+19,37022900763.35878,,low,,,NO,NO,PWR,56.21085066283603
292.2222222222222,0.05,0.59,1.36,0.006,0.23,0.21,18.50242711998443,11.04457912072797,P,3.722222222222221,204,Plotter,CP1,P1,CP1-P1,USA Surveillance,USA,3.18e+18,110810042316.8916,,low,-29.33333333333333,435,YES,YES,PWR,9.422002745485631
292.2222222222222,0.05,0.59,1.36,0.006,0.23,0.21,18.50242711998443,11.04457912072797,P,11.94444444444445,206,Plotter,CP1,P1,CP1-P1,USA Surveillance,USA,3.18e+18,110810042316.8916,,low,-17.16666666666667,446,YES,YES,PWR,9.422002745485631
292.7777777777778,0.05,0.59,1.36,0.006,0.23,0.21,19.17318626841227,10.87919507179448,P,14.27777777777778,207,Plotter,CP1,P1,CP1-P1,USA Surveillance,USA,1.49e+19,75717291756.10455,,low,-17.16666666666667,446,YES,YES,PWR,20.463737737392922
275.0,0.11,0.24,1.485,0.015,0.13,0.0,17.6085260335772,9.181843587944773,W,7.06,233,Plotter,CPR,W5,CPR-W5,USA Surveillance,USA,4.06e+17,1520000000.0,,low,,UN-SPEC,NO,NO,BWR,10.430798793486243
275.0,0.27,0.06,1.29,0.016,0.28,0.0,17.49554433754645,9.071882007306126,W,32.39,235,Plotter,CPR,W7,CPR-W7,USA Surveillance,USA,3.13e+17,1180000000.0,,low,,UN-SPEC,NO,NO,BWR,17.99008118001179
294.4444444444445,0.41,0.1,1.65,0.021,1.0,0.08,18.02118929906994,10.65315097240359,W,17.77777777777778,244,Plotter,CR3,W1,CR3-W1,USA Surveillance,USA,1.05e+18,44993623760.74704,,low,,531,YES,NO,PWR,26.678082238136682
291.1111111111111,0.39,0.58,1.63,0.018,0.54,0.09,19.20139712432045,10.78824736026564,W,70.0,251,Plotter,CR3,WBW2,CR3-WBW2,USA Surveillance,USA,1.59e+19,61411168397.30292,,low,,,NO,NO,PWR,102.1542812317172
280.5555555555555,0.1,0.2,1.42,0.01,0.26,0.2,19.19033169817029,10.81193379722215,P,22.77777777777778,258,Plotter,CTY,P1,CTY-P1,USA Surveillance,USA,1.55e+19,64853556485.35567,,low,,421.04,YES,NO,PWR,36.81962955605516
280.5555555555555,0.12,0.2,1.37,0.01,0.19,0.2,19.35793484700045,10.83679676329642,P,40.0,261,Plotter,CTY,P2,CTY-P2,USA Surveillance,USA,2.28e+19,68674698795.18071,,low,,,NO,NO,PWR,47.94840870012327
280.5555555555555,0.205,0.044,1.304,0.018,0.325,0.047,18.41329976408125,10.64024507071699,W,56.11111111111111,267,Plotter,CTY,W1,CTY-W1,USA Surveillance,USA,2.59e+18,43676222596.96458,,low,,481.254,YES,NO,PWR,29.22860291428053
280.5555555555555,0.205,0.044,1.304,0.018,0.325,0.047,19.35793484700045,10.83679676329642,W,62.77777777777778,268,Plotter,CTY,W1,CTY-W1,USA Surveillance,USA,2.28e+19,68674698795.18071,,low,,481.254,YES,NO,PWR,62.84523336319329
292.7777777777778,0.04,0.77,0.68,0.004,0.3,0.26,19.10720996964787,11.08726527900846,F,-2.222222222222222,273,Plotter,DB1,F1,DB1-F1,USA Surveillance,USA,1.28e+19,122254619696.4418,,low,,,NO,NO,PWR,12.040180036929122
292.7777777777778,0.02,0.81,0.63,0.011,0.27,0.22,19.10720996964787,11.08726527900846,F,20.55555555555556,276,Plotter,DB1,F2,DB1-F2,USA Surveillance,USA,1.28e+19,122254619696.4418,,low,,,NO,NO,PWR,12.243203497359985
283.3333333333333,0.196,1.0,1.347,0.013,0.214,0.097,19.02118929906994,10.75374459088695,W,130.0,307,Plotter,DC1,W1,DC1-W1,USA Surveillance,USA,1.05e+19,56721092986.29099,,low,,506,YES,NO,PWR,94.39848020179053
285.0,0.14,0.662,1.255,0.009,0.164,0.237,19.1846914308176,10.83585156619246,P,61.66666666666666,311,Plotter,DC2,P1,DC2-P1,USA Surveillance,USA,1.53e+19,68525397931.0167,,low,,428,YES,NO,PWR,57.13092573858641
285.0,0.14,0.662,1.255,0.009,0.164,0.237,18.51851393987789,11.0111071611806,P,40.55555555555556,313,Plotter,DC2,P1,DC2-P1,USA Surveillance,USA,3.3e+18,102590503476.8854,,low,,432,YES,NO,PWR,35.63267750189879
287.0,0.05,0.76,1.34,0.011,0.22,0.23,19.25285303097989,11.14612803567824,F,24.0,321,Plotter,DO3,F1,DO3-F1,Belgium Surveillance,BELGIUM,1.79e+19,140000000000.0,,low,,UN-SPEC,NO,NO,PWR,26.438835262158715
287.0,0.051,0.98,1.17,0.015,0.125,0.054,19.93449845124357,11.14612803567824,W,92.0,328,Plotter,DO3,W1,DO3-W1,Belgium Surveillance,BELGIUM,8.6e+19,140000000000.0,,high,,UN-SPEC,NO,NO,PWR,69.76940506543184
295.0,0.05,0.74,1.4,0.007,0.27,0.2,19.12385164096709,11.14612803567824,F,1.4,329,Plotter,DO4,F1,DO4-F1,Belgium Surveillance,BELGIUM,1.33e+19,140000000000.0,,low,,UN-SPEC,NO,NO,PWR,19.29105800340019
295.0,0.05,0.74,1.4,0.007,0.27,0.2,19.73559889969818,11.14612803567824,F,44.3,331,Plotter,DO4,F1,DO4-F1,Belgium Surveillance,BELGIUM,5.44e+19,140000000000.0,,low,,UN-SPEC,NO,NO,PWR,40.396369244754275
295.0,0.08,0.84,1.11,0.015,0.15,0.062,19.56820172406699,11.14612803567824,W,28.7,335,Plotter,DO4,W1,DO4-W1,Belgium Surveillance,BELGIUM,3.7e+19,140000000000.0,,low,,UN-SPEC,NO,NO,PWR,48.84301884953496
295.0,0.08,0.84,1.11,0.015,0.15,0.062,19.18752072083646,11.14612803567824,W,24.2,337,Plotter,DO4,W1,DO4-W1,Belgium Surveillance,BELGIUM,1.54e+19,140000000000.0,,low,,UN-SPEC,NO,NO,PWR,34.266871003063315
276.1111111111111,0.133,0.537,1.645,0.008,0.253,0.247,15.96661098668193,8.482938122875623,P,-1.666666666666667,344,Plotter,DR3,P1,DR3-P1,USA Surveillance,USA,9260000000000000.0,304045179.9317048,,low,-20.77777777777778,422.649,YES,YES,BWR,0.3389637388896724
276.1111111111111,0.133,0.537,1.645,0.008,0.253,0.247,16.85125834871907,8.575450546519773,P,3.888888888888889,349,Plotter,DR3,P1,DR3-P1,USA Surveillance,USA,7.1e+16,376227508.4836653,,low,-20.77777777777778,422.649,YES,YES,BWR,4.412320330332365
285.5555555555555,0.212,0.345,1.78,0.009,0.213,0.209,19.13353890837022,11.45666247639708,W,56.11111111111111,352,Plotter,DR3,W1,DR3-W1,USA Surveillance,USA,1.36e+19,286195286195.2862,,low,,448.159,YES,NO,BWR,64.58539434310846
276.1111111111111,0.212,0.345,1.78,0.009,0.213,0.209,16.85125834871907,8.575450546519773,W,-4.444444444444445,354,Plotter,DR3,W1,DR3-W1,USA Surveillance,USA,7.1e+16,376227508.4836653,,low,,448.159,YES,NO,BWR,5.972492502570458
285.5555555555555,0.35,0.73,1.75,0.013,0.54,0.09,19.13353890837022,11.45666247639708,W,112.2222222222222,356,Plotter,DR3,W2,DR3-W2,USA Surveillance,USA,1.36e+19,286195286195.2862,,low,,,NO,NO,BWR,115.01190312999412
283.3333333333333,0.1,0.56,1.4,0.015,0.28,0.2,19.85853719756964,11.05437922118765,P,98.72222222222223,358,Plotter,FA1,P1,FA1-P1,USA Surveillance,USA,7.22e+19,113338959466.7229,,high,,444,YES,NO,PWR,83.30520345183204
282.7777777777778,0.1,0.56,1.4,0.015,0.28,0.2,19.48995847942484,11.2058220374787,P,71.66666666666667,364,Plotter,FA1,P1,FA1-P1,USA Surveillance,USA,3.09e+19,160628290540.7091,,low,,444,YES,NO,PWR,58.68772402928258
282.7777777777778,0.1,0.56,1.4,0.015,0.28,0.2,19.24303804868629,11.25286974791665,P,56.66666666666666,367,Plotter,FA1,P1,FA1-P1,USA Surveillance,USA,1.75e+19,179006890230.9291,,low,,460,YES,NO,PWR,46.828279987824054
283.8888888888889,0.195,0.597,1.327,0.005,0.229,0.215,19.47421626407625,11.16719868421666,P,91.11111111111111,378,Plotter,FA2,P1,FA2-P1,USA Surveillance,USA,2.98e+19,146959844652.5948,,low,,498,YES,NO,PWR,86.74408902142326
283.3333333333333,0.195,0.597,1.327,0.005,0.229,0.215,19.2380461031288,11.14154431026791,P,93.4388888888889,381,Plotter,FA2,P1,FA2-P1,USA Surveillance,USA,1.73e+19,138530151848.2644,,low,,483,YES,NO,PWR,74.41327964688057
283.8888888888889,0.195,0.597,1.327,0.005,0.229,0.215,19.47421626407625,11.16719868421666,P,111.2166666666667,382,Plotter,FA2,P1,FA2-P1,USA Surveillance,USA,2.98e+19,146959844652.5948,,low,,483,YES,NO,PWR,86.74408902142326
280.0,0.101,0.483,1.461,0.011,0.214,0.22,18.92788341033071,10.65675509667242,P,40.0,395,Plotter,FC1,P1,FC1-P1,USA Surveillance,USA,8.47e+18,45368570625.41993,,low,,460,YES,NO,PWR,35.05614813171391
276.6666666666667,0.174,0.665,1.465,0.01,0.186,0.219,18.68841982200271,10.80044713070281,SRM,64.44444444444444,399,Plotter,FC1,SRM1,FC1-SRM1,USA Surveillance,USA,4.88e+18,63160728522.76373,,low,,,NO,NO,PWR,57.2913694193176
277.7777777777778,0.11,0.61,1.43,0.013,0.23,0.205,17.69897000433602,9.0727738096956,P,13.4,405,Plotter,FTZ,PBWR2,FTZ-PBWR2,USA Surveillance,USA,5e+17,1182425561.581196,,low,,,NO,NO,BWR,15.164243169227603
284.0,0.25,0.2,1.33,0.009,0.0,0.08,18.46538285144842,10.33435476708706,W,40.20036534363643,429,Plotter,GUN,W1,GUN-W1,Kussmaul 90,GERMANY,2.92e+18,21595077505.62064,,low,,,NO,NO,BWR,39.48915157949999
277.7777777777778,0.13,0.1,1.19,0.014,0.0,0.0,17.36172783601759,9.044309740408856,W,0.5555555555555556,435,Plotter,HA2,W1,HA2-W1,USA Surveillance,USA,2.3e+17,1107413313.611747,,low,,,NO,NO,BWR,7.352044786564843
285.0,0.12,0.09,1.35,0.007,0.23,0.19,19.65224634100332,10.84402250828981,P,57.90555555555555,437,Plotter,HB2,P1,HB2-P1,USA Surveillance,USA,4.49e+19,69826859248.21136,,low,,455,YES,NO,PWR,54.56474573517923
285.5555555555555,0.09,0.2,1.32,0.01,0.19,0.19,18.68033551341456,11.07431893683133,P,7.777777777777778,440,Plotter,HB2,P3,HB2-P3,USA Surveillance,USA,4.79e+18,118663987189.244,,low,,399,YES,NO,PWR,18.889434067552088
283.8888888888889,0.211,0.63,1.28,0.01,0.25,0.2,18.40312052117582,10.75818587856221,P,27.22222222222222,451,Plotter,IP2,P1,IP2-P1,USA Surveillance,USA,2.53e+18,57304124084.94601,,low,,463,YES,NO,BWR,50.84541252092585
283.8888888888889,0.197,0.595,1.29,0.011,0.25,0.22,18.40312052117582,10.75818587856221,P,72.77777777777777,456,Plotter,IP2,P3,IP2-P3,USA Surveillance,USA,2.53e+18,57304124084.94601,,low,,450,YES,NO,PWR,46.34253430159731
280.5555555555555,0.197,0.595,1.29,0.011,0.25,0.22,18.65801139665711,10.79747695370415,P,85.0,457,Plotter,IP2,P3,IP2-P3,USA Surveillance,USA,4.55e+18,62730240663.5343,,low,,450,YES,NO,PWR,57.18125585235614
283.8888888888889,0.18,0.5,1.41,0.01,0.28,0.22,18.41995574848976,10.77502110587615,P,51.66666666666666,463,Plotter,IP3,P1,IP3-P1,USA Surveillance,USA,2.63e+18,59569109226.64349,,low,,411.8038749999999,YES,NO,PWR,39.08370581424534
282.2222222222222,0.19,0.49,1.32,0.011,0.26,0.2,18.92788341033071,10.23874510522505,P,89.0,465,Plotter,IP3,P2,IP3-P2,USA Surveillance,USA,8.47e+18,17327866974.35394,,low,,406.8049999999999,YES,NO,PWR,59.20976455564153
283.8888888888889,0.24,0.52,1.3,0.012,0.28,0.22,18.41995574848976,10.77502110587615,P,79.44444444444444,466,Plotter,IP3,P3,IP3-P3,USA Surveillance,USA,2.63e+18,59569109226.64349,,low,,420.25025,YES,NO,PWR,54.21927052536128
276.0,0.01,0.67,1.35,0.003,0.0,0.0,18.04139268515823,10.11394335230684,F,-3.0,477,Plotter,JBF,F1,JBF-F1,Japan Surveillance,JAPAN,1.1e+18,13000000000.0,,low,,UN-SPEC,NO,NO,BWR,4.912669007985698
276.0,0.05,0.69,1.35,0.003,0.0,0.0,18.11394335230684,10.11394335230684,F,16.0,489,Plotter,JBF,F15,JBF-F15,Japan Surveillance,JAPAN,1.3e+18,13000000000.0,,low,,UN-SPEC,NO,NO,BWR,7.746414801538565
276.0,0.03,0.68,1.35,0.005,0.0,0.0,17.27875360095283,9.146128035678238,F,2.0,497,Plotter,JBF,F6,JBF-F6,Japan Surveillance,JAPAN,1.9e+17,1400000000.0,,low,,UN-SPEC,NO,NO,BWR,1.7954139997566296
276.0,0.04,0.6,1.35,0.008,0.0,0.0,17.79934054945358,9.146128035678238,P,14.0,504,Plotter,JBP,P1,JBP-P1,Japan Surveillance,JAPAN,6.3e+17,1400000000.0,,low,,UN-SPEC,NO,NO,BWR,3.8936565007713293
276.0,0.04,0.6,1.35,0.008,0.0,0.0,18.30102999566398,11.07918124604763,P,6.0,505,Plotter,JBP,P1,JBP-P1,Japan Surveillance,JAPAN,2e+18,120000000000.0,,low,,UN-SPEC,NO,NO,BWR,7.6095507726593326
276.0,0.16,0.56,1.35,0.012,0.0,0.0,18.0,9.146128035678238,P,44.0,507,Plotter,JBP,P10,JBP-P10,Japan Surveillance,JAPAN,1e+18,1400000000.0,,low,,UN-SPEC,NO,NO,BWR,29.68004578371891
276.0,0.23,0.55,1.35,0.02,0.0,0.0,17.83250891270623,10.11394335230684,P,-2.0,510,Plotter,JBP,P11,JBP-P11,Japan Surveillance,JAPAN,6.8e+17,13000000000.0,,low,,UN-SPEC,NO,NO,BWR,39.97677464266188
276.0,0.24,0.6,1.35,0.018,0.0,0.0,16.65321251377534,9.146128035678238,P,18.0,512,Plotter,JBP,P12,JBP-P12,Japan Surveillance,JAPAN,4.5e+16,1400000000.0,,low,,UN-SPEC,NO,NO,BWR,2.800013370948899
276.0,0.24,0.6,1.35,0.018,0.0,0.0,18.25527250510331,10.11394335230684,P,60.0,517,Plotter,JBP,P12,JBP-P12,Japan Surveillance,JAPAN,1.8e+18,13000000000.0,,low,,UN-SPEC,NO,NO,BWR,60.008407031280626
276.0,0.08,0.59,1.35,0.009,0.0,0.0,17.41497334797082,9.146128035678238,P,7.0,525,Plotter,JBP,P4,JBP-P4,Japan Surveillance,JAPAN,2.6e+17,1400000000.0,,low,,UN-SPEC,NO,NO,BWR,7.115482372291215
276.0,0.09,0.56,1.35,0.012,0.0,0.0,17.32221929473392,9.146128035678238,P,-2.0,527,Plotter,JBP,P5,JBP-P5,Japan Surveillance,JAPAN,2.1e+17,1400000000.0,,low,,UN-SPEC,NO,NO,BWR,7.392162316203782
276.0,0.01,0.67,1.44,0.006,0.0,0.0,18.0,10.11394335230684,W,6.0,543,Plotter,JBW,W1,JBW-W1,Japan Surveillance,JAPAN,1e+18,13000000000.0,,low,,UN-SPEC,NO,NO,BWR,5.35905250277683
276.0,0.02,0.98,1.44,0.004,0.0,0.0,17.91907809237608,10.11394335230684,W,9.0,548,Plotter,JBW,W11,JBW-W11,Japan Surveillance,JAPAN,8.3e+17,13000000000.0,,low,,UN-SPEC,NO,NO,BWR,5.025676779987821
276.0,0.03,0.97,1.44,0.009,0.0,0.0,18.04139268515823,10.11394335230684,W,-6.0,550,Plotter,JBW,W12,JBW-W12,Japan Surveillance,JAPAN,1.1e+18,13000000000.0,,low,,UN-SPEC,NO,NO,BWR,6.181487749180134
276.0,0.03,0.98,1.44,0.007,0.0,0.0,17.20411998265593,9.146128035678238,W,3.0,551,Plotter,JBW,W13,JBW-W13,Japan Surveillance,JAPAN,1.6e+17,1400000000.0,,low,,UN-SPEC,NO,NO,BWR,1.9710561250486205
276.0,0.07,0.63,1.44,0.012,0.0,0.0,17.72427586960079,10.11394335230684,W,2.0,560,Plotter,JBW,W15,JBW-W15,Japan Surveillance,JAPAN,5.3e+17,13000000000.0,,low,,UN-SPEC,NO,NO,BWR,9.104924985105168
276.0,0.07,0.74,1.44,0.011,0.0,0.0,17.39794000867204,9.146128035678238,W,4.0,564,Plotter,JBW,W17,JBW-W17,Japan Surveillance,JAPAN,2.5e+17,1400000000.0,,low,,UN-SPEC,NO,NO,BWR,6.584328937674863
276.0,0.09,0.65,1.44,0.014,0.0,0.0,17.88649072517248,10.11394335230684,W,21.0,572,Plotter,JBW,W19,JBW-W19,Japan Surveillance,JAPAN,7.7e+17,13000000000.0,,low,,UN-SPEC,NO,NO,BWR,15.128054967829147
276.0,0.1,0.81,1.44,0.015,0.0,0.0,17.95424250943933,9.146128035678238,W,36.0,585,Plotter,JBW,W22,JBW-W22,Japan Surveillance,JAPAN,9e+17,1400000000.0,,low,,UN-SPEC,NO,NO,BWR,20.50652236120222
276.0,0.11,0.67,1.44,0.015,0.0,0.0,17.49136169383427,10.11394335230684,W,20.0,587,Plotter,JBW,W23,JBW-W23,Japan Surveillance,JAPAN,3.1e+17,13000000000.0,,low,,UN-SPEC,NO,NO,BWR,13.081133641720381
276.0,0.01,0.69,1.44,0.009,0.0,0.0,18.23044892137827,10.11394335230684,W,12.0,595,Plotter,JBW,W3,JBW-W3,Japan Surveillance,JAPAN,1.7e+18,13000000000.0,,low,,UN-SPEC,NO,NO,BWR,7.514588880126118
276.0,0.01,0.97,1.44,0.006,0.0,0.0,18.23044892137827,10.11394335230684,W,16.0,600,Plotter,JBW,W7,JBW-W7,Japan Surveillance,JAPAN,1.7e+18,13000000000.0,,low,,UN-SPEC,NO,NO,BWR,7.781475187990171
288.0,0.044,0.76,1.35,0.005,0.0,0.0,18.56820172406699,11.07918124604763,F,0.0,617,Plotter,JPF,F8,JPF-F8,Japan Surveillance,JAPAN,3.7e+18,120000000000.0,,low,,UN-SPEC,NO,NO,PWR,9.47694578448074
289.0,0.1,0.57,1.35,0.01,0.0,0.0,19.54406804435028,11.07918124604763,P,48.0,627,Plotter,JPP,P12,JPP-P12,Japan Surveillance,JAPAN,3.5e+19,120000000000.0,,low,,UN-SPEC,NO,NO,PWR,53.88878586970844
289.0,0.13,0.58,1.35,0.014,0.0,0.0,19.44715803134222,11.07918124604763,P,63.0,638,Plotter,JPP,P15,JPP-P15,Japan Surveillance,JAPAN,2.8e+19,120000000000.0,,low,,UN-SPEC,NO,NO,PWR,62.14980823654068
289.0,0.16,0.59,1.35,0.011,0.0,0.0,19.32221929473392,11.07918124604763,P,72.0,642,Plotter,JPP,P16,JPP-P16,Japan Surveillance,JAPAN,2.1e+19,120000000000.0,,low,,UN-SPEC,NO,NO,PWR,65.90114366995518
289.0,0.16,0.61,1.35,0.01,0.0,0.0,19.53147891704225,11.07918124604763,P,72.0,646,Plotter,JPP,P17,JPP-P17,Japan Surveillance,JAPAN,3.4e+19,120000000000.0,,low,,UN-SPEC,NO,NO,PWR,77.13717534165256
288.0,0.03,0.64,1.35,0.007,0.0,0.0,19.5910646070265,11.07918124604763,P,14.0,654,Plotter,JPP,P3,JPP-P3,Japan Surveillance,JAPAN,3.9e+19,120000000000.0,,low,,UN-SPEC,NO,NO,PWR,33.47528904235983
284.0,0.037,0.62,1.35,0.003,0.0,0.0,18.74036268949424,11.07918124604763,P,10.0,655,Plotter,JPP,P4,JPP-P4,Japan Surveillance,JAPAN,5.5e+18,120000000000.0,,low,,UN-SPEC,NO,NO,PWR,10.913379559721994
284.0,0.05,0.58,1.35,0.005,0.0,0.0,18.69897000433602,11.07918124604763,P,10.0,658,Plotter,JPP,P6,JPP-P6,Japan Surveillance,JAPAN,5e+18,120000000000.0,,low,,UN-SPEC,NO,NO,PWR,13.382200759557623
284.0,0.05,0.58,1.35,0.005,0.0,0.0,19.49136169383427,11.07918124604763,P,27.0,659,Plotter,JPP,P6,JPP-P6,Japan Surveillance,JAPAN,3.1e+19,120000000000.0,,low,,UN-SPEC,NO,NO,PWR,34.79401233517058
284.0,0.05,0.58,1.35,0.005,0.0,0.0,19.80617997398389,11.07918124604763,P,54.0,660,Plotter,JPP,P6,JPP-P6,Japan Surveillance,JAPAN,6.4e+19,120000000000.0,,high,,UN-SPEC,NO,NO,PWR,51.65736587565397
288.0,0.05,0.62,1.35,0.007,0.0,0.0,19.30102999566398,11.07918124604763,P,41.0,663,Plotter,JPP,P7,JPP-P7,Japan Surveillance,JAPAN,2e+19,120000000000.0,,low,,UN-SPEC,NO,NO,PWR,26.315501138469024
284.0,0.068,0.59,1.35,0.009,0.0,0.0,19.76342799356294,11.07918124604763,P,46.0,667,Plotter,JPP,P8,JPP-P8,Japan Surveillance,JAPAN,5.8e+19,120000000000.0,,low,,UN-SPEC,NO,NO,PWR,58.478181031465056
288.0,0.07,0.84,1.44,0.012,0.0,0.0,19.60205999132796,11.07918124604763,W,45.0,675,Plotter,JPW,W10,JPW-W10,Japan Surveillance,JAPAN,4e+19,120000000000.0,,low,,UN-SPEC,NO,NO,PWR,54.1730030589157
289.0,0.09,0.84,1.44,0.012,0.0,0.0,18.47712125471966,11.07918124604763,W,2.0,676,Plotter,JPW,W11,JPW-W11,Japan Surveillance,JAPAN,3e+18,120000000000.0,,low,,UN-SPEC,NO,NO,PWR,23.619301886864427
289.0,0.09,0.84,1.44,0.012,0.0,0.0,19.54406804435028,11.07918124604763,W,36.0,678,Plotter,JPW,W11,JPW-W11,Japan Surveillance,JAPAN,3.5e+19,120000000000.0,,low,,UN-SPEC,NO,NO,PWR,59.47110103718688
288.0,0.09,0.91,1.44,0.014,0.0,0.0,19.30102999566398,11.07918124604763,W,69.0,680,Plotter,JPW,W12,JPW-W12,Japan Surveillance,JAPAN,2e+19,120000000000.0,,low,,UN-SPEC,NO,NO,PWR,50.73890139062951
288.0,0.09,0.91,1.44,0.014,0.0,0.0,19.60205999132796,11.07918124604763,W,91.0,681,Plotter,JPW,W12,JPW-W12,Japan Surveillance,JAPAN,4e+19,120000000000.0,,low,,UN-SPEC,NO,NO,PWR,66.94015757819054
289.0,0.1,0.84,1.44,0.013,0.0,0.0,18.47712125471966,11.07918124604763,W,24.0,682,Plotter,JPW,W13,JPW-W13,Japan Surveillance,JAPAN,3e+18,120000000000.0,,low,,UN-SPEC,NO,NO,PWR,26.821302316055753
289.0,0.13,0.84,1.44,0.012,0.0,0.0,19.34242268082221,11.07918124604763,W,57.0,691,Plotter,JPW,W15,JPW-W15,Japan Surveillance,JAPAN,2.2e+19,120000000000.0,,low,,UN-SPEC,NO,NO,PWR,66.82482355264567
288.0,0.13,0.85,1.44,0.011,0.0,0.0,19.32221929473392,11.07918124604763,W,52.0,694,Plotter,JPW,W16,JPW-W16,Japan Surveillance,JAPAN,2.1e+19,120000000000.0,,low,,UN-SPEC,NO,NO,PWR,66.58347197961184
288.0,0.13,0.85,1.44,0.011,0.0,0.0,19.54406804435028,11.07918124604763,W,64.0,695,Plotter,JPW,W16,JPW-W16,Japan Surveillance,JAPAN,3.5e+19,120000000000.0,,low,,UN-SPEC,NO,NO,PWR,79.20316136119314
289.0,0.14,0.8,1.44,0.012,0.0,0.0,18.47712125471966,11.07918124604763,W,33.0,697,Plotter,JPW,W17,JPW-W17,Japan Surveillance,JAPAN,3e+18,120000000000.0,,low,,UN-SPEC,NO,NO,PWR,37.54241909098784
289.0,0.19,1.08,1.44,0.012,0.0,0.0,18.77815125038364,11.07918124604763,W,104.0,701,Plotter,JPW,W18,JPW-W18,Japan Surveillance,JAPAN,6e+18,120000000000.0,,low,,UN-SPEC,NO,NO,PWR,77.93916967276712
284.0,0.014,0.86,1.44,0.007,0.0,0.0,19.80617997398389,11.07918124604763,W,41.0,707,Plotter,JPW,W2,JPW-W2,Japan Surveillance,JAPAN,6.4e+19,120000000000.0,,high,,UN-SPEC,NO,NO,PWR,54.16936371722224
286.0,0.02,0.88,1.44,0.008,0.0,0.0,19.97772360528885,11.07918124604763,W,73.0,715,Plotter,JPW,W5,JPW-W5,Japan Surveillance,JAPAN,9.5e+19,120000000000.0,,high,,UN-SPEC,NO,NO,PWR,66.64562453324126
289.0,0.06,0.86,1.44,0.011,0.0,0.0,19.25527250510331,11.07918124604763,W,31.0,724,Plotter,JPW,W9,JPW-W9,Japan Surveillance,JAPAN,1.8e+19,120000000000.0,,low,,UN-SPEC,NO,NO,PWR,32.90838765949414
282.6,0.05,0.7,0.64,0.006,0.25,0.21,19.46834733041216,10.88523479222011,F,49.5,734,Plotter,KO1,F1,KO1-F1,S. Korea Surveillance,S-KOREA,2.94e+19,76777645944.94182,,low,-59.1,,NO,YES,PWR,27.700583562674264
282.6,0.22,0.643,1.52,0.012,0.37,0.1,19.04921802267018,11.1788972252476,W,103.9,738,Plotter,KO1,W1,KO1-W1,S. Korea Surveillance,S-KOREA,1.12e+19,150972283958.1004,,low,-21.2,,NO,YES,PWR,83.91741756437429
282.6,0.22,0.643,1.52,0.012,0.37,0.1,19.46834733041216,10.88523479222011,W,130.6,740,Plotter,KO1,W1,KO1-W1,S. Korea Surveillance,S-KOREA,2.94e+19,76777645944.94182,,low,-21.2,,NO,YES,PWR,110.57605797870372
288.0,0.05,0.63,1.38,0.004,0.22,0.23,19.35218251811136,11.02540229093732,P,33.09999999999999,746,Plotter,KO2,P1,KO2-P1,S. Korea Surveillance,S-KOREA,2.25e+19,106023537614.4276,,low,-62.4,480.2195,YES,YES,PWR,27.27508748384097
288.0,0.05,0.63,1.38,0.004,0.22,0.23,19.35218251811136,11.02540229093732,P,26.3,747,Plotter,KO2,P1,KO2-P1,S. Korea Surveillance,S-KOREA,2.25e+19,106023537614.4276,,low,-50.9,479.1855,YES,YES,PWR,27.27508748384097
288.0,0.03,0.07,1.7,0.01,0.41,0.11,18.46239799789896,10.90109157663113,W,28.5,752,Plotter,KO2,W1,KO2-W1,S. Korea Surveillance,S-KOREA,2.9e+18,79632724865.61928,,low,-17.0,565.37,YES,YES,PWR,8.730200030378471
290.0,0.06,0.65,1.36,0.008,0.26,0.2,18.70910028155117,11.25959387888595,P,7.0,757,Plotter,KO3,P1,KO3-P1,S. Korea Surveillance,S-KOREA,5.118e+18,181800000000.0,,low,,492.975,YES,NO,PWR,15.616661764552777
290.0,0.06,0.65,1.36,0.008,0.26,0.2,19.22993768590793,11.19865708695442,P,8.899999999999999,759,Plotter,KO3,P1,KO3-P1,S. Korea Surveillance,S-KOREA,1.698e+19,158000000000.0,,low,,492.975,YES,NO,PWR,27.143384981980347
290.0,0.06,0.65,1.36,0.008,0.26,0.2,19.511482288626,11.17811325231463,P,32.67777777777778,761,Plotter,KO3,P1,KO3-P1,S. Korea Surveillance,S-KOREA,3.247e+19,150700000000.0,,low,,492.975,YES,NO,PWR,37.18246310785357
290.0,0.05,0.66,1.27,0.007,0.22,0.21,18.73615737527313,11.28780172993023,P,13.09444444444444,772,Plotter,KO4,P1,KO4-P1,S. Korea Surveillance,S-KOREA,5.447e+18,194000000000.0,,low,,517.107,YES,NO,PWR,12.89493166597644
290.0,0.05,0.66,1.27,0.007,0.22,0.21,19.54504720440118,11.19865708695442,P,25.26111111111111,777,Plotter,KO4,P1,KO4-P1,S. Korea Surveillance,S-KOREA,3.5079e+19,158000000000.0,,low,,510,YES,NO,PWR,33.71876625758468
290.0,0.05,0.66,1.27,0.007,0.22,0.21,19.69738628830689,11.07866883394935,P,22.71666666666667,778,Plotter,KO4,P1,KO4-P1,S. Korea Surveillance,S-KOREA,4.9818e+19,119858498798.0248,,low,,517.107,YES,NO,PWR,40.70974816547462
278.3333333333333,0.0756,0.9400000000000001,1.336,0.0094,0.416,0.07975,17.98227123303957,9.690196080028514,W,12.77777777777778,790,Plotter,KU1,W1,KU1-W1,Taiwan Surveillance,TAIWAN,9.6e+17,4900000000.0,,low,,,NO,NO,BWR,14.751447047611341
274.0,0.0752,0.6100000000000001,1.362,0.0072,0.276,0.19875,18.30749603791321,9.643452676486188,P,26.11111111111111,791,Plotter,KU2,P1,KU2-P1,Taiwan Surveillance,TAIWAN,2.03e+18,4400000000.0,,low,,,NO,NO,BWR,16.884942653265135
280.0,0.06,0.71,0.69,0.01,0.25,0.21,18.75434833571102,11.14159837646881,F,13.33333333333333,795,Plotter,KWE,F1,KWE-F1,USA Surveillance,USA,5.68e+18,138547398821.3714,,low,,465.7572499999999,YES,NO,BWR,16.929670296710825
280.0,0.06,0.75,0.79,0.01,0.28,0.2,19.56466606425209,10.85634444277409,F,32.22222222222222,803,Plotter,KWE,F2,KWE-F2,USA Surveillance,USA,3.67e+19,71836380605.19508,,low,,464.3782499999999,YES,NO,PWR,41.306888882431444
280.0,0.17,0.64,1.478,0.011,0.225,0.217,19.56466606425209,10.85634444277409,SRM,86.66666666666667,808,Plotter,KWE,SRM2,KWE-SRM2,USA Surveillance,USA,3.67e+19,71836380605.19508,,low,,,NO,NO,PWR,98.11989718996638
280.0,0.218,0.724,1.37,0.016,0.2,0.12,18.75434833571102,11.14159837646881,W,97.22222222222223,810,Plotter,KWE,W1,KWE-W1,USA Surveillance,USA,5.68e+18,138547398821.3714,,low,,474,YES,NO,PWR,77.40422144387276
274.0,0.011,0.04,1.28,0.009,0.32,0.066,17.67851837904011,8.949876454230818,W,-15.1,819,Plotter,LEB,W2,LEB-W2,Switzerland Surveillance,SWITZERLAND,4.77e+17,890997435.8974359,,low,,UN-SPEC,NO,NO,BWR,3.5384982461137375
278.3333333333333,0.21,0.78,1.49,0.016,0.23,0.12,16.95424250943933,8.642225185711242,W,31.66666666666667,821,Plotter,LS1,W1,LS1-W1,USA Surveillance,USA,9e+16,438758138.9634778,,low,,,NO,NO,BWR,12.16180238511571
274.0,0.03,0.9,1.39,0.011,0.38,0.07,17.54406804435028,9.245920887961326,W,12.77777777777778,824,Plotter,LV1,W1,LV1-W1,Mexico Surveillance,MEXICO,3.5e+17,1761655110.209144,,low,,UN-SPEC,NO,NO,BWR,3.1704518959993715
274.0,0.12,0.65,1.29,0.009,0.28,0.2,17.56820172406699,9.246573471828523,P,3.2,826,Plotter,LV2,P1,LV2-P1,Mexico Surveillance,MEXICO,3.7e+17,1764304215.63803,,low,-33.7,,NO,YES,BWR,15.254875141764556
274.0,0.03,0.88,1.22,0.011,0.46,0.061,17.56820172406699,9.246573471828523,W,7.4,827,Plotter,LV2,W1,LV2-W1,Mexico Surveillance,MEXICO,3.7e+17,1764304215.63803,,low,,UN-SPEC,NO,NO,BWR,3.0982142768643297
291.6666666666667,0.154,0.78,0.686,0.012,0.179,0.181,19.14612803567824,11.02822809811613,F,51.66666666666666,841,Plotter,MC2,F1,MC2-F1,USA Surveillance,USA,1.4e+19,106715646099.2077,,low,,449,YES,NO,PWR,57.69866864048568
284.4444444444445,0.141,0.603,1.276,0.007,0.312,0.21,18.51054501020661,10.53461714855158,P,37.22222222222222,856,Plotter,ML2,P1,ML2-P1,USA Surveillance,USA,3.24e+18,34246575342.46575,,low,,438,YES,NO,BWR,33.60402462975478
286.1111111111111,0.141,0.603,1.276,0.007,0.312,0.21,18.97726621242729,10.47845960549192,P,50.0,857,Plotter,ML2,P1,ML2-P1,USA Surveillance,USA,9.49e+18,30092592592.59259,,low,,438,YES,NO,PWR,45.915453753279095
286.6666666666667,0.141,0.603,1.276,0.007,0.312,0.21,19.2405492482826,10.55705121052963,P,82.75555555555556,860,Plotter,ML2,P1,ML2-P1,USA Surveillance,USA,1.74e+19,36062116373.69306,,low,,446,YES,NO,PWR,55.257812448421845
292.2222222222222,0.05,0.62,1.31,0.014,0.22,0.23,19.4996870826184,10.8610013892818,P,15.0,870,Plotter,ML3,P1,ML3-P1,USA Surveillance,USA,3.16e+19,72610828020.79427,,low,,448,YES,NO,PWR,32.40865914985603
276.6666666666667,0.166,0.648,1.413,0.01,0.29,0.242,17.46686762035411,9.085249374680007,P,19.23333333333333,875,Plotter,MON,P1,MON-P1,USA Surveillance,USA,2.93e+17,1216884542.991327,,low,,,NO,NO,PWR,19.560723574591147
277.5,0.166,0.648,1.413,0.01,0.29,0.242,18.52244423350632,10.07201405290057,P,52.32777777777778,876,Plotter,MON,P1,MON-P1,USA Surveillance,USA,3.33e+18,11803588290.84042,,low,,,NO,NO,BWR,47.45773344109875
291.3,0.06,0.58,1.45,0.005,0.24,0.22,18.70156798505593,11.31066677543008,P,8.322222222222226,877,Plotter,MS1,P1,MS1-P1,Taiwan Surveillance,TAIWAN,5.03e+18,204487504715.8152,,low,-28.88888888888889,,NO,YES,BWR,14.505281206336214
291.3,0.054,0.13,1.39,0.017,0.51,0.11,19.33645973384853,11.16833624634705,W,23.28888888888889,885,Plotter,MS1,W1,MS1-W1,Taiwan Surveillance,TAIWAN,2.17e+19,147345286091.5828,,low,-45.55555555555556,UN-SPEC,NO,YES,PWR,28.582032942020067
291.3,0.054,0.13,1.39,0.017,0.51,0.11,19.03342375548695,11.17859129135846,W,24.95555555555556,888,Plotter,MS1,W1,MS1-W1,Taiwan Surveillance,TAIWAN,1.08e+19,150865970671.6553,,low,-45.55555555555556,UN-SPEC,NO,YES,PWR,19.596166208506958
291.3,0.06,0.62,1.3,0.007,0.18,0.22,19.40312052117582,11.17921939315898,P,41.63333333333333,894,Plotter,MS2,P1,MS2-P1,Taiwan Surveillance,TAIWAN,2.53e+19,151084319621.3266,,low,-31.66666666666667,,NO,YES,PWR,31.227171947715835
291.3,0.06,0.62,1.3,0.007,0.18,0.22,19.71850168886727,11.15948846086456,P,36.63333333333333,896,Plotter,MS2,P1,MS2-P1,Taiwan Surveillance,TAIWAN,5.23e+19,144373824388.5164,,low,-31.66666666666667,,NO,YES,PWR,44.83369634023627
283.3333333333333,0.1,0.528,1.332,0.013,0.154,0.238,19.00432137378264,10.43732890510111,P,73.88888888888889,904,Plotter,MY1,P1,MY1-P1,USA Surveillance,USA,1.01e+19,27373410174.019,,low,,425,YES,NO,PWR,36.21670114260788
283.3333333333333,0.36,0.78,1.418,0.013,0.18,0.176,19.00432137378264,10.43732890510111,W,141.6666666666667,912,Plotter,MY1,W1,MY1-W1,USA Surveillance,USA,1.01e+19,27373410174.019,,low,,491,YES,NO,PWR,112.1664261409918
287.7777777777778,0.156,0.828,0.703,0.019,0.24,0.195,18.48572142648158,10.94552213438799,F,27.22222222222222,913,Plotter,NA1,F1,NA1-F1,USA Surveillance,USA,3.06e+18,88210875882.10873,,low,,,NO,NO,PWR,44.22327709338481
289.4444444444445,0.156,0.828,0.703,0.019,0.24,0.195,18.9604707775343,10.69081215895679,F,62.22222222222222,914,Plotter,NA1,F1,NA1-F1,USA Surveillance,USA,9.13e+18,49069559459.62215,,low,,,NO,NO,PWR,58.212951852893866
287.7777777777778,0.086,0.11,1.37,0.02,0.35,0.06,18.48572142648158,10.94552213438799,W,47.22222222222222,919,Plotter,NA1,W1,NA1-W1,USA Surveillance,USA,3.06e+18,88210875882.10873,,low,,442,YES,NO,PWR,15.029648895848357
288.8888888888889,0.086,0.11,1.37,0.02,0.35,0.06,19.31175386105576,10.64268553872543,W,46.40000000000001,921,Plotter,NA1,W1,NA1-W1,USA Surveillance,USA,2.05e+19,43922347004.53879,,low,,442,YES,NO,PWR,35.162531515528904
291.1111111111111,0.11,0.63,1.4,0.012,0.2,0.2,17.91907809237608,10.49085255972641,P,12.77777777777778,932,Plotter,OC1,P1,OC1-P1,USA Surveillance,USA,8.3e+17,30963679231.20542,,low,,461.5,YES,NO,BWR,15.863127571810477
291.1111111111111,0.1,0.5,1.42,0.015,0.23,0.21,18.95182303531591,10.82157265936737,P,15.55555555555556,938,Plotter,OC1,P2,OC1-P2,USA Surveillance,USA,8.95e+18,66309027629.60118,,low,,448.9,YES,NO,PWR,31.152541998563773
290.0,0.32,0.59,1.47,0.016,0.54,0.08,18.18184358794477,10.4655530367955,W,45.55555555555556,944,Plotter,OC1,W1,OC1-W1,USA Surveillance,USA,1.52e+18,29211444736.55889,,low,,436.7,YES,NO,PWR,54.32795787092799
291.1111111111111,0.32,0.59,1.47,0.016,0.54,0.08,18.95182303531591,10.82157265936737,W,95.55555555555556,945,Plotter,OC1,W1,OC1-W1,USA Surveillance,USA,8.95e+18,66309027629.60118,,low,,436.7,YES,NO,PWR,87.06903480209209
292.2222222222222,0.04,0.75,0.63,0.006,0.25,0.24,17.97451169273733,10.39652383975434,F,12.77777777777778,947,Plotter,OC2,F1,OC2-F1,USA Surveillance,USA,9.43e+17,24918611533.90834,,low,,468.6,YES,NO,PWR,2.688313741687465
292.2222222222222,0.35,0.58,1.55,0.022,0.65,0.11,17.97451169273733,10.39652383975434,W,25.55555555555556,955,Plotter,OC2,W1,OC2-W1,USA Surveillance,USA,9.43e+17,24918611533.90834,,low,,561.1,YES,NO,PWR,46.62845921778434
292.2222222222222,0.35,0.58,1.55,0.022,0.65,0.11,18.52762990087134,10.70044369049723,W,58.88888888888889,956,Plotter,OC2,W1,OC2-W1,USA Surveillance,USA,3.37e+18,50169952575.25195,,low,,561.1,YES,NO,PWR,68.32238163228212
291.6666666666667,0.29,0.56,1.63,0.017,0.61,0.08,17.86864443839482,10.39670997785976,W,8.88888888888889,967,Plotter,OC3,WBW4,OC3-WBW4,USA Surveillance,USA,7.39e+17,24929293910.64046,,low,,,NO,NO,PWR,41.20107001295372
276.6666666666667,0.16,0.62,1.41,0.014,0.24,0.23,18.43272883992322,10.11587666426844,P,51.18888888888889,976,Plotter,OYS,P3,OYS-P3,USA Surveillance,USA,2.7085e+18,13058000000.0,,low,,,NO,NO,BWR,43.805485808066344
276.6666666666667,0.06,0.59,1.49,0.006,0.22,0.2,18.23014225231864,9.91330511220617,P,11.71666666666667,984,Plotter,OYS,PBW1,OYS-PBW1,USA Surveillance,USA,1.6988e+18,8190400000.0,,low,,,NO,NO,BWR,11.478764333347412
276.6666666666667,0.172,0.584,1.16,0.018,0.17,0.2,18.44009007431328,10.12323077669851,P,55.28888888888889,996,Plotter,OYS,PBWR4,OYS-PBWR4,USA Surveillance,USA,2.7548e+18,13281000000.0,,low,,,NO,NO,BWR,46.58785137241413
276.6666666666667,0.17,0.52,1.315,0.015,0.19,0.185,18.16136800223498,10.16761267272753,P,31.11111111111111,997,Plotter,OYS,PBWR5,OYS-PBWR5,USA Surveillance,USA,1.45e+18,14710000000.0,,low,,,NO,NO,BWR,35.164850005608855
