Repository: uw-cmg/RPV_model_benchmarking

# RPV model benchmarking
Benchmarking and analysis of different models of reactor pressure vessel steel embrittlement

## Run example notebooks in Google Colab:

Make predictions with models, conduct benchmarking and analysis such as embrittlement curves

## Citations

The raw data required to reproduce findings in this repo are available in the data_files folder. The original versions of the data are available online: the UCSB dataset is available on Figshare: 10.6084/m9.figshare.23304227, and the PLOTTER dataset is available online: https://www.astm.org/adje090015-ea.html.

If you find any of the models useful, please cite their respective original reference:

File: model_files/E900/5fold/e900_5fold_split_4.csv (part 1 of 5)
temperature_C,wt_percent_Cu,wt_percent_Ni,wt_percent_Mn,wt_percent_P,wt_percent_Si,wt_percent_C,log(fluence_n_cm2),log(flux_n_cm2_sec),Product Form,Measured DT41J  [C],index,datatype,Short Plant ID,Matl / PF ID,alloy,PLOTTER-15 Set Name,Nation,fluence_n_cm2,flux_n_cm2_sec,delta_sigma_y_MPa,fluence_group,Measured Unirradiated Value  [C],Un-Irradiated YS  [MPa],YS(u) Known?,Unirradiated T Known?,Reactor Type,E900 Preds
292.2222222222222,0.15,0.52,1.32,0.01,0.2,0.21,18.63144376901317,10.65988071276059,P,-2.777777777777778,14,Plotter,AN1,P1,AN1-P1,USA Surveillance,USA,4.28e+18,45696265889.06142,,low,,495,YES,NO,PWR,34.73175379726161
292.2222222222222,0.17,0.64,1.478,0.011,0.225,0.217,19.01283722470517,10.96625591238198,SRM,39.44444444444444,16,Plotter,AN1,SRM2,AN1-SRM2,USA Surveillance,USA,1.03e+19,92524322218.9165,,low,,,NO,NO,PWR,56.695085246159756
290.0,0.03,0.73,1.33,0.007,0.28,0.2,19.29666519026153,10.9063211256536,F,20.61111111111111,33,Plotter,BD1,F1,BD1-F1,USA Surveillance,USA,1.98e+19,80597417365.66609,,low,-44.27777777777778,451,YES,YES,PWR,21.821365139905794
288.8888888888889,0.057,0.77,1.38,0.013,0.3,0.24,19.06069784035361,10.93452537682551,F,18.77777777777778,41,Plotter,BD2,F1,BD2-F1,USA Surveillance,USA,1.15e+19,86005332031.43697,,low,-30.77777777777778,476,YES,YES,PWR,26.324557683479348
288.8888888888889,0.04,0.64,1.45,0.011,0.53,0.069,19.31597034545692,10.8846899738444,W,13.16666666666666,45,Plotter,BD2,W1,BD2-W1,USA Surveillance,USA,2.07e+19,76681389493.4494,,low,-28.44444444444444,503,YES,YES,PWR,28.54931467419065
292.0,0.04,0.86,0.71,0.011,0.2,0.0,19.13353890837022,11.01689929072727,F,12.0,49,Plotter,BOR,F1,BOR-F1,Netherlands Surveillance,NETHERLANDS,1.36e+19,103967904496.3061,,low,,,NO,NO,PWR,17.381814029296038
298.8888888888889,0.1,0.18,1.42,0.016,0.25,0.3,19.36172783601759,11.98733146610367,P,37.22222222222222,55,Plotter,BRP,P1,BRP-P1,USA Surveillance,USA,2.3e+19,971250971250.9712,,low,,,NO,NO,BWR,33.953507842680224
298.8888888888889,0.1,0.18,1.42,0.016,0.25,0.3,18.85125834871907,10.87808244817499,P,31.11111111111111,57,Plotter,BRP,P1,BRP-P1,USA Surveillance,USA,7.1e+18,75523559095.58943,,low,,,NO,NO,BWR,21.40041242289659
298.8888888888889,0.1,0.18,1.42,0.016,0.25,0.3,19.35602585719312,10.92145439849302,P,58.33333333333334,58,Plotter,BRP,P1,BRP-P1,USA Surveillance,USA,2.27e+19,83455391438.87389,,low,,,NO,NO,BWR,33.77225235073534
283.8888888888889,0.2,0.54,1.31,0.01,0.18,0.2,18.97954837470409,10.70988975612658,P,82.05555555555556,64,Plotter,BV1,P1,BV1-P1,USA Surveillance,USA,9.54e+18,51273121275.44308,,low,-19.33333333333333,,NO,YES,PWR,65.30603627221848
283.8888888888889,0.2,0.54,1.31,0.01,0.18,0.2,19.32221929473392,10.66807665033349,P,78.72222222222221,65,Plotter,BV1,P1,BV1-P1,USA Surveillance,USA,2.1e+19,46566827388.74519,,low,-19.33333333333333,,NO,YES,PWR,81.78202961803947
283.8888888888889,0.2,0.54,1.31,0.01,0.18,0.2,18.79239168949825,10.7372825817956,P,73.38888888888889,67,Plotter,BV1,P1,BV1-P1,USA Surveillance,USA,6.2e+18,54611308416.48345,,low,-7.833333333333333,442,YES,YES,PWR,57.75104588239198
283.8888888888889,0.05,0.56,1.32,0.01,0.24,0.24,19.56584781867352,11.07360498124054,P,39.88888888888889,76,Plotter,BV2,P1,BV2-P1,USA Surveillance,USA,3.68e+19,118469070558.6332,,low,2.000000000000001,492,YES,YES,PWR,40.04134557369207
283.8888888888889,0.05,0.56,1.32,0.01,0.24,0.24,18.78532983501077,11.15618945958039,P,10.11111111111111,77,Plotter,BV2,P1,BV2-P1,USA Surveillance,USA,6.1e+18,143281282297.0103,,low,4.111111111111111,498,YES,YES,PWR,16.72210288838138
289.4444444444445,0.026,0.71,1.48,0.011,0.57,0.08,19.17318626841227,10.920796602584,W,22.27777777777778,94,Plotter,BY1,W1,BY1-W1,USA Surveillance,USA,1.49e+19,83329082990.8452,,low,-34.72222222222222,458,YES,YES,PWR,21.115606853932068
293.3333333333333,0.07,0.65,1.18,0.005,0.23,0.18,18.6085260335772,11.03417246524929,F,-2.666666666666671,96,Plotter,BY2,F1,BY2-F1,USA Surveillance,USA,4.06e+18,108186349121.0792,,low,-36.16666666666666,441,YES,YES,PWR,16.064455461950143
289.4444444444445,0.07,0.65,1.18,0.005,0.23,0.18,19.08278537031645,10.91466188281497,F,1.388888888888886,97,Plotter,BY2,F1,BY2-F1,USA Surveillance,USA,1.21e+19,82160274733.09454,,low,-36.16666666666666,441,YES,YES,PWR,26.564801238899904
289.4444444444445,0.07,0.65,1.18,0.005,0.23,0.18,19.08278537031645,10.91466188281497,F,17.83333333333333,100,Plotter,BY2,F1,BY2-F1,USA Surveillance,USA,1.21e+19,82160274733.09454,,low,-43.88888888888889,445,YES,YES,PWR,26.564801238899904
294.4444444444445,0.09,0.845,0.725,0.008,0.292,0.204,19.36361197989214,10.89678965896313,F,15.87222222222222,107,Plotter,CB1,F1,CB1-F1,USA Surveillance,USA,2.31e+19,78847814297.62776,,low,,475,YES,NO,PWR,40.2492345396992
294.4444444444445,0.09,0.845,0.725,0.008,0.292,0.204,19.11727129565577,10.92123534596068,F,25.03333333333333,109,Plotter,CB1,F1,CB1-F1,USA Surveillance,USA,1.31e+19,83413308230.38475,,low,,459,YES,NO,PWR,33.07367563565114
294.4444444444445,0.081,0.61,1.393,0.012,0.285,0.235,19.06069784035361,10.90675279860686,P,28.33333333333333,118,Plotter,CB2,P1,CB2-P1,USA Surveillance,USA,1.15e+19,80677568100.28601,,low,,462,YES,NO,PWR,28.976310615313707
287.2222222222222,0.12,0.64,1.29,0.011,0.24,0.26,19.28103336724773,10.73495189292818,P,60.83333333333333,125,Plotter,CC1,P1,CC1-P1,USA Surveillance,USA,1.91e+19,54319015864.56535,,low,-5.222222222222221,474,YES,YES,PWR,53.234229227497295
286.6666666666667,0.12,0.64,1.29,0.011,0.24,0.26,19.34242268082221,10.4182449074479,P,70.55555555555554,127,Plotter,CC1,P1,CC1-P1,USA Surveillance,USA,2.2e+19,26196598709.8318,,low,-5.222222222222221,474,YES,YES,PWR,56.27202077426065
286.6666666666667,0.18,0.16,1.05,0.014,0.2,0.15,19.34242268082221,10.4182449074479,W,43.33333333333333,131,Plotter,CC1,W1,CC1-W1,USA Surveillance,USA,2.2e+19,26196598709.8318,,low,-51.83333333333333,515,YES,YES,PWR,55.79566463220742
287.7777777777778,0.133,0.66,1.21,0.005,0.205,0.208,18.91645394854993,10.7520663505966,P,45.0,132,Plotter,CC2,P1,CC2-P1,USA Surveillance,USA,8.25e+18,56502329128.7382,,low,,438,YES,NO,PWR,41.43774174934104
282.7777777777778,0.11,0.58,1.285,0.017,0.215,0.215,18.82216807936802,10.81550560073682,P,45.55555555555556,156,Plotter,CK2,P1,CK2-P1,USA Surveillance,USA,6.64e+18,65389136264.6574,,low,,,NO,NO,PWR,37.03427975256549
283.3333333333333,0.053,0.965,1.375,0.02,0.4,0.095,19.19865708695442,10.76233258800171,W,28.88888888888889,166,Plotter,CK2,W1,CK2-W1,USA Surveillance,USA,1.58e+19,57853892995.78297,,low,,526,YES,NO,PWR,37.47931801797578
291.6666666666667,0.03,0.06,1.28,0.005,0.47,0.11,19.3654879848909,10.86929499355822,W,25.66666666666666,177,Plotter,CL1,W1,CL1-W1,USA Surveillance,USA,2.32e+19,74010782094.90326,,low,-47.22222222222222,500,YES,YES,PWR,23.373540062882867
264.0,0.087,0.64,1.26,0.017,0.29,0.176,19.51054501020661,10.98156406993447,F,53.0,181,Plotter,F43,F1,F43-F1,France Surveillance,FRANCE,3.24e+19,95843810087.26521,,low,,,NO,NO,PWR,79.79305881428434
262.9186574027526,0.09,0.65,1.27,0.01,0.31,0.169,20.03502928220237,11.36108728356828,F,149.6900432462222,184,Plotter,F43,F2,F43-F2,France Surveillance,FRANCE,1.084e+20,229661016949.1526,,high,,,NO,NO,PWR,137.73587261670014
265.0,0.09,0.65,1.27,0.01,0.31,0.169,19.78774377164647,11.36335221723619,F,109.5124975710581,190,Plotter,F43,F2,F43-F2,France Surveillance,FRANCE,6.134e+19,230861874294.3169,,high,,,NO,NO,PWR,101.86041452438738
265.0,0.11,0.095,1.42,0.017,0.51,0.055,19.78746047451842,11.36306892010814,W,91.33950699214299,197,Plotter,F43,W1,F43-W1,France Surveillance,FRANCE,6.13e+19,230711328566.0519,,high,,,NO,NO,PWR,103.43671130873841
262.0,0.07,0.61,1.22,0.015,0.27,0.159,19.2405492482826,10.52121796129887,F,45.11537012841359,198,Plotter,F43,F1a,F43-F1a,Decommissioned Vessels,FRANCE,1.74e+19,33206106870.22901,,low,,,NO,NO,PWR,54.04141485130338
262.0,0.09,0.63,1.29,0.009,0.32,0.17,19.32428245529769,10.60495116831397,F,42.83562846699421,199,Plotter,F43,F2a,F43-F2a,Decommissioned Vessels,FRANCE,2.11e+19,40267175572.51908,,low,,,NO,NO,PWR,66.87382452046432
262.0,0.08,0.62,1.27,0.01,0.32,0.162,19.32014628611105,10.60081499912733,F,48.6006857303374,201,Plotter,F43,F2c,F43-F2c,Decommissioned Vessels,FRANCE,2.09e+19,39885496183.2061,,low,,,NO,NO,PWR,62.18469317384546
292.7777777777778,0.04,0.22,1.33,0.004,0.17,0.19,19.17318626841227,10.87919507179448,W,9.611111111111114,208,Plotter,CP1,W1,CP1-W1,USA Surveillance,USA,1.49e+19,75717291756.10455,,low,-54.5,607,YES,YES,PWR,19.20418686942545
275.0,0.21,0.758,1.278,0.009,0.2,0.23,17.38021124171161,9.049187449414822,P,35.55555555555556,213,Plotter,CPR,P1,CPR-P1,USA Surveillance,USA,2.4e+17,1119921157.550508,,low,-41.66666666666666,,NO,YES,BWR,22.050942776809705
275.0,0.21,0.758,1.278,0.009,0.2,0.23,17.44715803134222,8.898836926285247,P,34.44444444444444,214,Plotter,CPR,P1,CPR-P1,USA Surveillance,USA,2.8e+17,792203809.1422583,,low,-41.66666666666666,,NO,YES,BWR,24.397734430882295
275.0,0.17,0.64,1.478,0.011,0.225,0.0,17.4456042032736,9.01703333929878,P,13.94,215,Plotter,CPR,P2,CPR-P2,USA Surveillance,USA,2.79e+17,1040000000.0,,low,,UN-SPEC,NO,NO,BWR,18.146294427633165
275.0,0.03,0.65,1.375,0.012,0.28,0.0,17.57978359661681,9.155336037465062,P,11.78,216,Plotter,CPR,P3,CPR-P3,USA Surveillance,USA,3.8e+17,1430000000.0,,low,,UN-SPEC,NO,NO,BWR,2.793242254768883
275.0,0.11,0.24,1.485,0.015,0.13,0.0,17.70243053644553,9.276461804173245,W,6.22,234,Plotter,CPR,W6,CPR-W6,USA Surveillance,USA,5.04e+17,1890000000.0,,low,,UN-SPEC,NO,NO,BWR,11.572182844825331
275.0,0.26,0.56,1.54,0.014,0.53,0.0,17.50785587169583,9.08278537031645,W,47.5,236,Plotter,CPR,W8,CPR-W8,USA Surveillance,USA,3.22e+17,1210000000.0,,low,,UN-SPEC,NO,NO,BWR,27.84175892120834
292.2222222222222,0.2,0.54,1.3,0.008,0.22,0.23,18.8750612633917,10.70047631478225,P,56.66666666666666,241,Plotter,CR3,P1,CR3-P1,USA Surveillance,USA,7.5e+18,50173721493.29839,,low,,478,YES,NO,PWR,53.69954241834421
291.1111111111111,0.36,0.7,1.55,0.014,0.55,0.09,18.78461729263288,10.85999070988563,W,113.8888888888889,248,Plotter,CR3,W2,CR3-W2,USA Surveillance,USA,6.09e+18,72442046362.90967,,low,,,NO,NO,PWR,83.03185304224016
291.1111111111111,0.22,0.59,1.45,0.016,0.51,0.08,19.20139712432045,10.78824736026564,W,94.21666666666667,250,Plotter,CR3,WBW1,CR3-WBW1,USA Surveillance,USA,1.59e+19,61411168397.30292,,low,,,NO,NO,PWR,79.76070442206199
291.1111111111111,0.22,0.6,1.55,0.021,0.58,0.08,18.78461729263288,10.85999070988563,W,93.33333333333333,252,Plotter,CR3,WBW3,CR3-WBW3,USA Surveillance,USA,6.09e+18,72442046362.90967,,low,,,NO,NO,PWR,63.08564870156093
280.5555555555555,0.1,0.2,1.42,0.01,0.26,0.2,18.41329976408125,10.64024507071699,P,22.77777777777778,256,Plotter,CTY,P1,CTY-P1,USA Surveillance,USA,2.59e+18,43676222596.96458,,low,,421.04,YES,NO,PWR,18.469129236501942
291.1111111111111,0.17,0.64,1.478,0.011,0.225,0.217,18.23299611039215,10.71641314518823,SRM,30.58888888888889,283,Plotter,DB1,SRM2,DB1-SRM2,USA Surveillance,USA,1.71e+18,52049090510.62897,,low,,,NO,NO,PWR,33.31016182671083
292.7777777777778,0.22,0.63,1.705,0.014,0.422,0.089,18.29225607135648,10.78484929265919,W,59.44444444444444,286,Plotter,DB1,W1,DB1-W1,USA Surveillance,USA,1.96e+18,60932541458.99862,,low,,,NO,NO,PWR,43.26370105813235
291.1111111111111,0.32,0.59,1.47,0.016,0.54,0.08,18.82151352840477,10.960720499864,W,105.5555555555556,292,Plotter,DB1,W3,DB1-W3,USA Surveillance,USA,6.63e+18,91352513227.51323,,low,,,NO,NO,PWR,78.72326212788079
282.7777777777778,0.081,0.481,1.445,0.01,0.225,0.235,19.13353890837022,10.47878928346301,P,17.54444444444444,302,Plotter,DC1,P1,DC1-P1,USA Surveillance,USA,1.36e+19,30115444900.78201,,low,,432,YES,NO,PWR,34.56230744734042
284.4444444444445,0.17,0.64,1.478,0.011,0.225,0.217,18.45178643552429,10.85606981558087,SRM,36.11111111111111,303,Plotter,DC1,SRM2,DC1-SRM2,USA Surveillance,USA,2.83e+18,71790969051.24303,,low,,,NO,NO,PWR,42.59077871293046
282.7777777777778,0.17,0.64,1.478,0.011,0.225,0.217,19.13353890837022,10.47878928346301,SRM,62.2,305,Plotter,DC1,SRM2,DC1-SRM2,USA Surveillance,USA,1.36e+19,30115444900.78201,,low,,,NO,NO,PWR,69.66394301509487
285.0,0.14,0.662,1.255,0.009,0.164,0.237,18.51851393987789,11.0111071611806,P,37.22222222222222,309,Plotter,DC2,P1,DC2-P1,USA Surveillance,USA,3.3e+18,102590503476.8854,,low,,428,YES,NO,PWR,35.96897009334646
285.0,0.14,0.662,1.255,0.009,0.164,0.237,18.95712819767681,10.95863450812304,P,60.55555555555556,310,Plotter,DC2,P1,DC2-P1,USA Surveillance,USA,9.06e+18,90914783345.85667,,low,,428,YES,NO,PWR,49.17737050411
285.0,0.14,0.662,1.255,0.009,0.164,0.237,19.37657695705651,10.81745032143286,P,69.95555555555556,312,Plotter,DC2,P1,DC2-P1,USA Surveillance,USA,2.38e+19,65682597842.78477,,low,,428,YES,NO,PWR,66.39152744161088
285.0,0.219,0.871,1.403,0.015,0.158,0.127,18.95712819767681,10.95863450812304,W,112.7777777777778,318,Plotter,DC2,W1,DC2-W1,USA Surveillance,USA,9.06e+18,90914783345.85667,,low,,453,YES,NO,PWR,88.67826350913224
285.0,0.219,0.871,1.403,0.015,0.158,0.127,19.37657695705651,10.81745032143286,W,124.7333333333333,320,Plotter,DC2,W1,DC2-W1,USA Surveillance,USA,2.38e+19,65682597842.78477,,low,,453,YES,NO,PWR,115.72350196388476
287.0,0.05,0.76,1.34,0.011,0.22,0.23,19.81157500587059,11.14612803567824,F,59.0,323,Plotter,DO3,F1,DO3-F1,Belgium Surveillance,BELGIUM,6.48e+19,140000000000.0,,high,,UN-SPEC,NO,NO,PWR,56.775548642356604
295.0,0.04,0.77,1.46,0.007,0.22,0.22,19.12385164096709,11.14612803567824,F,20.1,332,Plotter,DO4,F2,DO4-F2,Belgium Surveillance,BELGIUM,1.33e+19,140000000000.0,,low,,UN-SPEC,NO,NO,PWR,19.156814502708023
295.0,0.08,0.84,1.11,0.015,0.15,0.062,19.85733249643127,11.14612803567824,W,50.2,336,Plotter,DO4,W1,DO4-W1,Belgium Surveillance,BELGIUM,7.2e+19,140000000000.0,,high,,UN-SPEC,NO,NO,PWR,67.3171192218712
295.0,0.08,0.84,1.11,0.015,0.15,0.062,19.70757017609793,11.14612803567824,W,48.2,338,Plotter,DO4,W1,DO4-W1,Belgium Surveillance,BELGIUM,5.1e+19,140000000000.0,,low,,UN-SPEC,NO,NO,PWR,58.08636820064801
285.5555555555555,0.19,0.465,1.19,0.008,0.25,0.197,18.97772360528885,11.66275783168157,P,27.77777777777778,340,Plotter,DR2,P1,DR2-P1,USA Surveillance,USA,9.5e+18,460000000000.0001,,low,,,NO,NO,BWR,55.76585762353881
285.5555555555555,0.19,0.465,1.19,0.008,0.25,0.197,19.63245729218472,11.54488029635208,P,47.22222222222222,342,Plotter,DR2,P1,DR2-P1,USA Surveillance,USA,4.29e+19,350655210295.0408,,low,,,NO,NO,BWR,87.42039166345185
276.1111111111111,0.19,0.465,1.19,0.008,0.25,0.197,16.71683772329952,8.423159673786987,P,-12.22222222222222,343,Plotter,DR2,P1,DR2-P1,USA Surveillance,USA,5.21e+16,264947407.1768709,,low,,,NO,NO,BWR,0.7855075971656381
285.5555555555555,0.133,0.537,1.645,0.008,0.253,0.247,18.85186960072977,11.36819673692345,P,28.88888888888889,345,Plotter,DR3,P1,DR3-P1,USA Surveillance,USA,7.11e+18,233451536643.026,,low,-20.77777777777778,422.649,YES,YES,BWR,40.43903118598804
285.5555555555555,0.133,0.537,1.645,0.008,0.253,0.247,19.26951294421792,11.34096142938667,P,56.66666666666666,348,Plotter,DR3,P1,DR3-P1,USA Surveillance,USA,1.86e+19,219261019634.4707,,low,-20.77777777777778,422.649,YES,YES,BWR,55.70081723907224
285.5555555555555,0.35,0.73,1.75,0.013,0.54,0.09,18.85186960072977,11.36819673692345,W,110.0,355,Plotter,DR3,W2,DR3-W2,USA Surveillance,USA,7.11e+18,233451536643.026,,low,,,NO,NO,BWR,94.78744984580317
285.5555555555555,0.35,0.73,1.75,0.013,0.54,0.09,19.03342375548695,11.10487224065571,W,143.8888888888889,357,Plotter,DR3,W2,DR3-W2,USA Surveillance,USA,1.08e+19,127312850110.3378,,low,,,NO,NO,BWR,106.0449760920808
283.3333333333333,0.1,0.56,1.4,0.015,0.28,0.2,19.9304395947667,11.04602671423302,P,99.05555555555556,361,Plotter,FA1,P1,FA1-P1,USA Surveillance,USA,8.52e+19,111180011399.866,,high,,460,YES,NO,PWR,88.29245281612938
283.3333333333333,0.14,0.19,1.06,0.016,0.27,0.13,19.68124123737559,11.08901294527798,W,53.33333333333334,375,Plotter,FA1,W1,FA1-W1,USA Surveillance,USA,4.8e+19,122747581872.6371,,low,,538,YES,NO,PWR,70.42720998597686
284.4444444444445,0.195,0.597,1.327,0.005,0.229,0.215,18.78175537465247,11.23762578893044,P,56.66666666666666,376,Plotter,FA2,P1,FA2-P1,USA Surveillance,USA,6.05e+18,172832650001.5998,,low,,498,YES,NO,PWR,54.590136103555565
283.8888888888889,0.195,0.597,1.327,0.005,0.229,0.215,19.69284691927723,11.05227708206607,P,109.7611111111111,379,Plotter,FA2,P1,FA2-P1,USA Surveillance,USA,4.93e+19,112791684328.9751,,low,,498,YES,NO,PWR,101.12409167192334
284.4444444444445,0.195,0.597,1.327,0.005,0.229,0.215,18.78175537465247,11.23762578893044,P,69.55000000000001,380,Plotter,FA2,P1,FA2-P1,USA Surveillance,USA,6.05e+18,172832650001.5998,,low,,483,YES,NO,PWR,54.590136103555565
283.8888888888889,0.195,0.597,1.327,0.005,0.229,0.215,19.69284691927723,11.05227708206607,P,109.0111111111111,383,Plotter,FA2,P1,FA2-P1,USA Surveillance,USA,4.93e+19,112791684328.9751,,low,,483,YES,NO,PWR,101.12409167192334
283.8888888888889,0.195,0.597,1.327,0.005,0.229,0.215,19.83250891270623,11.05472018890542,P,119.0,386,Plotter,FA2,P1,FA2-P1,USA Surveillance,USA,6.8e+19,113427977637.8744,,high,,498,YES,NO,PWR,111.86466387869064
283.3333333333333,0.03,0.9,0.937,0.004,0.324,0.139,19.2380461031288,11.14154431026791,W,-0.5555555555555556,389,Plotter,FA2,W1,FA2-W1,USA Surveillance,USA,1.73e+19,138530151848.2644,,low,,483,YES,NO,PWR,21.4684265789778
283.8888888888889,0.03,0.9,0.937,0.004,0.324,0.139,19.47421626407625,11.16719868421666,W,-10.55555555555556,390,Plotter,FA2,W1,FA2-W1,USA Surveillance,USA,2.98e+19,146959844652.5948,,low,,483,YES,NO,PWR,29.172919801480354
283.8888888888889,0.03,0.9,0.937,0.004,0.324,0.139,19.69284691927723,11.05227708206607,W,8.627777777777776,391,Plotter,FA2,W1,FA2-W1,USA Surveillance,USA,4.93e+19,112791684328.9751,,low,,483,YES,NO,PWR,39.15471433856554
282.2222222222222,0.101,0.483,1.461,0.011,0.214,0.22,19.18752072083646,10.55645442437005,P,34.44444444444444,396,Plotter,FC1,P1,FC1-P1,USA Surveillance,USA,1.54e+19,36012595615.77984,,low,,460,YES,NO,PWR,43.449198348914464
282.2222222222222,0.101,0.483,1.461,0.011,0.214,0.22,19.18752072083646,10.55645442437005,P,42.77777777777778,398,Plotter,FC1,P1,FC1-P1,USA Surveillance,USA,1.54e+19,36012595615.77984,,low,,455,YES,NO,PWR,43.449198348914464
276.6666666666667,0.301,0.6,1.563,0.013,0.202,0.14,18.68841982200271,10.80044713070281,W,116.6666666666667,401,Plotter,FC1,W1,FC1-W1,USA Surveillance,USA,4.88e+18,63160728522.76373,,low,,511,YES,NO,PWR,85.7792488607254
280.0,0.301,0.6,1.563,0.013,0.202,0.14,18.92788341033071,10.65675509667242,W,125.0,402,Plotter,FC1,W1,FC1-W1,USA Surveillance,USA,8.47e+18,45368570625.41993,,low,,511,YES,NO,PWR,95.91520114926715
285.0,0.07,0.69,0.66,0.01,0.23,0.18,19.00860017176192,11.09482021685573,F,8.333333333333334,412,Plotter,GIN,F2,GIN-F2,USA Surveillance,USA,1.02e+19,124399953167.0765,,low,,539.5145,YES,NO,PWR,25.430398322071007
284.4444444444445,0.07,0.69,0.66,0.01,0.23,0.18,19.22788670461367,10.89023100694105,F,-18.88888888888889,413,Plotter,GIN,F2,GIN-F2,USA Surveillance,USA,1.69e+19,77666012250.09007,,low,,539.5145,YES,NO,PWR,31.337180359861343
285.0,0.2,0.18,1.34,0.014,0.23,0.24,19.00860017176192,11.09482021685573,SRM,53.33333333333334,417,Plotter,GIN,SRM3,GIN-SRM3,USA Surveillance,USA,1.02e+19,124399953167.0765,,low,,,NO,NO,PWR,50.2824891919028
285.0,0.24,0.52,1.3,0.009,0.5,0.07,18.76863810124761,11.12370345863401,W,81.66666666666667,419,Plotter,GIN,W1,GIN-W1,USA Surveillance,USA,5.87e+18,132954627817.6415,,low,,507.109,YES,NO,PWR,62.2647263803364
282.7777777777778,0.24,0.52,1.3,0.009,0.5,0.07,19.76342799356294,10.78032154728078,W,121.0,423,Plotter,GIN,W1,GIN-W1,USA Surveillance,USA,5.8e+19,60300588034.69987,,low,,507.109,YES,NO,PWR,126.09585683037733
276.6666666666667,0.12,0.7,1.43,0.013,0.23,0.24,17.38021124171161,9.122133587265333,P,26.66666666666667,433,Plotter,HA1,P1,HA1-P1,USA Surveillance,USA,2.4e+17,1324748960.072066,,low,-51.94444444444444,,NO,YES,BWR,11.745674544193232
285.5555555555555,0.2,0.18,1.34,0.014,0.23,0.24,18.72427586960079,10.72304214268099,SRM,37.22222222222222,443,Plotter,HB2,SRM3,HB2-SRM3,USA Surveillance,USA,5.3e+18,52849653306.2743,,low,,,NO,NO,PWR,40.652671477971516
285.0,0.2,0.18,1.34,0.014,0.23,0.24,19.58771096501891,11.22736994722451,SRM,92.77777777777777,444,Plotter,HB2,SRM3,HB2-SRM3,USA Surveillance,USA,3.87e+19,168799030229.9435,,low,,,NO,NO,PWR,77.55568118707917
285.5555555555555,0.34,0.66,1.17,0.024,0.275,0.117,18.72427586960079,10.72304214268099,W,117.2222222222222,446,Plotter,HB2,W1,HB2-W1,USA Surveillance,USA,5.3e+18,52849653306.2743,,low,,442,YES,NO,PWR,86.29598635112657
277.7777777777778,0.09,0.64,1.38,0.012,0.29,0.2,17.15228834438306,8.874620464180126,P,-1.111111111111111,449,Plotter,HC1,P1,HC1-P1,USA Surveillance,USA,1.42e+17,749239152.9165453,,low,,483.322,YES,NO,PWR,5.234983874550493
275.5555555555555,0.149,0.441,1.3,0.014,0.22,0.22,18.69196510276736,10.25866004458842,P,46.11111111111111,455,Plotter,IP2,P2,IP2-P2,USA Surveillance,USA,4.92e+18,18140950762.80486,,low,,445,YES,NO,PWR,43.64005351890953
283.3333333333333,0.24,0.52,1.3,0.012,0.28,0.22,19.01703333929878,10.77786404286917,P,87.22222222222223,470,Plotter,IP3,P3,IP3-P3,USA Surveillance,USA,1.04e+19,59960333932.93668,,low,,458.86225,YES,NO,PWR,79.71985325516144
276.0,0.04,0.91,1.35,0.002,0.0,0.0,18.23044892137827,10.11394335230684,F,19.0,485,Plotter,JBF,F14,JBF-F14,Japan Surveillance,JAPAN,1.7e+18,13000000000.0,,low,,UN-SPEC,NO,NO,BWR,8.884994706686301
276.0,0.05,0.69,1.35,0.003,0.0,0.0,18.07918124604763,10.11394335230684,F,-1.0,488,Plotter,JBF,F15,JBF-F15,Japan Surveillance,JAPAN,1.2e+18,13000000000.0,,low,,UN-SPEC,NO,NO,BWR,8.890432225001721
276.0,0.01,0.96,1.35,0.004,0.0,0.0,18.11394335230684,10.11394335230684,F,12.0,493,Plotter,JBF,F3,JBF-F3,Japan Surveillance,JAPAN,1.3e+18,13000000000.0,,low,,UN-SPEC,NO,NO,BWR,6.171571372370466
276.0,0.02,0.89,1.35,0.003,0.0,0.0,17.91907809237608,10.11394335230684,F,12.0,496,Plotter,JBF,F5,JBF-F5,Japan Surveillance,JAPAN,8.3e+17,13000000000.0,,low,,UN-SPEC,NO,NO,BWR,4.486682363443174
276.0,0.03,0.68,1.35,0.005,0.0,0.0,17.82607480270083,9.146128035678238,F,13.0,498,Plotter,JBF,F6,JBF-F6,Japan Surveillance,JAPAN,6.7e+17,1400000000.0,,low,,UN-SPEC,NO,NO,BWR,3.9218079408772373
276.0,0.23,0.55,1.35,0.02,0.0,0.0,17.95424250943933,9.146128035678238,P,62.0,511,Plotter,JBP,P11,JBP-P11,Japan Surveillance,JAPAN,9e+17,1400000000.0,,low,,UN-SPEC,NO,NO,BWR,42.640154699371216
276.0,0.24,0.6,1.35,0.018,0.0,0.0,16.89762709129044,9.146128035678238,P,5.0,513,Plotter,JBP,P12,JBP-P12,Japan Surveillance,JAPAN,7.9e+16,1400000000.0,,low,,UN-SPEC,NO,NO,BWR,5.932138486679175
276.0,0.24,0.6,1.35,0.018,0.0,0.0,17.67209785793572,9.146128035678238,P,39.0,514,Plotter,JBP,P12,JBP-P12,Japan Surveillance,JAPAN,4.7e+17,1400000000.0,,low,,UN-SPEC,NO,NO,BWR,34.79930039749429
276.0,0.24,0.6,1.35,0.018,0.0,0.0,18.17609125905568,10.11394335230684,P,36.0,516,Plotter,JBP,P12,JBP-P12,Japan Surveillance,JAPAN,1.5e+18,13000000000.0,,low,,UN-SPEC,NO,NO,BWR,55.31697739843396
276.0,0.08,0.55,1.35,0.012,0.0,0.0,17.27875360095283,9.146128035678238,P,15.0,518,Plotter,JBP,P2,JBP-P2,Japan Surveillance,JAPAN,1.9e+17,1400000000.0,,low,,UN-SPEC,NO,NO,BWR,5.656892129995028
276.0,0.08,0.59,1.35,0.009,0.0,0.0,17.04139268515823,9.146128035678238,P,3.0,524,Plotter,JBP,P4,JBP-P4,Japan Surveillance,JAPAN,1.1e+17,1400000000.0,,low,,UN-SPEC,NO,NO,BWR,3.401945721677442
276.0,0.08,0.59,1.35,0.009,0.0,0.0,17.72427586960079,10.11394335230684,P,4.0,526,Plotter,JBP,P4,JBP-P4,Japan Surveillance,JAPAN,5.3e+17,13000000000.0,,low,,UN-SPEC,NO,NO,BWR,10.444089758503491
276.0,0.09,0.56,1.35,0.012,0.0,0.0,18.04139268515823,9.146128035678238,P,14.0,529,Plotter,JBP,P5,JBP-P5,Japan Surveillance,JAPAN,1.1e+18,1400000000.0,,low,,UN-SPEC,NO,NO,BWR,16.589948364346498
276.0,0.1,0.59,1.35,0.008,0.0,0.0,17.50514997831991,9.146128035678238,P,8.0,531,Plotter,JBP,P6,JBP-P6,Japan Surveillance,JAPAN,3.2e+17,1400000000.0,,low,,UN-SPEC,NO,NO,BWR,10.147827370215248
276.0,0.13,0.55,1.35,0.015,0.0,0.0,17.25527250510331,9.146128035678238,P,7.0,536,Plotter,JBP,P8,JBP-P8,Japan Surveillance,JAPAN,1.8e+17,1400000000.0,,low,,UN-SPEC,NO,NO,BWR,9.38647588366264
276.0,0.15,0.57,1.35,0.012,0.0,0.0,17.88649072517248,10.11394335230684,P,21.0,541,Plotter,JBP,P9,JBP-P9,Japan Surveillance,JAPAN,7.7e+17,13000000000.0,,low,,UN-SPEC,NO,NO,BWR,24.779318620645498
276.0,0.02,0.7,1.44,0.006,0.0,0.0,18.07918124604763,10.11394335230684,W,12.0,546,Plotter,JBW,W10,JBW-W10,Japan Surveillance,JAPAN,1.2e+18,13000000000.0,,low,,UN-SPEC,NO,NO,BWR,6.046809168884006
276.0,0.03,0.97,1.44,0.009,0.0,0.0,17.41497334797082,9.146128035678238,W,-8.0,549,Plotter,JBW,W12,JBW-W12,Japan Surveillance,JAPAN,2.6e+17,1400000000.0,,low,,UN-SPEC,NO,NO,BWR,2.7668877837387282
276.0,0.03,0.98,1.44,0.007,0.0,0.0,17.27875360095283,9.146128035678238,W,12.0,552,Plotter,JBW,W13,JBW-W13,Japan Surveillance,JAPAN,1.9e+17,1400000000.0,,low,,UN-SPEC,NO,NO,BWR,2.2821491929321884
276.0,0.03,0.98,1.44,0.007,0.0,0.0,17.82607480270083,10.11394335230684,W,13.0,554,Plotter,JBW,W13,JBW-W13,Japan Surveillance,JAPAN,6.7e+17,13000000000.0,,low,,UN-SPEC,NO,NO,BWR,4.767488826546235
276.0,0.06,0.85,1.44,0.012,0.0,0.0,17.25527250510331,9.146128035678238,W,14.0,555,Plotter,JBW,W14,JBW-W14,Japan Surveillance,JAPAN,1.8e+17,1400000000.0,,low,,UN-SPEC,NO,NO,BWR,4.758576372196206
276.0,0.06,0.85,1.44,0.012,0.0,0.0,17.68124123737559,9.146128035678238,W,19.0,556,Plotter,JBW,W14,JBW-W14,Japan Surveillance,JAPAN,4.8e+17,1400000000.0,,low,,UN-SPEC,NO,NO,BWR,8.660316339378408
276.0,0.07,0.72,1.44,0.011,0.0,0.0,18.30102999566398,11.07918124604763,W,2.0,563,Plotter,JBW,W16,JBW-W16,Japan Surveillance,JAPAN,2e+18,120000000000.0,,low,,UN-SPEC,NO,NO,BWR,18.192495674434305
276.0,0.07,0.74,1.44,0.011,0.0,0.0,17.70757017609793,9.146128035678238,W,2.0,565,Plotter,JBW,W17,JBW-W17,Japan Surveillance,JAPAN,5.1e+17,1400000000.0,,low,,UN-SPEC,NO,NO,BWR,9.902192943184467
276.0,0.07,0.74,1.44,0.011,0.0,0.0,18.0,10.11394335230684,W,5.0,566,Plotter,JBW,W17,JBW-W17,Japan Surveillance,JAPAN,1e+18,13000000000.0,,low,,UN-SPEC,NO,NO,BWR,13.620290187112639
276.0,0.09,0.65,1.44,0.014,0.0,0.0,17.34242268082221,9.146128035678238,W,12.0,570,Plotter,JBW,W19,JBW-W19,Japan Surveillance,JAPAN,2.2e+17,1400000000.0,,low,,UN-SPEC,NO,NO,BWR,7.71486300129152
276.0,0.09,0.66,1.44,0.013,0.0,0.0,17.90308998699194,10.11394335230684,W,11.0,576,Plotter,JBW,W20,JBW-W20,Japan Surveillance,JAPAN,8e+17,13000000000.0,,low,,UN-SPEC,NO,NO,BWR,15.507609145123725
276.0,0.09,0.66,1.44,0.013,0.0,0.0,18.0,10.11394335230684,W,20.0,578,Plotter,JBW,W20,JBW-W20,Japan Surveillance,JAPAN,1e+18,13000000000.0,,low,,UN-SPEC,NO,NO,BWR,17.094096578168877
276.0,0.09,0.67,1.44,0.013,0.0,0.0,17.14612803567824,9.146128035678238,W,-3.0,580,Plotter,JBW,W21,JBW-W21,Japan Surveillance,JAPAN,1.4e+17,1400000000.0,,low,,UN-SPEC,NO,NO,BWR,5.397478639897377
276.0,0.09,0.67,1.44,0.013,0.0,0.0,18.11394335230684,10.11394335230684,W,9.0,582,Plotter,JBW,W21,JBW-W21,Japan Surveillance,JAPAN,1.3e+18,13000000000.0,,low,,UN-SPEC,NO,NO,BWR,19.20246598218964
276.0,0.1,0.81,1.44,0.015,0.0,0.0,17.14612803567824,9.146128035678238,W,3.0,583,Plotter,JBW,W22,JBW-W22,Japan Surveillance,JAPAN,1.4e+17,1400000000.0,,low,,UN-SPEC,NO,NO,BWR,6.673633883612182
276.0,0.11,0.67,1.44,0.015,0.0,0.0,17.63346845557959,9.146128035678238,W,19.0,588,Plotter,JBW,W23,JBW-W23,Japan Surveillance,JAPAN,4.3e+17,1400000000.0,,low,,UN-SPEC,NO,NO,BWR,14.535639072602162
276.0,0.13,0.84,1.44,0.015,0.0,0.0,16.65321251377534,9.146128035678238,W,7.0,589,Plotter,JBW,W24,JBW-W24,Japan Surveillance,JAPAN,4.5e+16,1400000000.0,,low,,UN-SPEC,NO,NO,BWR,0.9639545150037541
276.0,0.13,0.84,1.44,0.015,0.0,0.0,17.67209785793572,9.146128035678238,W,39.0,591,Plotter,JBW,W24,JBW-W24,Japan Surveillance,JAPAN,4.7e+17,1400000000.0,,low,,UN-SPEC,NO,NO,BWR,20.49666704681221
276.0,0.13,0.84,1.44,0.015,0.0,0.0,18.25527250510331,10.11394335230684,W,31.0,594,Plotter,JBW,W24,JBW-W24,Japan Surveillance,JAPAN,1.8e+18,13000000000.0,,low,,UN-SPEC,NO,NO,BWR,35.68437320467447
276.0,0.01,0.76,1.44,0.006,0.0,0.0,18.04139268515823,10.11394335230684,W,6.0,598,Plotter,JBW,W6,JBW-W6,Japan Surveillance,JAPAN,1.1e+18,13000000000.0,,low,,UN-SPEC,NO,NO,BWR,5.784891029136533
276.0,0.01,0.99,1.44,0.007,0.0,0.0,17.99563519459755,10.11394335230684,W,7.0,601,Plotter,JBW,W8,JBW-W8,Japan Surveillance,JAPAN,9.9e+17,13000000000.0,,low,,UN-SPEC,NO,NO,BWR,6.034522669603419
289.0,0.018,0.74,1.35,0.005,0.0,0.0,19.43136376415899,11.07918124604763,F,12.0,606,Plotter,JPF,F1,JPF-F1,Japan Surveillance,JAPAN,2.7e+19,120000000000.0,,low,,UN-SPEC,NO,NO,BWR,26.280927204581328
288.0,0.036,0.75,1.35,0.005,0.0,0.0,18.57978359661681,11.07918124604763,F,10.0,614,Plotter,JPF,F6,JPF-F6,Japan Surveillance,JAPAN,3.8e+18,120000000000.0,,low,,UN-SPEC,NO,NO,PWR,9.770011459864827
289.0,0.09,0.55,1.35,0.01,0.0,0.0,19.54406804435028,11.07918124604763,P,50.0,624,Plotter,JPP,P11,JPP-P11,Japan Surveillance,JAPAN,3.5e+19,120000000000.0,,low,,UN-SPEC,NO,NO,PWR,50.050289520004874
288.0,0.12,0.56,1.35,0.01,0.0,0.0,19.54406804435028,11.07918124604763,P,72.0,630,Plotter,JPP,P13,JPP-P13,Japan Surveillance,JAPAN,3.5e+19,120000000000.0,,low,,UN-SPEC,NO,NO,PWR,62.041594213415706
286.0,0.12,0.56,1.35,0.01,0.0,0.0,19.81291335664286,11.07918124604763,P,114.0,631,Plotter,JPP,P13,JPP-P13,Japan Surveillance,JAPAN,6.5e+19,120000000000.0,,high,,UN-SPEC,NO,NO,PWR,80.562676719069
289.0,0.16,0.59,1.35,0.011,0.0,0.0,19.47712125471966,11.07918124604763,P,75.0,643,Plotter,JPP,P16,JPP-P16,Japan Surveillance,JAPAN,3e+19,120000000000.0,,low,,UN-SPEC,NO,NO,PWR,73.95602878267461
284.0,0.03,0.57,1.35,0.007,0.0,0.0,19.49136169383427,11.07918124604763,P,15.0,649,Plotter,JPP,P2,JPP-P2,Japan Surveillance,JAPAN,3.1e+19,120000000000.0,,low,,UN-SPEC,NO,NO,PWR,29.122204017751496
284.0,0.03,0.57,1.35,0.007,0.0,0.0,19.79934054945358,11.07918124604763,P,32.0,650,Plotter,JPP,P2,JPP-P2,Japan Surveillance,JAPAN,6.3e+19,120000000000.0,,high,,UN-SPEC,NO,NO,PWR,44.08170344034645
286.0,0.03,0.57,1.35,0.007,0.0,0.0,19.95424250943933,11.07918124604763,P,51.0,651,Plotter,JPP,P2,JPP-P2,Japan Surveillance,JAPAN,9e+19,120000000000.0,,high,,UN-SPEC,NO,NO,PWR,52.15913734692214
288.0,0.03,0.64,1.35,0.007,0.0,0.0,18.77085201164214,11.07918124604763,P,5.0,652,Plotter,JPP,P3,JPP-P3,Japan Surveillance,JAPAN,5.9e+18,120000000000.0,,low,,UN-SPEC,NO,NO,PWR,10.209830930393215
284.0,0.068,0.59,1.35,0.009,0.0,0.0,18.68124123737559,11.07918124604763,P,21.0,665,Plotter,JPP,P8,JPP-P8,Japan Surveillance,JAPAN,4.8e+18,120000000000.0,,low,,UN-SPEC,NO,NO,PWR,19.870569061978536
289.0,0.07,0.56,1.35,0.013,0.0,0.0,19.17609125905568,11.07918124604763,P,26.0,669,Plotter,JPP,P9,JPP-P9,Japan Surveillance,JAPAN,1.5e+19,120000000000.0,,low,,UN-SPEC,NO,NO,PWR,30.50998114742851
288.0,0.07,0.84,1.44,0.012,0.0,0.0,19.39794000867204,11.07918124604763,W,48.0,674,Plotter,JPW,W10,JPW-W10,Japan Surveillance,JAPAN,2.5e+19,120000000000.0,,low,,UN-SPEC,NO,NO,PWR,46.19365699610438
289.0,0.09,0.84,1.44,0.012,0.0,0.0,19.30102999566398,11.07918124604763,W,35.0,677,Plotter,JPW,W11,JPW-W11,Japan Surveillance,JAPAN,2e+19,120000000000.0,,low,,UN-SPEC,NO,NO,PWR,49.19919019505173
289.0,0.1,0.84,1.44,0.013,0.0,0.0,19.69897000433602,11.07918124604763,W,59.0,685,Plotter,JPW,W13,JPW-W13,Japan Surveillance,JAPAN,5e+19,120000000000.0,,low,,UN-SPEC,NO,NO,PWR,76.21905206251283
289.0,0.13,0.84,1.44,0.012,0.0,0.0,18.47712125471966,11.07918124604763,W,20.0,690,Plotter,JPW,W15,JPW-W15,Japan Surveillance,JAPAN,3e+18,120000000000.0,,low,,UN-SPEC,NO,NO,PWR,35.08701807359216
289.0,0.19,1.08,1.44,0.012,0.0,0.0,19.07918124604763,11.07918124604763,W,114.0,702,Plotter,JPW,W18,JPW-W18,Japan Surveillance,JAPAN,1.2e+19,120000000000.0,,low,,UN-SPEC,NO,NO,PWR,91.63111865490006
284.0,0.02,0.88,1.44,0.008,0.0,0.0,18.69897000433602,11.07918124604763,W,14.0,711,Plotter,JPW,W5,JPW-W5,Japan Surveillance,JAPAN,5e+18,120000000000.0,,low,,UN-SPEC,NO,NO,PWR,12.505667188082143
284.0,0.02,0.88,1.44,0.008,0.0,0.0,19.49136169383427,11.07918124604763,W,24.0,712,Plotter,JPW,W5,JPW-W5,Japan Surveillance,JAPAN,3.1e+19,120000000000.0,,low,,UN-SPEC,NO,NO,PWR,36.33394217665103
286.0,0.04,0.92,1.44,0.009,0.0,0.0,19.96378782734556,11.07918124604763,W,63.0,719,Plotter,JPW,W7,JPW-W7,Japan Surveillance,JAPAN,9.2e+19,120000000000.0,,high,,UN-SPEC,NO,NO,PWR,72.44390922660683
284.0,0.041,0.92,1.44,0.009,0.0,0.0,19.76342799356294,11.07918124604763,W,41.0,722,Plotter,JPW,W8,JPW-W8,Japan Surveillance,JAPAN,5.8e+19,120000000000.0,,low,,UN-SPEC,NO,NO,PWR,58.88660793605
289.0,0.06,0.86,1.44,0.011,0.0,0.0,19.67209785793572,11.07918124604763,W,57.0,726,Plotter,JPW,W9,JPW-W9,Japan Surveillance,JAPAN,4.7e+19,120000000000.0,,low,,UN-SPEC,NO,NO,PWR,55.769702251955856
282.6,0.05,0.7,0.64,0.006,0.25,0.21,19.0899051114394,10.91795412355009,F,31.8,732,Plotter,KO1,F1,KO1-F1,S. Korea Surveillance,S-KOREA,1.23e+19,82785470913.3248,,low,-59.1,,NO,YES,PWR,20.618839187399303
282.6,0.05,0.7,0.64,0.006,0.25,0.21,19.58994960132571,11.13195228524128,F,52.4,736,Plotter,KO1,F1,KO1-F1,S. Korea Surveillance,S-KOREA,3.89e+19,135504052953.8777,,low,-59.1,,NO,YES,PWR,35.749117591958864
282.6,0.22,0.643,1.52,0.012,0.37,0.1,19.58994960132571,11.13195228524128,W,130.7,741,Plotter,KO1,W1,KO1-W1,S. Korea Surveillance,S-KOREA,3.89e+19,135504052953.8777,,low,-21.2,,NO,YES,PWR,118.48071637426122
288.0,0.05,0.63,1.38,0.004,0.22,0.23,19.56229286445647,10.99124453186296,P,26.0,748,Plotter,KO2,P1,KO2-P1,S. Korea Surveillance,S-KOREA,3.65e+19,98004164784.98671,,low,-62.4,480.2195,YES,YES,PWR,35.61482533946977
290.0,0.06,0.65,1.36,0.008,0.26,0.2,19.22993768590793,11.19865708695442,P,13.03888888888889,760,Plotter,KO3,P1,KO3-P1,S. Korea Surveillance,S-KOREA,1.698e+19,158000000000.0,,low,,489.528,YES,NO,PWR,28.208323978371723
290.0,0.06,0.65,1.36,0.008,0.26,0.2,19.77077839616915,11.08529057823007,P,43.26111111111111,765,Plotter,KO3,P1,KO3-P1,S. Korea Surveillance,S-KOREA,5.899e+19,121700000000.0,,low,,492.975,YES,NO,PWR,50.07656039164213
290.0,0.02,0.18,1.53,0.012,0.51,0.13,18.70910028155117,11.25959387888595,W,38.76111111111111,767,Plotter,KO3,W1,KO3-W1,S. Korea Surveillance,S-KOREA,5.118e+18,181800000000.0,,low,,496.422,YES,NO,PWR,11.304428052396018
290.0,0.05,0.66,1.27,0.007,0.22,0.21,19.22055261986635,11.20411998265593,P,20.61666666666667,775,Plotter,KO4,P1,KO4-P1,S. Korea Surveillance,S-KOREA,1.6617e+19,160000000000.0,,low,,510,YES,NO,PWR,23.93813209942018
278.3333333333333,0.0382,0.9299999999999999,1.524,0.0104,0.45,0.07325000000000001,18.04139268515823,9.690196080028514,W,19.44444444444444,794,Plotter,KU2,W1,KU2-W1,Taiwan Surveillance,TAIWAN,1.1e+18,4900000000.0,,low,,,NO,NO,BWR,7.8701629281823084
280.0,0.06,0.75,0.79,0.01,0.28,0.2,18.75434833571102,11.14159837646881,F,9.444444444444445,800,Plotter,KWE,F2,KWE-F2,USA Surveillance,USA,5.68e+18,138547398821.3714,,low,,464.3782499999999,YES,NO,PWR,20.107445585736926
280.0,0.218,0.724,1.37,0.016,0.2,0.12,19.24551266781415,11.08394822919721,W,130.5555555555555,811,Plotter,KWE,W1,KWE-W1,USA Surveillance,USA,1.76e+19,121324421503.0993,,low,,474,YES,NO,PWR,103.02087032005701
280.0,0.218,0.724,1.37,0.016,0.2,0.12,19.41664050733828,10.87251092161626,W,127.7777777777778,812,Plotter,KWE,W1,KWE-W1,USA Surveillance,USA,2.61e+19,74560862232.09511,,low,,474,YES,NO,PWR,115.44576679012766
274.0,0.06,0.67,1.46,0.01,0.24,0.215,17.79518458968242,8.949876454230818,P,4.4,815,Plotter,LEB,P1,LEB-P1,Switzerland Surveillance,SWITZERLAND,6.24e+17,890997435.8974359,,low,,UN-SPEC,NO,NO,BWR,8.958724239224367
292.7777777777778,0.087,0.6,1.26,0.01,0.23,0.21,19.42813479402879,10.91987729129473,P,51.23333333333333,831,Plotter,MC1,P1,MC1-P1,USA Surveillance,USA,2.68e+19,83152879174.64685,,low,,455,YES,NO,PWR,41.77161844172852
292.7777777777778,0.087,0.6,1.26,0.01,0.23,0.21,19.29225607135648,10.93311145785011,P,42.32777777777778,834,Plotter,MC1,P1,MC1-P1,USA Surveillance,USA,1.96e+19,85725782466.45323,,low,,459,YES,NO,PWR,37.04049190272746
291.6666666666667,0.154,0.78,0.686,0.012,0.179,0.181,18.48429983934679,10.97265600770625,F,34.44444444444444,840,Plotter,MC2,F1,MC2-F1,USA Surveillance,USA,3.05e+18,93897927718.91455,,low,,449,YES,NO,PWR,37.09166778356494
291.6666666666667,0.154,0.78,0.686,0.012,0.179,0.181,19.28555730900777,11.00499532741994,F,48.33333333333334,842,Plotter,MC2,F1,MC2-F1,USA Surveillance,USA,1.93e+19,101156857072.1746,,low,,449,YES,NO,PWR,62.797554285150376
291.6666666666667,0.154,0.78,0.686,0.012,0.179,0.181,18.48429983934679,10.97265600770625,F,32.22222222222222,844,Plotter,MC2,F1,MC2-F1,USA Surveillance,USA,3.05e+18,93897927718.91455,,low,,437,YES,NO,PWR,37.09166778356494
291.6666666666667,0.154,0.78,0.686,0.012,0.179,0.181,19.14612803567824,11.02822809811613,F,50.55555555555556,845,Plotter,MC2,F1,MC2-F1,USA Surveillance,USA,1.4e+19,106715646099.2077,,low,,437,YES,NO,PWR,57.37301058839145
277.2222222222222,0.2,1.05,1.28,0.019,0.17,0.11,17.81954393554187,9.149889794018979,W,37.77777777777778,855,Plotter,ML1,WBWR2,ML1-WBWR2,USA Surveillance,USA,6.6e+17,1412179146.478924,,low,,,NO,NO,BWR,44.359632690100675
286.1111111111111,0.174,0.665,1.465,0.01,0.186,0.219,18.97726621242729,10.47845960549192,SRM,75.55555555555556,861,Plotter,ML2,SRM1,ML2-SRM1,USA Surveillance,USA,9.49e+18,30092592592.59259,,low,,,NO,NO,PWR,61.718586825312016
292.2222222222222,0.05,0.62,1.31,0.014,0.22,0.23,19.29666519026153,10.89476859633422,P,14.58333333333333,867,Plotter,ML3,P1,ML3-P1,USA Surveillance,USA,1.98e+19,78481735159.81735,,low,,448,YES,NO,PWR,26.322820055312135
292.2222222222222,0.05,0.62,1.31,0.014,0.22,0.23,19.4996870826184,10.8610013892818,P,25.0,871,Plotter,ML3,P1,ML3-P1,USA Surveillance,USA,3.16e+19,72610828020.79427,,low,,448,YES,NO,PWR,33.04279043513475
292.2222222222222,0.038,0.06,1.33,0.018,0.13,0.14,19.29666519026153,10.89476859633422,W,-2.794444444444445,872,Plotter,ML3,W1,ML3-W1,USA Surveillance,USA,1.98e+19,78481735159.81735,,low,,552,YES,NO,PWR,24.44173978183685
291.3,0.06,0.58,1.45,0.005,0.24,0.22,18.70156798505593,11.31066677543008,P,8.377777777777778,878,Plotter,MS1,P1,MS1-P1,Taiwan Surveillance,TAIWAN,5.03e+18,204487504715.8152,,low,-9.444444444444445,,NO,YES,PWR,15.526467270149407
291.3,0.06,0.58,1.45,0.005,0.24,0.22,19.03342375548695,11.17859129135846,P,16.65555555555556,879,Plotter,MS1,P1,MS1-P1,Taiwan Surveillance,TAIWAN,1.08e+19,150865970671.6553,,low,-28.88888888888889,,NO,YES,PWR,21.60733854461111
291.3,0.06,0.58,1.45,0.005,0.24,0.22,19.03342375548695,11.17859129135846,P,19.48888888888889,880,Plotter,MS1,P1,MS1-P1,Taiwan Surveillance,TAIWAN,1.08e+19,150865970671.6553,,low,-9.444444444444445,,NO,YES,PWR,21.60733854461111
291.3,0.06,0.58,1.45,0.005,0.24,0.22,19.62940959910272,11.12413694991812,P,27.82222222222222,884,Plotter,MS1,P1,MS1-P1,Taiwan Surveillance,TAIWAN,4.26e+19,133087402808.7065,,low,-9.444444444444445,,NO,YES,PWR,40.49967568261219
291.3,0.06,0.62,1.3,0.007,0.18,0.22,19.09342168516223,11.18316373608893,P,27.74444444444445,892,Plotter,MS2,P1,MS2-P1,Taiwan Surveillance,TAIWAN,1.24e+19,152462745482.2337,,low,-31.66666666666667,,NO,YES,PWR,23.294531694013184
291.3,0.07,0.07,1.43,0.013,0.49,0.16,19.40312052117582,11.17921939315898,W,23.88888888888889,899,Plotter,MS2,W1,MS2-W1,Taiwan Surveillance,TAIWAN,2.53e+19,151084319621.3266,,low,-40.0,UN-SPEC,NO,YES,PWR,34.42823504108817
287.7777777777778,0.11,0.86,0.715,0.018,0.23,0.19,18.45636603312904,10.95755942619368,F,8.333333333333334,925,Plotter,NA2,F1,NA2-F1,USA Surveillance,USA,2.86e+18,90690005073.56671,,low,,585,YES,NO,PWR,29.405227240544946
289.4444444444445,0.11,0.86,0.715,0.018,0.23,0.19,18.99299509843134,10.70179680199772,F,36.66666666666666,926,Plotter,NA2,F1,NA2-F1,USA Surveillance,USA,9.84e+18,50326508567.78121,,low,,585,YES,NO,PWR,42.46111591068167
288.8888888888889,0.11,0.86,0.715,0.018,0.23,0.19,19.31806333496276,10.64027978073422,F,36.58333333333334,927,Plotter,NA2,F1,NA2-F1,USA Surveillance,USA,2.08e+19,43679713461.0797,,low,,585,YES,NO,PWR,54.17377498785457
291.1111111111111,0.11,0.63,1.4,0.012,0.2,0.2,17.91907809237608,10.49085255972641,P,16.66666666666667,933,Plotter,OC1,P1,OC1-P1,USA Surveillance,USA,8.3e+17,30963679231.20542,,low,,466.8,YES,NO,PWR,15.879181289246862
