Repository: uw-cmg/RPV_model_benchmarking

# RPV model benchmarking
Benchmarking and analysis of different models of reactor pressure vessel steel embrittlement

## Run example notebooks in Google Colab:

Make predictions with models, conduct benchmarking and analysis such as embrittlement curves

## Citations

The raw data required to reproduce findings in this repo are available in the data_files folder. The original versions of the data are available online: the UCSB dataset is available on Figshare: 10.6084/m9.figshare.23304227, and the PLOTTER dataset is available online: https://www.astm.org/adje090015-ea.html.

If you find any of the models useful, please cite their respective original reference:

File: model_files/E900/5fold/e900_5fold_split_0.csv (part 2 of 5)
temperature_C,wt_percent_Cu,wt_percent_Ni,wt_percent_Mn,wt_percent_P,wt_percent_Si,wt_percent_C,log(fluence_n_cm2),log(flux_n_cm2_sec),Product Form,Measured DT41J  [C],index,datatype,Short Plant ID,Matl / PF ID,alloy,PLOTTER-15 Set Name,Nation,fluence_n_cm2,flux_n_cm2_sec,delta_sigma_y_MPa,fluence_group,Measured Unirradiated Value  [C],Un-Irradiated YS  [MPa],YS(u) Known?,Unirradiated T Known?,Reactor Type,E900 Preds
291.1111111111111,0.01,0.73,0.58,0.011,0.24,0.21,19.16136800223498,10.76991036142231,F,21.11111111111111,964,Plotter,OC3,F2,OC3-F2,USA Surveillance,USA,1.45e+19,58872213030.03669,,low,,401.3,YES,NO,PWR,13.107064484377505
291.1111111111111,0.29,0.56,1.63,0.017,0.61,0.08,19.16136800223498,10.76991036142231,W,80.55555555555556,969,Plotter,OC3,WBW4,OC3-WBW4,USA Surveillance,USA,1.45e+19,58872213030.03669,,low,,,NO,NO,PWR,99.65890294953859
276.6666666666667,0.11,0.63,1.4,0.012,0.2,0.2,18.19589965240923,10.20221577580113,P,29.6,971,Plotter,OYS,P2,OYS-P2,USA Surveillance,USA,1.57e+18,15930000000.0,,low,,,NO,NO,BWR,23.685395397421424
276.6666666666667,0.11,0.63,1.4,0.012,0.2,0.2,18.26853117038682,9.951682291395551,P,24.67222222222222,972,Plotter,OYS,P2,OYS-P2,USA Surveillance,USA,1.8558e+18,8947100000.0,,low,,,NO,NO,BWR,25.1948076444452
276.6666666666667,0.16,0.62,1.41,0.014,0.24,0.23,18.05307844348342,10.05918461763137,P,33.96111111111111,974,Plotter,OYS,P3,OYS-P3,USA Surveillance,USA,1.13e+18,11460000000.0,,low,,,NO,NO,BWR,32.34511138517995
276.6666666666667,0.16,0.62,1.41,0.014,0.24,0.23,18.23532640248339,9.918481181500763,P,41.32222222222222,975,Plotter,OYS,P3,OYS-P3,USA Surveillance,USA,1.7192e+18,8288600000.0,,low,,,NO,NO,BWR,37.5248098467456
276.6666666666667,0.03,0.65,1.375,0.012,0.28,0.18,18.06069784035361,10.06707085604537,P,6.244444444444444,977,Plotter,OYS,P4,OYS-P4,USA Surveillance,USA,1.15e+18,11670000000.0,,low,,,NO,NO,BWR,5.562467317764952
276.6666666666667,0.03,0.65,1.375,0.012,0.28,0.18,18.42457131544466,10.10771861052026,P,16.42777777777778,980,Plotter,OYS,P4,OYS-P4,USA Surveillance,USA,2.6581e+18,12815000000.0,,low,,,NO,NO,BWR,8.985520153022634
276.6666666666667,0.06,0.59,1.49,0.006,0.22,0.2,18.26951294421792,10.27577190016493,P,14.21666666666667,982,Plotter,OYS,PBW1,OYS-PBW1,USA Surveillance,USA,1.86e+18,18870000000.0,,low,,,NO,NO,BWR,11.70082329906581
276.6666666666667,0.15,0.65,1.35,0.01,0.07,0.0,18.27181838161166,9.954985000491465,P,40.96111111111112,986,Plotter,OYS,PBWR1,OYS-PBWR1,USA Surveillance,USA,1.8699e+18,9015400000.0,,low,,,NO,NO,BWR,35.38879113586145
276.6666666666667,0.11,0.61,1.43,0.013,0.23,0.205,18.19033169817029,10.19645254170339,P,14.12777777777778,987,Plotter,OYS,PBWR2,OYS-PBWR2,USA Surveillance,USA,1.55e+18,15720000000.0,,low,,,NO,NO,BWR,23.48200504586424
276.6666666666667,0.22,0.51,1.37,0.018,0.22,0.23,18.17609125905568,10.18241465243455,P,52.37777777777777,991,Plotter,OYS,PBWR3,OYS-PBWR3,USA Surveillance,USA,1.5e+18,15220000000.0,,low,,,NO,NO,BWR,47.40698859142183
276.6666666666667,0.172,0.584,1.16,0.018,0.17,0.2,18.23557894333013,9.918743085527408,P,47.22777777777777,995,Plotter,OYS,PBWR4,OYS-PBWR4,USA Surveillance,USA,1.7202e+18,8293600000.0,,low,,,NO,NO,BWR,39.9580295755186
276.6666666666667,0.17,0.64,1.478,0.011,0.225,0.217,18.13987908640124,10.14612803567824,SRM,42.95555555555555,999,Plotter,OYS,SRM2,OYS-SRM2,USA Surveillance,USA,1.38e+18,14000000000.0,,low,,,NO,NO,BWR,36.9101247733236
276.6666666666667,0.26,0.56,1.54,0.014,0.53,0.08,18.28831631016629,9.971479956293546,W,69.01666666666667,1003,Plotter,OYS,W1,OYS-W1,USA Surveillance,USA,1.9423e+18,9364400000.0,,low,,,NO,NO,BWR,59.463820481147415
276.6666666666667,0.28,0.57,1.63,0.019,0.6,0.0,18.28305234285439,9.966221541688622,W,77.89444444444445,1004,Plotter,OYS,W2,OYS-W2,USA Surveillance,USA,1.9189e+18,9251700000.0,,low,,,NO,NO,BWR,66.79355782852775
276.6666666666667,0.27,0.06,1.29,0.016,0.28,0.11,18.15533603746506,10.16166741243774,W,52.61666666666666,1005,Plotter,OYS,W3,OYS-W3,USA Surveillance,USA,1.43e+18,14510000000.0,,low,,,NO,NO,BWR,34.86555033959791
276.6666666666667,0.27,0.06,1.29,0.016,0.28,0.11,18.28862923466499,9.971785937879114,W,57.87777777777777,1006,Plotter,OYS,W3,OYS-W3,USA Surveillance,USA,1.9437e+18,9371000000.0,,low,,,NO,NO,BWR,38.77406854507578
276.6666666666667,0.01,0.9,1.33,0.012,0.43,0.07,18.2718416065365,10.27806733088866,W,18.78333333333333,1016,Plotter,OYS,WBWR1,OYS-WBWR1,USA Surveillance,USA,1.87e+18,18970000000.0,,low,,,NO,NO,BWR,9.323699220238053
276.6666666666667,0.01,0.9,1.33,0.012,0.43,0.07,18.2480714009192,9.931244230700159,W,2.594444444444445,1017,Plotter,OYS,WBWR1,OYS-WBWR1,USA Surveillance,USA,1.7704e+18,8535800000.0,,low,,,NO,NO,BWR,9.036131525695755
276.6666666666667,0.01,0.9,1.33,0.012,0.43,0.07,18.43898511919634,10.12215031944081,W,12.37222222222222,1018,Plotter,OYS,WBWR1,OYS-WBWR1,USA Surveillance,USA,2.7478e+18,13248000000.0,,low,,,NO,NO,BWR,11.621406935066842
276.6666666666667,0.2,1.05,1.28,0.019,0.17,0.11,18.44715803134222,10.13033376849501,W,76.07222222222224,1021,Plotter,OYS,WBWR2,OYS-WBWR2,USA Surveillance,USA,2.8e+18,13500000000.0,,low,,,NO,NO,BWR,75.25214000881746
276.6666666666667,0.059,0.93,1.32,0.009,0.4,0.09,18.13353890837022,10.13987908640124,W,34.04444444444444,1023,Plotter,OYS,WBWR3,OYS-WBWR3,USA Surveillance,USA,1.36e+18,13800000000.0,,low,,,NO,NO,BWR,12.657471504716417
290.0,0.07,0.93,1.6,0.007,0.18,0.08,19.04139268515823,11.30102999566398,W,24.0,1035,Plotter,P10,W1,P10-W1,German PWR Surveillance,GERMANY,1.1e+19,200000000000.0,,low,-19.0,650,YES,YES,PWR,32.02101058314027
290.0,0.07,0.93,1.6,0.007,0.18,0.08,19.27875360095283,11.30102999566398,W,32.0,1037,Plotter,P10,W1,P10-W1,German PWR Surveillance,GERMANY,1.9e+19,200000000000.0,,low,-19.0,650,YES,YES,PWR,40.920160630227
290.0,0.07,0.93,1.6,0.007,0.18,0.08,19.36172783601759,11.30102999566398,W,25.0,1038,Plotter,P10,W1,P10-W1,German PWR Surveillance,GERMANY,2.3e+19,200000000000.0,,low,-19.0,650,YES,YES,PWR,44.65924064525841
290.0,0.06,1.67,1.42,0.013,0.18,0.08,18.48000694295715,10.30102999566398,W,37.0,1043,Plotter,P135,W1,P135-W1,German PWR Surveillance,GERMANY,3.02e+18,20000000000.0,,low,-75.0,,NO,YES,PWR,31.687552810207986
290.0,0.06,1.67,1.42,0.013,0.18,0.08,18.7701152947871,10.30102999566398,W,69.0,1044,Plotter,P135,W1,P135-W1,German PWR Surveillance,GERMANY,5.89e+18,20000000000.0,,low,-75.0,,NO,YES,PWR,43.70617208551012
290.0,0.04,0.99,1.76,0.01,0.22,0.06,18.82736927305383,10.30102999566398,W,10.0,1062,Plotter,P15,W1,P15-W1,German PWR Surveillance,GERMANY,6.72e+18,20000000000.0,,low,-28.0,,NO,YES,PWR,17.651017382691872
295.0,0.05,0.83,0.84,0.008,0.23,0.19,18.7419390777292,11.32255175164155,F,20.0,1063,Plotter,P150,F1,P150-F1,CARISMA/CARINA,GERMANY,5.52e+18,210160818713.4503,,low,,,NO,NO,PWR,11.292387683471876
295.0,0.09,0.97,0.81,0.007,0.15,0.19,19.5092025223311,11.36721374311132,F,50.0,1066,Plotter,P151,F1,P151-F1,CARISMA/CARINA,GERMANY,3.23e+19,232923733702.5499,,low,,,NO,NO,PWR,47.99291958979047
290.0,0.08,1.7,1.41,0.012,0.15,0.045,18.4996870826184,10.30102999566398,W,40.0,1071,Plotter,P16,W1,P16-W1,German PWR Surveillance,GERMANY,3.16e+18,20000000000.0,,low,-55.0,555,YES,YES,PWR,43.00375305508497
290.0,0.08,1.7,1.41,0.012,0.15,0.045,18.78175537465247,10.30102999566398,W,57.0,1072,Plotter,P16,W1,P16-W1,German PWR Surveillance,GERMANY,6.05e+18,20000000000.0,,low,-55.0,555,YES,YES,PWR,56.810974392976746
290.0,0.12,1.0,0.83,0.01,0.15,0.2,18.83250891270623,10.30102999566398,F,40.0,1074,Plotter,P17,F1,P17-F1,German PWR Surveillance,GERMANY,6.8e+18,20000000000.0,,low,-46.0,462.5,YES,YES,PWR,42.85202139142615
284.0,0.23,1.08,1.83,0.009,0.23,0.06,19.23044892137827,11.32221929473392,W,131.0,1092,Plotter,P19,W1,P19-W1,German PWR Surveillance,GERMANY,1.7e+19,210000000000.0,,low,,,NO,NO,PWR,130.56056047474456
282.0,0.1,0.83,0.75,0.015,0.29,0.27,19.40654018043395,10.74036268949424,F,56.0,1098,Plotter,P23,F1,P23-F1,German PWR Surveillance,GERMANY,2.55e+19,55000000000.0,,low,-18.0,450,YES,YES,PWR,55.27359652451777
282.0,0.1,0.83,0.75,0.015,0.29,0.27,19.47712125471966,10.74036268949424,F,59.0,1099,Plotter,P23,F1,P23-F1,German PWR Surveillance,GERMANY,3e+19,55000000000.0,,low,-18.0,450,YES,YES,PWR,58.58430279705578
282.0,0.19,1.15,1.1,0.014,0.12,0.085,19.45484486000851,10.74036268949424,W,86.0,1104,Plotter,P23,W1,P23-W1,German PWR Surveillance,GERMANY,2.85e+19,55000000000.0,,low,-12.0,,NO,YES,PWR,135.7801257439202
282.0,0.19,1.15,1.1,0.014,0.12,0.085,19.53402610605614,10.74036268949424,W,86.0,1105,Plotter,P23,W1,P23-W1,German PWR Surveillance,GERMANY,3.42e+19,55000000000.0,,low,-12.0,,NO,YES,PWR,143.418552289515
282.0,0.1,0.44,0.9,0.014,0.2,0.08,19.51587384371168,10.74036268949424,W,24.0,1111,Plotter,P23,W2,P23-W2,German PWR Surveillance,GERMANY,3.28e+19,55000000000.0,,low,10.0,,NO,YES,PWR,51.20447482968177
285.0,0.22,1.11,1.14,0.015,0.15,0.08,19.34635297445064,10.7827893097604,W,111.0,1119,Plotter,P370,W1,P370-W1,CARISMA/CARINA,GERMANY,2.22e+19,60644205364.22582,,low,,,NO,NO,PWR,135.4415001157385
285.0,0.11,0.99,0.66,0.01,0.14,0.22,18.76342799356294,10.30102999566398,F,26.0,1121,Plotter,P7,F1,P7-F1,German PWR Surveillance,GERMANY,5.8e+18,20000000000.0,,low,-46.0,417,YES,YES,PWR,38.02304502619863
278.8888888888889,0.25,0.53,1.368,0.012,0.18,0.115,19.32014628611105,10.59345297456201,P,82.67777777777776,1137,Plotter,PAL,P1,PAL-P1,USA Surveillance,USA,2.09e+19,39215068192.93964,,low,,439.7936666666666,YES,NO,PWR,108.3917530009392
278.8888888888889,0.23,1.2,1.23,0.012,0.199,0.134,19.32014628611105,10.59345297456201,W,170.0833333333333,1145,Plotter,PAL,W1,PAL-W1,USA Surveillance,USA,2.09e+19,39215068192.93964,,low,,443.103,YES,NO,PWR,158.75507841796752
286.1111111111111,0.2,0.056,1.46,0.01,0.25,0.19,18.90741136077459,10.85230225307193,P,48.33333333333334,1147,Plotter,PB1,P1,PB1-P1,USA Surveillance,USA,8.08e+18,71170866452.4494,,low,,449.883,YES,NO,PWR,41.285861493661095
285.5555555555555,0.2,0.056,1.46,0.01,0.25,0.19,19.32633586092875,11.11995907789545,P,51.66666666666666,1148,Plotter,PB1,P1,PB1-P1,USA Surveillance,USA,2.12e+19,131813252952.1195,,low,,449.883,YES,NO,PWR,57.03666884701812
282.7777777777778,0.23,0.62,1.575,0.019,0.49,0.09,19.33041377334919,10.86312421785989,W,99.44444444444444,1161,Plotter,PB1,W1,PB1-W1,USA Surveillance,USA,2.14e+19,72966618113.17871,,low,,482.2885,YES,NO,PWR,106.65077197630788
284.4444444444445,0.17,0.64,1.478,0.011,0.225,0.217,19.48287358360875,10.81380526127843,SRM,83.33333333333333,1173,Plotter,PB2,SRM2,PB2-SRM2,USA Surveillance,USA,3.04e+19,65133626777.46239,,low,,,NO,NO,PWR,86.74046743821805
275.5555555555555,0.11,0.407,1.56,0.009,0.19,0.0,17.20411998265593,8.825917649107655,W,7.777777777777778,1179,Plotter,PH3,W1,PH3-W1,USA Surveillance,USA,1.6e+17,669757597.9813505,,low,,,NO,NO,BWR,6.146451035840087
280.0,0.06,0.72,1.41,0.013,0.28,0.17,19.59769518592551,11.16287778327493,F,51.11111111111111,1182,Plotter,PI1,F1,PI1-F1,USA Surveillance,USA,3.96e+19,145504955105.1075,,low,,462.2935,YES,NO,PWR,53.12854185251491
280.0,0.06,0.72,1.41,0.013,0.28,0.17,19.6232492903979,10.86628449012174,F,52.99444444444444,1183,Plotter,PI1,F1,PI1-F1,USA Surveillance,USA,4.2e+19,73499517843.16295,,low,,462.2935,YES,NO,PWR,54.71507327180201
280.0,0.13,0.09,1.29,0.017,0.173,0.052,18.77815125038364,11.13321660777004,W,16.11111111111111,1192,Plotter,PI1,W1,PI1-W1,USA Surveillance,USA,6e+18,135899108501.8483,,low,,488.8385,YES,NO,PWR,30.076039029971867
280.0,0.077,0.697,1.215,0.011,0.272,0.174,19.02938377768521,10.91462711909344,F,28.88888888888889,1197,Plotter,PI2,F1,PI2-F1,USA Surveillance,USA,1.07e+19,82153698359.87436,,low,,460,YES,NO,PWR,32.66664613313468
280.0,0.17,0.64,1.478,0.011,0.225,0.217,18.76715586608218,11.12533445889272,SRM,67.77777777777777,1204,Plotter,PI2,SRM2,PI2-SRM2,USA Surveillance,USA,5.85e+18,133454879931.6711,,low,,,NO,NO,PWR,56.19360265422536
280.0,0.17,0.64,1.478,0.011,0.225,0.217,19.02938377768521,10.91462711909344,SRM,88.88888888888889,1205,Plotter,PI2,SRM2,PI2-SRM2,USA Surveillance,USA,1.07e+19,82153698359.87436,,low,,,NO,NO,PWR,67.24415462716188
280.0,0.082,0.071,1.28,0.019,0.445,0.046,19.60422605308447,11.16093677399893,W,54.44444444444444,1210,Plotter,PI2,W1,PI2-W1,USA Surveillance,USA,4.02e+19,144856095198.5609,,low,,458.846,YES,NO,PWR,52.094445430320356
296.1111111111111,0.06,0.6,1.33,0.004,0.28,0.24,18.56229286445647,10.40357005745126,P,31.55555555555556,1215,Plotter,PV1,P1,PV1-P1,USA Surveillance,USA,3.65e+18,25326201474.99797,,low,-1.0,,NO,YES,PWR,10.84004637301205
296.1111111111111,0.174,0.665,1.465,0.01,0.186,0.219,18.56229286445647,10.40357005745126,SRM,51.25555555555556,1218,Plotter,PV1,SRM1,PV1-SRM1,USA Surveillance,USA,3.65e+18,25326201474.99797,,low,,,NO,NO,PWR,41.71886510370568
296.1111111111111,0.04,0.68,1.54,0.006,0.21,0.24,18.58771096501891,10.43184850522644,P,3.333333333333333,1223,Plotter,PV2,P1,PV2-P1,USA Surveillance,USA,3.87e+18,27030153078.67158,,low,,,NO,NO,PWR,7.71612716493757
292.7777777777778,0.174,0.665,1.465,0.01,0.186,0.219,18.99651167215418,10.3408531641488,SRM,73.0,1227,Plotter,PV2,SRM1,PV2-SRM1,USA Surveillance,USA,9.92e+18,21920636688.4282,,low,,,NO,NO,PWR,57.75365813053199
296.1111111111111,0.04,0.65,1.4,0.005,0.21,0.2,18.54157924394658,10.39538966689659,P,9.444444444444445,1230,Plotter,PV3,P1,PV3-P1,USA Surveillance,USA,3.48e+18,24853620744.0317,,low,,,NO,NO,PWR,6.867398510455555
285.5555555555555,0.17,0.52,1.315,0.015,0.19,0.185,18.91381385238371,11.32408759612948,P,59.44444444444444,1235,Plotter,QC1,PBWR5,QC1-PBWR5,USA Surveillance,USA,8.2e+18,210905349794.2387,,low,,,NO,NO,PWR,53.97151842790397
285.5555555555555,0.17,0.52,1.315,0.015,0.19,0.185,19.62634036737504,11.53186644360494,P,91.66666666666667,1237,Plotter,QC1,PBWR5,QC1-PBWR5,USA Surveillance,USA,4.23e+19,340303521779.4254,,low,,,NO,NO,BWR,88.17268316803813
285.5555555555555,0.188,0.315,1.56,0.012,0.153,0.203,18.91381385238371,11.32408759612948,W,45.55555555555556,1239,Plotter,QC1,W1,QC1-W1,USA Surveillance,USA,8.2e+18,210905349794.2387,,low,,448.849,YES,NO,BWR,49.71083862465345
276.6666666666667,0.188,0.315,1.56,0.012,0.153,0.203,16.74036268949424,8.419092433757777,W,-17.77777777777778,1242,Plotter,QC1,W1,QC1-W1,USA Surveillance,USA,5.5e+16,262477713.2559835,,low,,448.849,YES,NO,BWR,1.3949615419624017
285.5555555555555,0.31,0.65,1.8,0.01,0.55,0.09,19.39269695325967,11.29474033664114,W,145.3666666666666,1244,Plotter,QC1,W2,QC1-W2,USA Surveillance,USA,2.47e+19,197124378300.0377,,low,,,NO,NO,BWR,125.88546291165386
276.6666666666667,0.095,0.522,1.64,0.008,0.283,0.268,16.81690383937566,8.567287781524785,P,0.5555555555555556,1248,Plotter,QC2,P1,QC2-P1,USA Surveillance,USA,6.56e+16,369222179.4464819,,low,,458.501,YES,NO,BWR,1.8499476536065003
283.2,0.1,0.9,0.74,0.006,0.19,0.19,19.80617997398389,11.15533603746506,F,86.0,1263,Plotter,RI3,F2,RI3-F2,Sweden Surveillance,SWEDEN,6.4e+19,143000000000.0,,high,,,NO,NO,PWR,75.0736333698552
283.2,0.08,1.58,1.46,0.009,0.21,0.052,19.80617997398389,11.15533603746506,W,230.0,1267,Plotter,RI3,W1,RI3-W1,Sweden Surveillance,SWEDEN,6.4e+19,143000000000.0,,high,,UN-SPEC,NO,NO,PWR,166.62238598708706
283.2,0.08,1.58,1.46,0.009,0.21,0.052,19.80617997398389,11.15533603746506,W,253.0,1268,Plotter,RI3,W1,RI3-W1,Sweden Surveillance,SWEDEN,6.4e+19,143000000000.0,,high,,UN-SPEC,NO,NO,PWR,166.62238598708706
283.2,0.08,1.58,1.46,0.009,0.21,0.052,19.86923171973098,11.15533603746506,W,230.0,1269,Plotter,RI3,W1,RI3-W1,Sweden Surveillance,SWEDEN,7.4e+19,143000000000.0,,high,,UN-SPEC,NO,NO,PWR,178.9459142902359
292.7777777777778,0.31,0.59,1.49,0.016,0.52,0.09,18.60097289568675,10.92032270080661,W,63.88888888888889,1283,Plotter,RS1,W1,RS1-W1,USA Surveillance,USA,3.99e+18,83238203957.38205,,low,,465.396,YES,NO,PWR,70.19756254202137
292.7777777777778,0.31,0.59,1.49,0.016,0.52,0.09,18.81954393554187,10.95900949258891,W,82.77777777777777,1284,Plotter,RS1,W1,RS1-W1,USA Surveillance,USA,6.6e+18,90993316127.32448,,low,,465.396,YES,NO,PWR,80.40719405223295
281.1111111111111,0.241,0.528,1.497,0.013,0.285,0.235,18.40312052117582,10.86292122908223,P,60.55555555555556,1286,Plotter,SA1,P1,SA1-P1,USA Surveillance,USA,2.53e+18,72932521562.65854,,low,,485,YES,NO,PWR,57.70326329144494
281.1111111111111,0.235,0.525,1.467,0.016,0.305,0.22,18.40312052117582,10.86292122908223,P,49.44444444444444,1289,Plotter,SA1,P2,SA1-P2,USA Surveillance,USA,2.53e+18,72932521562.65854,,low,,452,YES,NO,PWR,57.2945273644097
281.1111111111111,0.22,0.508,1.22,0.012,0.27,0.2,19.09342168516223,10.81646382784322,P,59.44444444444444,1293,Plotter,SA1,P3,SA1-P3,USA Surveillance,USA,1.24e+19,65533570099.78014,,low,,426,YES,NO,PWR,79.04387211243832
281.1111111111111,0.16,1.26,1.21,0.019,0.165,0.15,18.93247376467715,10.8773646569745,W,103.3333333333333,1298,Plotter,SA1,W1,SA1-W1,USA Surveillance,USA,8.56e+18,75398838716.95135,,low,,499.5427499999999,YES,NO,PWR,93.16461079796602
285.0,0.117,0.617,1.359,0.01,0.275,0.235,18.42651126136457,10.84852340838158,P,31.11111111111111,1300,Plotter,SA2,P1,SA2-P1,USA Surveillance,USA,2.67e+18,70554287163.8762,,low,,,NO,NO,PWR,26.722882856353642
282.7777777777778,0.117,0.617,1.359,0.01,0.275,0.235,19.04532297878666,10.75412468235304,P,48.88888888888889,1302,Plotter,SA2,P1,SA2-P1,USA Surveillance,USA,1.11e+19,56770756616.09467,,low,,,NO,NO,PWR,44.440866248266815
282.7777777777778,0.117,0.617,1.359,0.01,0.275,0.235,19.04532297878666,10.75412468235304,P,70.55555555555556,1306,Plotter,SA2,P1,SA2-P1,USA Surveillance,USA,1.11e+19,56770756616.09467,,low,,472.2905,YES,NO,PWR,44.440866248266815
285.0,0.254,0.726,1.285,0.015,0.247,0.103,18.42651126136457,10.84852340838158,W,80.55555555555556,1308,Plotter,SA2,W1,SA2-W1,USA Surveillance,USA,2.67e+18,70554287163.8762,,low,,442.299,YES,NO,PWR,66.27228141721996
292.7777777777778,0.07,0.59,1.45,0.007,0.24,0.2,18.49276038902684,11.03491238977038,P,1.444444444444445,1312,Plotter,SB1,P1,SB1-P1,USA Surveillance,USA,3.11e+18,108370827548.9097,,low,-12.77777777777778,496.4225,YES,YES,PWR,13.57136975109065
292.7777777777778,0.07,0.59,1.45,0.007,0.24,0.2,19.11394335230684,10.86928155019774,P,5.611111111111111,1313,Plotter,SB1,P1,SB1-P1,USA Surveillance,USA,1.3e+19,74008491164.98018,,low,-12.77777777777778,496.4225,YES,YES,PWR,24.704469573880225
292.7777777777778,0.047,0.049,1.28,0.009,0.14,0.15,18.49276038902684,11.03491238977038,W,14.1111111111111,1318,Plotter,SB1,W1,SB1-W1,USA Surveillance,USA,3.11e+18,108370827548.9097,,low,-59.22222222222221,513.6595,YES,YES,PWR,7.989572990062161
275.5555555555555,0.093,0.613,1.313,0.009,0.177,0.18,17.14612803567824,8.822439590828003,P,10.0,1321,Plotter,SH1,P1,SH1-P1,USA Surveillance,USA,1.4e+17,664415248.1401119,,low,,399.896,YES,NO,PWR,5.17551473032707
286.1111111111111,0.141,0.575,1.3,0.007,0.201,0.25,19.09342168516223,10.35807781673817,P,49.42777777777778,1327,Plotter,SL1,P1,SL1-P1,USA Surveillance,USA,1.24e+19,22807506995.28311,,low,,491.596,YES,NO,PWR,48.95062948243134
282.7777777777778,0.141,0.575,1.3,0.007,0.201,0.25,18.71349054309394,10.54910294514062,P,33.33333333333334,1328,Plotter,SL1,P1,SL1-P1,USA Surveillance,USA,5.17e+18,35408126254.00927,,low,,513,YES,NO,PWR,38.807750585817814
286.1111111111111,0.141,0.575,1.3,0.007,0.201,0.25,19.09342168516223,10.35807781673817,P,44.8111111111111,1329,Plotter,SL1,P1,SL1-P1,USA Surveillance,USA,1.24e+19,22807506995.28311,,low,,513,YES,NO,PWR,48.95062948243134
282.7777777777778,0.247,0.061,1.069,0.015,0.205,0.12,18.71349054309394,10.54910294514062,W,40.55555555555556,1331,Plotter,SL1,W1,SL1-W1,USA Surveillance,USA,5.17e+18,35408126254.00927,,low,,459.8801999999999,YES,NO,PWR,44.211781207101446
286.6666666666667,0.11,0.61,1.37,0.004,0.23,0.23,18.14612803567824,10.60199844995621,P,25.05555555555556,1334,Plotter,SL2,P1,SL2-P1,USA Surveillance,USA,1.4e+18,39994332231.77515,,low,-22.44444444444445,385.417,YES,YES,PWR,17.46918033577064
289.4444444444445,0.1,0.6,1.42,0.008,0.28,0.23,18.70500795933334,10.74380335449901,P,27.88333333333333,1348,Plotter,SO2,P1,SO2-P1,USA Surveillance,USA,5.07e+18,55437463916.4436,,low,,,NO,NO,PWR,25.830554825500414
282.2222222222222,0.174,0.665,1.465,0.01,0.186,0.219,19.2148438480477,10.58249833274211,SRM,82.73888888888888,1351,Plotter,SO2,SRM1,SO2-SRM1,USA Surveillance,USA,1.64e+19,38238278568.6573,,low,,,NO,NO,PWR,76.27740487588993
289.4444444444445,0.056,0.562,1.312,0.009,0.18,0.238,18.90308998699194,10.76779548370321,P,37.77777777777778,1355,Plotter,SO3,P1,SO3-P1,USA Surveillance,USA,8e+18,58586220755.22325,,low,,,NO,NO,PWR,16.59742790299767
287.5555555555555,0.056,0.562,1.312,0.009,0.18,0.238,19.39269695325967,10.72070407791202,P,51.79999999999999,1356,Plotter,SO3,P1,SO3-P1,USA Surveillance,USA,2.47e+19,52565896778.45539,,low,,,NO,NO,PWR,29.70863441933412
286.1111111111111,0.13,0.76,0.62,0.02,0.22,0.17,19.29446622616159,10.794791897695,F,69.37222222222222,1363,Plotter,SQ1,F1,SQ1-F1,USA Surveillance,USA,1.97e+19,62343603002.01221,,low,,,NO,NO,PWR,58.120413591322944
286.1111111111111,0.13,0.76,0.62,0.02,0.22,0.17,18.38201704257487,10.85382665795429,F,29.44444444444444,1364,Plotter,SQ1,F1,SQ1-F1,USA Surveillance,USA,2.41e+18,71421120262.4978,,low,,435.0595,YES,NO,PWR,31.177700030333977
286.1111111111111,0.13,0.76,0.62,0.02,0.22,0.17,19.29446622616159,10.794791897695,F,74.32777777777778,1367,Plotter,SQ1,F1,SQ1-F1,USA Surveillance,USA,1.97e+19,62343603002.01221,,low,,435.0595,YES,NO,PWR,58.120413591322944
286.1111111111111,0.37,0.125,1.4,0.021,0.42,0.058,18.38201704257487,10.85382665795429,W,70.55555555555556,1368,Plotter,SQ1,W1,SQ1-W1,USA Surveillance,USA,2.41e+18,71421120262.4978,,low,,446.091,YES,NO,PWR,43.45631758340143
286.1111111111111,0.13,0.74,0.71,0.018,0.245,0.185,19.30535136944662,10.78329230287754,F,68.49444444444444,1375,Plotter,SQ2,F1,SQ2-F1,USA Surveillance,USA,2.02e+19,60714483229.57768,,low,,,NO,NO,PWR,58.351941363047615
291.6666666666667,0.073,0.49,1.34,0.014,0.37,0.22,18.7419390777292,11.20173978563561,P,16.66666666666667,1384,Plotter,SR1,P1,SR1-P1,USA Surveillance,USA,5.52e+18,159125501591.255,,low,10.55555555555556,520.5545,YES,YES,PWR,17.88604755306772
287.7777777777778,0.073,0.49,1.34,0.014,0.37,0.22,19.51188336097887,11.03810475974544,P,52.22222222222222,1386,Plotter,SR1,P1,SR1-P1,USA Surveillance,USA,3.25e+19,109170364350.8844,,low,10.55555555555556,520.5545,YES,YES,PWR,40.44660733930826
291.6666666666667,0.073,0.49,1.34,0.014,0.37,0.22,18.7419390777292,11.20173978563561,P,21.11111111111111,1387,Plotter,SR1,P1,SR1-P1,USA Surveillance,USA,5.52e+18,159125501591.255,,low,22.22222222222222,472.2905,YES,YES,PWR,17.88604755306772
293.3333333333333,0.04,0.65,1.55,0.006,0.0,0.22,18.38916608436453,10.95084022481055,P,6.111111111111111,1405,Plotter,ST2,P1,ST2-P1,USA Surveillance,USA,2.45e+18,89297690069.22209,,low,,,NO,NO,PWR,6.250900523566158
293.3333333333333,0.04,0.65,1.55,0.006,0.0,0.22,19.6232492903979,10.8619915937321,P,41.61111111111111,1410,Plotter,ST2,P1,ST2-P1,USA Surveillance,USA,4.2e+19,72776571766.01709,,low,,,NO,NO,PWR,31.791674952453263
280.5555555555555,0.11,0.5,1.395,0.013,0.325,0.232,18.43296929087441,10.89276999878081,P,27.22222222222222,1417,Plotter,SU1,P1,SU1-P1,USA Surveillance,USA,2.71e+18,78121396614.54729,,low,,495.0435,YES,NO,PWR,25.211790535124273
281.6666666666667,0.17,0.64,1.478,0.011,0.225,0.217,19.25527250510331,10.85337591117599,SRM,77.22222222222223,1421,Plotter,SU1,SRM2,SU1-SRM2,USA Surveillance,USA,1.8e+19,71347031963.47032,,low,,,NO,NO,PWR,76.82317038383673
280.5555555555555,0.23,0.64,1.47,0.011,0.38,0.14,18.43296929087441,10.89276999878081,W,95.0,1423,Plotter,SU1,W1,SU1-W1,USA Surveillance,USA,2.71e+18,78121396614.54729,,low,,480.5645,YES,NO,PWR,57.66454809255046
282.2222222222222,0.11,0.54,1.34,0.011,0.244,0.244,19.27646180417324,10.85337591117599,P,36.11111111111111,1430,Plotter,SU2,P1,SU2-P1,USA Surveillance,USA,1.89e+19,71347031963.47032,,low,,468.843,YES,NO,PWR,49.04529047037741
279.4444444444445,0.19,0.56,1.535,0.018,0.454,0.093,18.47275644931721,10.89476859633422,W,52.77777777777778,1435,Plotter,SU2,W1,SU2-W1,USA Surveillance,USA,2.97e+18,78481735159.81735,,low,,488.4935,YES,NO,PWR,49.291494225505204
282.2222222222222,0.19,0.56,1.535,0.018,0.454,0.093,19.27646180417324,10.85337591117599,W,78.33333333333333,1436,Plotter,SU2,W1,SU2-W1,USA Surveillance,USA,1.89e+19,71347031963.47032,,low,,488.4935,YES,NO,PWR,83.78168673606174
287.0,0.05,0.725,1.28,0.012,0.24,0.23,19.00860017176192,11.14612803567824,F,5.5,1441,Plotter,TH2,F1,TH2-F1,Belgium Surveillance,BELGIUM,1.02e+19,140000000000.0,,low,,UN-SPEC,NO,NO,PWR,19.857687540754288
287.0,0.048,0.935,1.13,0.017,0.125,0.054,19.12385164096709,11.14612803567824,W,33.0,1444,Plotter,TH2,W1,TH2-W1,Belgium Surveillance,BELGIUM,1.33e+19,140000000000.0,,low,,UN-SPEC,NO,NO,PWR,25.079555987062637
287.0,0.048,0.935,1.13,0.017,0.125,0.054,19.52891670027766,11.14612803567824,W,48.0,1445,Plotter,TH2,W1,TH2-W1,Belgium Surveillance,BELGIUM,3.38e+19,140000000000.0,,low,,UN-SPEC,NO,NO,PWR,41.11323815637579
290.5555555555555,0.09,0.57,1.36,0.01,0.23,0.24,18.93751789201735,10.79723717457788,P,7.222222222222222,1457,Plotter,TM1,P1,TM1-P1,USA Surveillance,USA,8.66e+18,62695616114.01856,,low,,490.2,YES,NO,PWR,27.477983617750013
291.1111111111111,0.17,0.64,1.478,0.011,0.225,0.217,18.02938377768521,10.41998746045059,SRM,22.77777777777778,1459,Plotter,TM1,SRM2,TM1-SRM2,USA Surveillance,USA,1.07e+18,26301920482.65744,,low,,,NO,NO,PWR,28.5888982849449
290.5555555555555,0.33,0.67,1.62,0.014,0.46,0.09,18.93751789201735,10.79723717457788,W,91.66666666666667,1461,Plotter,TM1,W1,TM1-W1,USA Surveillance,USA,8.66e+18,62695616114.01856,,low,,477.3,YES,NO,PWR,93.45956784598503
284.4444444444445,0.2,0.18,1.34,0.014,0.23,0.24,19.08635983067475,10.68121818193429,SRM,52.22222222222222,1472,Plotter,TP3,SRM3,TP3-SRM3,USA Surveillance,USA,1.22e+19,47997451886.09528,,low,,,NO,NO,PWR,54.50388544350062
290.0,0.15,0.6,1.27,0.011,0.2,0.21,19.24797326636181,11.10809795645075,P,47.77777777777778,1485,Plotter,TRO,P1,TRO-P1,USA Surveillance,USA,1.77e+19,128261984886.8251,,low,,,NO,NO,PWR,58.10793967207827
290.0,0.15,0.6,1.27,0.011,0.2,0.21,18.61384182187607,11.05154419805409,P,36.66666666666666,1487,Plotter,TRO,P1,TRO-P1,USA Surveillance,USA,4.11e+18,112601505736.9234,,low,,,NO,NO,PWR,37.52773282680586
286.0,0.067,0.702,1.33,0.007,0.0202,0.138,19.16019832611657,11.22453994001593,F,36.91111111111111,1493,Plotter,UL1,F1,UL1-F1,S. Korea Surveillance,S-KOREA,1.4461e+19,167702655688.2755,,low,,457.82925,YES,NO,PWR,29.919433862102238
286.0,0.063,0.712,1.28,0.006,0.168,0.155,19.1279466428489,11.21083874459379,F,12.22222222222222,1501,Plotter,UL2,F1,UL2-F1,S. Korea Surveillance,S-KOREA,1.3426e+19,162494529455.7341,,low,,492.0786666666666,YES,NO,PWR,27.119433907492635
286.0,0.044,0.582,1.68,0.007,0.371,0.062,19.64218743310942,11.09068688424908,W,45.94444444444444,1508,Plotter,UL2,W1,UL2-W1,S. Korea Surveillance,S-KOREA,4.3872e+19,123221611506.7954,,low,,571.3226666666667,YES,NO,PWR,45.3134339405202
296.0,0.03,0.82,1.35,0.006,0.008,0.19,18.63407402548747,10.31770204899232,F,18.25,1512,Plotter,UL4,F1,UL4-F1,S. Korea Surveillance,S-KOREA,4.306e+18,20782703848.11116,,low,,455.054,YES,NO,PWR,8.917746932580908
296.0,0.03,0.13,1.74,0.009,0.26,0.08,18.63407402548747,10.31770204899232,W,33.81111111111111,1514,Plotter,UL4,W1,UL4-W1,S. Korea Surveillance,S-KOREA,4.306e+18,20782703848.11116,,low,,528.598,YES,NO,PWR,9.415101595723891
255.0,0.01,0.75,1.42,0.004,0.0,0.0,19.93931953107824,12.67577834167409,F,53.47777777777778,1517,Plotter,VIE,F1,VIE-F1,Viehrig 07,NOT_APPLICABLE,8.696e+19,4740000000000.0,,high,,UN-SPEC,NO,NO,PWR,121.08107072025544
292.7777777777778,0.057,0.593,1.301,0.014,0.27,0.235,18.52374646681156,10.96803500853972,P,-6.333333333333333,1524,Plotter,VO1,P1,VO1-P1,USA Surveillance,USA,3.34e+18,92904127391.02957,,low,,,NO,NO,PWR,11.052061345498021
291.6666666666667,0.057,0.593,1.301,0.014,0.27,0.235,19.64345267648619,10.8795922810468,P,55.0,1527,Plotter,VO1,P1,VO1-P1,USA Surveillance,USA,4.4e+19,75786575083.41348,,low,,,NO,NO,PWR,37.93287680796366
291.6666666666667,0.0505,0.58175,1.25175,0.0076,0.2165,0.221,19.04921802267018,10.8531820729751,P,1.472222222222223,1540,Plotter,VO2,P1,VO2-P1,USA Surveillance,USA,1.12e+19,71315194822.92438,,low,,475.738,YES,NO,PWR,16.732369528903874
291.6666666666667,0.0505,0.58175,1.25175,0.0076,0.2165,0.221,19.47856649559384,10.85623490771574,P,25.0,1545,Plotter,VO2,P1,VO2-P1,USA Surveillance,USA,3.01e+19,71818264763.83101,,low,,475.738,YES,NO,PWR,27.809835545792748
290.5555555555555,0.1,0.51,1.3,0.009,0.24,0.22,19.40312052117582,11.20188337779492,P,19.44444444444444,1553,Plotter,VS1,P1,VS1-P1,USA Surveillance,USA,2.53e+19,159178122458.1834,,low,,477.807,YES,NO,PWR,42.825036202296644
290.5555555555555,0.1,0.51,1.3,0.009,0.24,0.22,19.66558099101795,11.11716877148761,P,35.47222222222222,1554,Plotter,VS1,P1,VS1-P1,USA Surveillance,USA,4.63e+19,130969078398.5995,,low,,477.807,YES,NO,PWR,54.206861696611256
290.5555555555555,0.1,0.51,1.3,0.009,0.24,0.22,19.81491318127507,11.1023232750044,P,48.0,1559,Plotter,VS1,P1,VS1-P1,USA Surveillance,USA,6.53e+19,126567812746.9333,,high,,441.264,YES,NO,PWR,62.3298938633085
290.5555555555555,0.04,0.95,1.41,0.009,0.45,0.085,19.19312459835446,11.22745037106498,W,26.11111111111111,1562,Plotter,VS1,W1,VS1-W1,USA Surveillance,USA,1.56e+19,168830291790.692,,low,,507.454,YES,NO,PWR,24.694769210284747
292.7777777777778,0.16,0.8,0.71,0.013,0.25,0.21,18.65030752313194,11.07231967014894,F,52.05,1566,Plotter,WB1,F1,WB1-F1,USA Surveillance,USA,4.47e+18,118118975139.5231,,low,,538.825,YES,NO,PWR,44.01874927814422
292.7777777777778,0.16,0.8,0.71,0.013,0.25,0.21,19.03342375548695,10.94578542295737,F,60.78888888888889,1567,Plotter,WB1,F1,WB1-F1,USA Surveillance,USA,1.08e+19,88264369439.34471,,low,,538.825,YES,NO,PWR,56.12884131063679
292.7777777777778,0.16,0.8,0.71,0.013,0.25,0.21,18.65030752313194,11.07231967014894,F,16.51111111111111,1568,Plotter,WB1,F1,WB1-F1,USA Surveillance,USA,4.47e+18,118118975139.5231,,low,,515.383,YES,NO,PWR,44.01874927814422
291.6666666666667,0.07,0.62,1.45,0.008,0.2,0.2,19.34830486304816,10.8600484384461,P,25.68888888888889,1580,Plotter,WC1,P1,WC1-P1,USA Surveillance,USA,2.23e+19,72451676356.34737,,low,,407,YES,NO,PWR,32.55658413919982
292.7777777777778,0.04,0.09,1.46,0.005,0.48,0.11,18.4996870826184,10.97149669799783,W,13.33333333333333,1586,Plotter,WC1,W1,WC1-W1,USA Surveillance,USA,3.16e+18,93647609970.74402,,low,,496.4225,YES,NO,PWR,7.711861172262148
286.6666666666667,0.174,0.665,1.465,0.01,0.186,0.219,19.16136800223498,10.5217392151903,SRM,87.30555555555554,1593,Plotter,WF3,SRM1,WF3-SRM1,USA Surveillance,USA,1.45e+19,33245985810.8884,,low,,,NO,NO,PWR,69.44616667424452
289.4444444444445,0.05,0.16,1.35,0.008,0.16,0.23,18.80002935924414,10.65678416284093,W,13.05555555555556,1594,Plotter,WF3,W1,WF3-W1,USA Surveillance,USA,6.31e+18,45371607124.16202,,low,-64.66666666666667,,NO,YES,PWR,13.435922683320188
288.9,0.054,0.52,1.45,0.012,0.23,0.23,19.21979402669198,11.20247347987872,P,22.02777777777778,1598,Plotter,YW1,P1,YW1-P1,S. Korea Surveillance,S-KOREA,1.6588e+19,159394554371.7233,,low,,510.212,YES,NO,PWR,23.939564636440306
288.9,0.054,0.52,1.45,0.012,0.23,0.23,19.21979402669198,11.20247347987872,P,24.42222222222222,1599,Plotter,YW1,P1,YW1-P1,S. Korea Surveillance,S-KOREA,1.6588e+19,159394554371.7233,,low,,486.0805,YES,NO,PWR,23.939564636440306
288.9,0.054,0.52,1.45,0.012,0.23,0.23,19.6712561748122,11.09290656047392,P,45.36111111111111,1603,Plotter,YW1,P1,YW1-P1,S. Korea Surveillance,S-KOREA,4.6909e+19,123853008506.7788,,low,,486.0805,YES,NO,PWR,40.65366101329032
288.9,0.041,0.605,1.76,0.008,0.342,0.069,19.21979402669198,11.20247347987872,W,6.627777777777777,1607,Plotter,YW1,W1,YW1-W1,S. Korea Surveillance,S-KOREA,1.6588e+19,159394554371.7233,,low,,489.528,YES,NO,PWR,24.525960598876214
288.9,0.041,0.605,1.76,0.008,0.342,0.069,19.6712561748122,11.09290656047392,W,25.07777777777778,1609,Plotter,YW1,W1,YW1-W1,S. Korea Surveillance,S-KOREA,4.6909e+19,123853008506.7788,,low,,489.528,YES,NO,PWR,44.46683578899717
288.9,0.029,0.11,1.44,0.018,0.49,0.11,19.1867021225651,11.1979370362049,W,14.61111111111111,1622,Plotter,YW2,W1,YW2-W1,S. Korea Surveillance,S-KOREA,1.5371e+19,157738256499.1733,,low,,544.686,YES,NO,PWR,21.03616451868222
293.5,0.05,0.77,1.39,0.007,0.17,0.2,18.65715150190097,10.36600474016908,F,13.67777777777778,1626,Plotter,YW3,F1,YW3-F1,S. Korea Surveillance,S-KOREA,4.541e+18,23227621483.37596,,low,,410.6973333333333,YES,NO,PWR,12.049343362753369
293.5,0.02,0.07,1.73,0.015,0.22,0.07,18.65715150190097,10.36600474016908,W,18.95555555555556,1628,Plotter,YW3,W1,YW3-W1,S. Korea Surveillance,S-KOREA,4.541e+18,23227621483.37596,,low,,478.8636666666666,YES,NO,PWR,10.285743543443163
293.5,0.06,0.79,1.42,0.007,0.07,0.2,18.57065967002153,10.29660680334593,F,19.98333333333333,1629,Plotter,YW4,F1,YW4-F1,S. Korea Surveillance,S-KOREA,3.721e+18,19797338250.26645,,low,,430.6236666666667,YES,NO,PWR,13.802784712524565
293.5,0.06,0.79,1.42,0.007,0.07,0.2,18.57065967002153,10.29660680334593,F,3.183333333333334,1630,Plotter,YW4,F1,YW4-F1,S. Korea Surveillance,S-KOREA,3.721e+18,19797338250.26645,,low,,431.3129999999999,YES,NO,PWR,13.802784712524565
293.5,0.02,0.11,1.69,0.016,0.26,0.07,18.57065967002153,10.29660680334593,W,27.85,1631,Plotter,YW4,W1,YW4-W1,S. Korea Surveillance,S-KOREA,3.721e+18,19797338250.26645,,low,,505.6846666666667,YES,NO,PWR,9.09184993756409
296.0,0.025,0.89,1.26,0.006,0.26,0.21,18.63638758581316,10.32533628207742,F,23.66666666666667,1632,Plotter,YW5,F1,YW5-F1,S. Korea Surveillance,S-KOREA,4.329e+18,21151261864.055,,low,,445.4933333333333,YES,NO,PWR,9.066423705877089
276.1111111111111,0.11,0.49,1.375,0.01,0.202,0.239,19.12385164096709,10.91155449093777,P,52.22222222222222,1640,Plotter,ZN1,P1,ZN1-P1,USA Surveillance,USA,1.33e+19,81574513227.09265,,low,,434.37,YES,NO,PWR,46.019014382480954
276.6666666666667,0.11,0.49,1.375,0.01,0.202,0.239,19.19312459835446,10.7613371694959,P,55.0,1641,Plotter,ZN1,P1,ZN1-P1,USA Surveillance,USA,1.56e+19,57721441650.72665,,low,,434.37,YES,NO,PWR,48.392659506445625
276.1111111111111,0.17,0.64,1.478,0.011,0.225,0.217,18.98407703390283,10.93872776348933,SRM,68.88888888888889,1647,Plotter,ZN1,SRM2,ZN1-SRM2,USA Surveillance,USA,9.64e+18,86841589410.08257,,low,,,NO,NO,PWR,68.60328271267161
276.1111111111111,0.25,0.54,1.48,0.019,0.67,0.1,19.12385164096709,10.91155449093777,W,107.7777777777778,1652,Plotter,ZN1,W1,ZN1-W1,USA Surveillance,USA,1.33e+19,81574513227.09265,,low,,501.5935,YES,NO,PWR,102.42454826964024
275.5555555555555,0.12,0.53,1.315,0.007,0.235,0.16,18.43136376415899,10.81124020704799,P,23.33333333333333,1655,Plotter,ZN2,P1,ZN2-P1,USA Surveillance,USA,2.7e+18,64750064750.06475,,low,,481.9435,YES,NO,PWR,28.225672228610044
275.5555555555555,0.12,0.53,1.315,0.007,0.235,0.16,18.92427928606188,10.87402268115364,P,39.44444444444444,1656,Plotter,ZN2,P1,ZN2-P1,USA Surveillance,USA,8.4e+18,74820857489.7816,,low,,481.9435,YES,NO,PWR,41.875696069066635
275.5555555555555,0.12,0.53,1.315,0.007,0.235,0.16,18.92427928606188,10.87402268115364,P,46.11111111111111,1659,Plotter,ZN2,P1,ZN2-P1,USA Surveillance,USA,8.4e+18,74820857489.7816,,low,,473.325,YES,NO,PWR,41.875696069066635
275.5555555555555,0.25,0.554,1.56,0.019,0.45,0.084,19.22271647114758,10.76106718301097,W,125.0,1666,Plotter,ZN2,W1,ZN2-W1,USA Surveillance,USA,1.67e+19,57685569295.08374,,low,,,NO,NO,PWR,111.88178486703244
281.7,0.14,0.5,1.29,0.013,0.25,0.2,19.14612803567824,11.15228834438306,P,78.0,1669,Plotter,UP1,P1,UP1-P1,UNKNOWN Surveillance,UNKNOWN,1.4e+19,142000000000.0,,low,,,NO,NO,PWR,53.983137279607085
281.7,0.14,0.5,1.29,0.013,0.25,0.2,19.15533603746506,11.02530586526477,P,67.0,1670,Plotter,UP1,P1,UP1-P1,UNKNOWN Surveillance,UNKNOWN,1.43e+19,106000000000.0,,low,,,NO,NO,PWR,54.353642939686374
281.7,0.22,0.11,1.25,0.015,0.32,0.17,19.56584781867352,11.1984918976475,W,122.0,1674,Plotter,UP1,W1,UP1-W1,UNKNOWN Surveillance,UNKNOWN,3.68e+19,157939914163.0901,,low,,UN-SPEC,NO,NO,PWR,81.96883513184187
274.0,0.3,0.09,1.49,0.012,0.37,0.068,18.10037054511756,9.239836102164602,W,52.42999999999999,1678,Plotter,UP2,W1,UP2-W1,UNKNOWN Surveillance,UNKNOWN,1.26e+18,1737145126.067103,,low,,UN-SPEC,NO,NO,BWR,36.76942996111879
274.0,0.11,0.62,1.36,0.009,0.26,0.185,18.55266821611219,9.698191891373185,P,41.7,1683,Plotter,UP4,P1,UP4-P1,UNKNOWN Surveillance,UNKNOWN,3.57e+18,4991049663.880067,,low,,,NO,NO,BWR,31.812718608189876
274.0,0.1,0.625,1.395,0.012,0.23,0.185,17.32221929473392,9.698191891373185,P,4.5,1685,Plotter,UP4,P2,UP4-P2,UNKNOWN Surveillance,UNKNOWN,2.1e+17,4991049663.880067,,low,,,NO,NO,BWR,8.2711865000136
290.0,0.096,0.58,1.4,0.009,0.21,0.22,19.56466606425209,10.5998820890309,P,47.55555555555556,1688,Plotter,AN2,P1,AN2-P1,USA Surveillance,USA,3.67e+19,39799909911.223,,low,-9.5,467,YES,YES,BWR,51.096316470758666
283.8888888888889,0.2,0.54,1.31,0.01,0.18,0.2,19.70500795933334,10.85209291325057,P,99.44444444444444,1691,Plotter,BV1,P1,BV1-P1,USA Surveillance,USA,5.07e+19,71136568742.33914,,low,-7.833333333333333,442,YES,YES,PWR,106.26216263337335
270.0,0.14,0.84,1.4,0.019,0.25,0.19,19.46473092065514,11.81291335664286,SRM,75.9804,1696,Plotter,BRU,SRM4,BRU-SRM4,Brumovski 08,NOT_APPLICABLE,2.91562e+19,650000000000.0,,low,,UN-SPEC,NO,NO,PWR,106.5708407261036
270.0,0.14,0.84,1.4,0.019,0.25,0.19,19.62225444467652,11.81291335664286,SRM,96.8137,1707,Plotter,BRU,SRM4,BRU-SRM4,Brumovski 08,NOT_APPLICABLE,4.19039e+19,650000000000.0,,low,,UN-SPEC,NO,NO,PWR,120.56222908252238
270.0,0.14,0.84,1.4,0.019,0.25,0.19,19.7249808208263,11.81291335664286,SRM,108.252,1713,Plotter,BRU,SRM4,BRU-SRM4,Brumovski 08,NOT_APPLICABLE,5.30861e+19,650000000000.0,,low,,UN-SPEC,NO,NO,PWR,130.95617395049922
270.0,0.14,0.84,1.4,0.019,0.25,0.19,19.92715983833615,11.81291335664286,SRM,150.735,1722,Plotter,BRU,SRM4,BRU-SRM4,Brumovski 08,NOT_APPLICABLE,8.4559e+19,650000000000.0,,high,,UN-SPEC,NO,NO,PWR,155.0037464474078
270.0,0.14,0.84,1.4,0.019,0.25,0.19,20.00959535330108,11.81291335664286,SRM,156.046,1725,Plotter,BRU,SRM4,BRU-SRM4,Brumovski 08,NOT_APPLICABLE,1.02234e+20,650000000000.0,,high,,UN-SPEC,NO,NO,PWR,166.42831843891236
270.0,0.14,0.84,1.4,0.019,0.25,0.19,20.00405039270193,11.81291335664286,SRM,159.722,1726,Plotter,BRU,SRM4,BRU-SRM4,Brumovski 08,NOT_APPLICABLE,1.00937e+20,650000000000.0,,high,,UN-SPEC,NO,NO,PWR,165.62667691387486
270.0,0.14,0.84,1.4,0.019,0.25,0.19,20.33098163770082,11.81291335664286,SRM,215.686,1737,Plotter,BRU,SRM4,BRU-SRM4,Brumovski 08,NOT_APPLICABLE,2.1428e+20,650000000000.0,,high,,UN-SPEC,NO,NO,PWR,222.7022499887813
282.7777777777778,0.05,0.56,1.32,0.01,0.24,0.24,19.95279244304409,11.03139599625724,P,68.61111111111111,1738,Plotter,BV2,P1,BV2-P1,USA Surveillance,USA,8.97e+19,107496913867.8641,,high,4.111111111111111,498,YES,YES,PWR,60.628052131052534
282.7777777777778,0.05,0.56,1.32,0.01,0.24,0.24,19.95279244304409,11.03139599625724,P,79.55555555555556,1739,Plotter,BV2,P1,BV2-P1,USA Surveillance,USA,8.97e+19,107496913867.8641,,high,2.000000000000001,492,YES,YES,PWR,60.628052131052534
282.7777777777778,0.08,0.07,1.17,0.008,0.14,0.1,19.95279244304409,11.03139599625724,W,20.33333333333333,1740,Plotter,BV2,W1,BV2-W1,USA Surveillance,USA,8.97e+19,107496913867.8641,,high,-39.88888888888889,507,YES,YES,PWR,68.59449139458809
288.9,0.04,0.64,1.45,0.011,0.53,0.069,19.57170883180869,10.80784843636931,W,25.33333333333333,1745,Plotter,BD2,W1,BD2-W1,USA Surveillance,USA,3.73e+19,64246346604.80279,,low,-28.44444444444444,503,YES,YES,PWR,36.286630032241746
293.8888888888889,0.065,0.62,1.36,0.014,0.25,0.22,19.52891670027766,10.86844268090455,P,12.88888888888889,1763,Plotter,CP2,P1,CP2-P1,USA Surveillance,USA,3.38e+19,73865676709.25177,,low,-23.0,462,YES,YES,PWR,36.01361846376909
287.7777777777778,0.06,0.62,1.3,0.007,0.18,0.22,19.96894968098134,11.11030759170609,P,63.88888888888889,1769,Plotter,MS2,P1,MS2-P1,Taiwan Surveillance,TAIWAN,9.31e+19,128916228545.3486,,high,-42.77777777777778,,NO,YES,PWR,60.3657899247936
279.4444444444445,0.194,1.067,1.281,0.009,0.217,0.142,19.17609125905568,11.32125879492719,W,140.6111111111111,1774,Plotter,PAL,W4,PAL-W4,USA Surveillance,USA,1.5e+19,209536070377.2991,,low,-40.66666666666666,UN-SPEC,NO,YES,PWR,108.72834715893083
280.0,0.307,1.045,1.161,0.009,0.252,0.094,19.37657695705651,11.33370230577087,W,155.6111111111111,1776,Plotter,PAL,W2,PAL-W2,USA Surveillance,USA,2.38e+19,215626585489.5992,,low,-51.22222222222222,,NO,YES,PWR,168.1743158706396
