Repository: uw-cmg/RPV_model_benchmarking

# RPV model benchmarking
Benchmarking and analysis of different models of reactor pressure vessel steel embrittlement

## Run example notebooks in Google Colab:

Make predictions with models, conduct benchmarking and analysis such as embrittlement curves

## Citations

The raw data required to reproduce findings in this repo are available in the data_files folder. The original versions of the data are available online: the UCSB dataset is available on Figshare: 10.6084/m9.figshare.23304227, and the PLOTTER dataset is available online: https://www.astm.org/adje090015-ea.html.

If you find any of the models useful, please cite their respective original reference:

File: model_files/E900/5fold/e900_5fold_split_1.csv (part 2 of 5)
temperature_C,wt_percent_Cu,wt_percent_Ni,wt_percent_Mn,wt_percent_P,wt_percent_Si,wt_percent_C,log(fluence_n_cm2),log(flux_n_cm2_sec),Product Form,Measured DT41J  [C],index,datatype,Short Plant ID,Matl / PF ID,alloy,PLOTTER-15 Set Name,Nation,fluence_n_cm2,flux_n_cm2_sec,delta_sigma_y_MPa,fluence_group,Measured Unirradiated Value  [C],Un-Irradiated YS  [MPa],YS(u) Known?,Unirradiated T Known?,Reactor Type,E900 Preds
292.2222222222222,0.154,0.78,0.686,0.012,0.179,0.181,19.45484486000851,10.98106625877507,F,72.71666666666667,847,Plotter,MC2,F1,MC2-F1,USA Surveillance,USA,2.85e+19,95734011815.39096,,low,,437,YES,NO,PWR,67.8554728627712
291.6666666666667,0.036,0.736,1.83,0.013,0.2,0.059,19.14612803567824,11.02822809811613,W,18.33333333333333,849,Plotter,MC2,W1,MC2-W1,USA Surveillance,USA,1.4e+19,106715646099.2077,,low,,513,YES,NO,PWR,21.69980124636796
277.2222222222222,0.22,0.51,1.37,0.018,0.22,0.23,17.81954393554187,9.149889794018979,P,43.88888888888889,853,Plotter,ML1,PBWR3,ML1-PBWR3,USA Surveillance,USA,6.6e+17,1412179146.478924,,low,,,NO,NO,BWR,36.61159497539305
284.4444444444445,0.279,0.059,1.104,0.013,0.247,0.12,18.51054501020661,10.53461714855158,W,38.33333333333334,863,Plotter,ML2,W1,ML2-W1,USA Surveillance,USA,3.24e+18,34246575342.46575,,low,,504,YES,NO,PWR,37.48722448224605
286.1111111111111,0.279,0.059,1.104,0.013,0.247,0.12,18.97726621242729,10.47845960549192,W,32.77777777777778,864,Plotter,ML2,W1,ML2-W1,USA Surveillance,USA,9.49e+18,30092592592.59259,,low,,504,YES,NO,PWR,50.56584262033839
292.2222222222222,0.05,0.62,1.31,0.014,0.22,0.23,18.60205999132796,10.97614858602779,P,14.0,868,Plotter,ML3,P1,ML3-P1,USA Surveillance,USA,4e+18,94656095473.92412,,low,,448,YES,NO,PWR,11.640927794923375
292.2222222222222,0.05,0.62,1.31,0.014,0.22,0.23,18.60205999132796,10.97614858602779,P,16.0,869,Plotter,ML3,P1,ML3-P1,USA Surveillance,USA,4e+18,94656095473.92412,,low,,448,YES,NO,PWR,11.640927794923375
291.3,0.06,0.58,1.45,0.005,0.24,0.22,19.33645973384853,11.16833624634705,P,31.1,881,Plotter,MS1,P1,MS1-P1,Taiwan Surveillance,TAIWAN,2.17e+19,147345286091.5828,,low,-28.88888888888889,,NO,YES,PWR,28.75084435616639
291.3,0.054,0.13,1.39,0.017,0.51,0.11,19.62940959910272,11.12413694991812,W,24.95555555555556,886,Plotter,MS1,W1,MS1-W1,Taiwan Surveillance,TAIWAN,4.26e+19,133087402808.7065,,low,-45.55555555555556,UN-SPEC,NO,YES,PWR,38.147551824711925
291.3,0.06,0.62,1.3,0.007,0.18,0.22,18.78816837114117,11.33032037188471,P,13.85555555555556,890,Plotter,MS2,P1,MS2-P1,Taiwan Surveillance,TAIWAN,6.14e+18,213953981077.2687,,low,-31.66666666666667,,NO,YES,PWR,16.70653272212239
291.3,0.07,0.07,1.43,0.013,0.49,0.16,19.71850168886727,11.15948846086456,W,25.55555555555556,900,Plotter,MS2,W1,MS2-W1,Taiwan Surveillance,TAIWAN,5.23e+19,144373824388.5164,,low,-40.0,UN-SPEC,NO,YES,PWR,45.38632006274338
278.3333333333333,0.1,0.528,1.332,0.013,0.154,0.238,19.78604121024255,11.62826976064275,P,112.2222222222222,905,Plotter,MY1,P1,MY1-P1,USA Surveillance,USA,6.11e+19,424883396975.4421,,high,,420.3503333333333,YES,NO,PWR,77.28347990784177
289.4444444444445,0.156,0.828,0.703,0.019,0.24,0.195,18.9604707775343,10.69081215895679,F,40.0,917,Plotter,NA1,F1,NA1-F1,USA Surveillance,USA,9.13e+18,49069559459.62215,,low,,487,YES,NO,PWR,56.990604339103186
289.4444444444445,0.086,0.11,1.37,0.02,0.35,0.06,18.9604707775343,10.69081215895679,W,15.0,920,Plotter,NA1,W1,NA1-W1,USA Surveillance,USA,9.13e+18,49069559459.62215,,low,,442,YES,NO,PWR,23.117653007109944
289.4444444444445,0.11,0.86,0.715,0.018,0.23,0.19,18.99299509843134,10.70179680199772,F,19.44444444444444,923,Plotter,NA2,F1,NA2-F1,USA Surveillance,USA,9.84e+18,50326508567.78121,,low,,,NO,NO,PWR,41.462567780860105
287.7777777777778,0.088,0.084,1.82,0.017,0.25,0.08,18.45636603312904,10.95755942619368,W,8.333333333333334,928,Plotter,NA2,W1,NA2-W1,USA Surveillance,USA,2.86e+18,90690005073.56671,,low,,525,YES,NO,PWR,15.47737957661968
291.1111111111111,0.1,0.5,1.42,0.015,0.23,0.21,18.99387691494121,10.72274860128292,P,48.33333333333334,939,Plotter,OC1,P2,OC1-P2,USA Surveillance,USA,9.86e+18,52813944081.06736,,low,,448.9,YES,NO,PWR,32.46307435644648
292.2222222222222,0.04,0.75,0.63,0.006,0.25,0.24,18.52762990087134,10.70044369049723,F,-3.888888888888889,948,Plotter,OC2,F1,OC2-F1,USA Surveillance,USA,3.37e+18,50169952575.25195,,low,,468.6,YES,NO,PWR,6.783749285834532
291.6666666666667,0.04,0.75,0.63,0.006,0.25,0.24,19.31175386105576,11.01085799623865,F,10.0,949,Plotter,OC2,F1,OC2-F1,USA Surveillance,USA,2.05e+19,102531661777.1568,,low,,468.6,YES,NO,PWR,17.211327335293504
292.2222222222222,0.04,0.75,0.63,0.006,0.25,0.24,18.52762990087134,10.70044369049723,F,1.666666666666667,950,Plotter,OC2,F1,OC2-F1,USA Surveillance,USA,3.37e+18,50169952575.25195,,low,,473.6,YES,NO,PWR,6.783749285834532
292.2222222222222,0.17,0.64,1.478,0.011,0.225,0.217,17.97451169273733,10.39652383975434,SRM,23.33333333333333,952,Plotter,OC2,SRM2,OC2-SRM2,USA Surveillance,USA,9.43e+17,24918611533.90834,,low,,,NO,NO,PWR,28.450442246153795
291.6666666666667,0.02,0.76,0.72,0.014,0.21,0.24,17.86864443839482,10.39670997785976,F,6.666666666666667,958,Plotter,OC3,F1,OC3-F1,USA Surveillance,USA,7.39e+17,24929293910.64046,,low,,407.6,YES,NO,PWR,2.487874116192655
291.1111111111111,0.02,0.76,0.72,0.014,0.21,0.24,19.16136800223498,10.76991036142231,F,12.77777777777778,961,Plotter,OC3,F1,OC3-F1,USA Surveillance,USA,1.45e+19,58872213030.03669,,low,,435.1,YES,NO,PWR,13.60647233504686
291.6666666666667,0.01,0.73,0.58,0.011,0.24,0.21,17.86864443839482,10.39670997785976,F,28.88888888888889,962,Plotter,OC3,F2,OC3-F2,USA Surveillance,USA,7.39e+17,24929293910.64046,,low,,401.3,YES,NO,PWR,2.2254848175237765
292.2222222222222,0.17,0.64,1.478,0.011,0.225,0.217,18.49415459401844,10.72350638054658,SRM,28.33333333333333,965,Plotter,OC3,SRM2,OC3-SRM2,USA Surveillance,USA,3.12e+18,52906176999.65,,low,,,NO,NO,PWR,41.53697422490913
292.2222222222222,0.29,0.56,1.63,0.017,0.61,0.08,18.49415459401844,10.72350638054658,W,38.33333333333334,968,Plotter,OC3,WBW4,OC3-WBW4,USA Surveillance,USA,3.12e+18,52906176999.65,,low,,,NO,NO,PWR,64.23737063845188
276.6666666666667,0.06,0.59,1.49,0.006,0.22,0.2,18.05307844348342,10.05918461763137,P,19.71111111111111,983,Plotter,OYS,PBW1,OYS-PBW1,USA Surveillance,USA,1.13e+18,11460000000.0,,low,,,NO,NO,BWR,10.60156531750718
276.6666666666667,0.11,0.61,1.43,0.013,0.23,0.205,18.02530586526477,10.03140846425162,P,18.83333333333333,988,Plotter,OYS,PBWR2,OYS-PBWR2,USA Surveillance,USA,1.06e+18,10750000000.0,,low,,,NO,NO,BWR,21.91802729970718
276.6666666666667,0.22,0.51,1.37,0.018,0.22,0.23,18.27376495850478,9.956926822429054,P,40.37222222222223,992,Plotter,OYS,PBWR3,OYS-PBWR3,USA Surveillance,USA,1.8783e+18,9055800000.0,,low,,,NO,NO,BWR,52.6698618398671
276.6666666666667,0.17,0.52,1.315,0.015,0.19,0.185,18.27406543635091,9.957224057843167,P,47.65555555555555,998,Plotter,OYS,PBWR5,OYS-PBWR5,USA Surveillance,USA,1.8796e+18,9062000000.0,,low,,,NO,NO,BWR,39.86807641157101
276.6666666666667,0.29,0.69,1.575,0.016,0.47,0.09,18.02938377768521,10.03542973818455,W,73.57777777777778,1007,Plotter,OYS,W4,OYS-W4,USA Surveillance,USA,1.07e+18,10850000000.0,,low,,,NO,NO,BWR,61.34819874298233
276.6666666666667,0.2,1.05,1.28,0.019,0.17,0.11,18.2500050284869,9.93316828316062,W,68.52777777777777,1022,Plotter,OYS,WBWR2,OYS-WBWR2,USA Surveillance,USA,1.7783e+18,8573700000.0,,low,,,NO,NO,BWR,67.87851519148691
290.0,0.11,1.0,0.85,0.008,0.16,0.19,18.76342799356294,11.30102999566398,F,9.0,1027,Plotter,P10,F1,P10-F1,German PWR Surveillance,GERMANY,5.8e+18,200000000000.0,,low,-49.0,482,YES,YES,PWR,37.57876409771299
290.0,0.07,0.93,1.6,0.007,0.18,0.08,18.66275783168157,11.30102999566398,W,18.0,1034,Plotter,P10,W1,P10-W1,German PWR Surveillance,GERMANY,4.6e+18,200000000000.0,,low,-19.0,650,YES,YES,PWR,24.00057435167747
290.0,0.05,0.94,0.98,0.006,0.27,0.21,18.69635638873333,10.30102999566398,F,13.0,1046,Plotter,P136,F1,P136-F1,German PWR Surveillance,GERMANY,4.97e+18,20000000000.0,,low,-48.0,433,YES,YES,PWR,15.05709504426303
290.0,0.05,0.91,0.93,0.005,0.26,0.2,18.78175537465247,10.30102999566398,F,1.0,1048,Plotter,P136,F2,P136-F2,German PWR Surveillance,GERMANY,6.05e+18,20000000000.0,,low,-36.0,434,YES,YES,PWR,15.621743139737445
290.0,0.03,0.75,1.32,0.008,0.24,0.21,18.31386722036915,10.30102999566398,F,-4.0,1051,Plotter,P137,F1,P137-F1,German PWR Surveillance,GERMANY,2.06e+18,20000000000.0,,low,-37.0,465,YES,YES,PWR,5.997968257169955
290.0,0.05,0.84,1.27,0.01,0.15,0.08,18.39794000867204,10.30102999566398,W,12.0,1055,Plotter,P137,W1,P137-W1,German PWR Surveillance,GERMANY,2.5e+18,20000000000.0,,low,-66.0,,NO,YES,PWR,11.635181558332283
290.0,0.08,0.9,0.86,0.009,0.26,0.21,18.73719264270474,10.30102999566398,F,22.0,1058,Plotter,P15,F1,P15-F1,German PWR Surveillance,GERMANY,5.46e+18,20000000000.0,,low,-49.0,442,YES,YES,PWR,24.570124755243476
295.0,0.05,0.83,0.84,0.008,0.23,0.19,19.50514997831991,11.36316119910012,F,42.0,1064,Plotter,P150,F1,P150-F1,CARISMA/CARINA,GERMANY,3.2e+19,230760355370.9473,,low,,,NO,NO,PWR,28.10935557155655
295.0,0.09,0.97,0.81,0.007,0.15,0.19,18.75204844781944,11.33266112173179,F,18.0,1065,Plotter,P151,F1,P151-F1,CARISMA/CARINA,GERMANY,5.65e+18,215110258284.6004,,low,,,NO,NO,PWR,27.079706585268767
290.0,0.1,0.84,1.87,0.009,0.2,0.07,18.39794000867204,10.30102999566398,W,21.0,1076,Plotter,P17,W1,P17-W1,German PWR Surveillance,GERMANY,2.5e+18,20000000000.0,,low,-32.0,633.5,YES,YES,PWR,26.17974215576463
290.0,0.1,0.84,1.87,0.009,0.2,0.07,18.83250891270623,10.30102999566398,W,44.0,1077,Plotter,P17,W1,P17-W1,German PWR Surveillance,GERMANY,6.8e+18,20000000000.0,,low,-32.0,633.5,YES,YES,PWR,37.24830875624628
290.0,0.07,0.86,0.9,0.006,0.26,0.2,18.49692964807322,10.30102999566398,F,16.0,1080,Plotter,P18,F2,P18-F2,German PWR Surveillance,GERMANY,3.14e+18,20000000000.0,,low,-48.0,442,YES,YES,PWR,16.506578639681923
284.0,0.11,0.81,0.68,0.01,0.26,0.2,19.23044892137827,11.32221929473392,F,11.0,1088,Plotter,P19,F2,P19-F2,German PWR Surveillance,GERMANY,1.7e+19,210000000000.0,,low,,476,YES,NO,PWR,48.255941561285674
284.0,0.23,1.08,1.83,0.009,0.23,0.06,19.23044892137827,11.32221929473392,W,127.0,1093,Plotter,P19,W1,P19-W1,German PWR Surveillance,GERMANY,1.7e+19,210000000000.0,,low,,,NO,NO,PWR,133.93242805381863
282.0,0.1,0.83,0.75,0.015,0.29,0.27,19.19033169817029,10.74036268949424,F,39.0,1096,Plotter,P23,F1,P23-F1,German PWR Surveillance,GERMANY,1.55e+19,55000000000.0,,low,-18.0,450,YES,YES,PWR,46.940740411495824
282.0,0.19,1.15,1.1,0.014,0.12,0.085,18.91381385238371,10.74036268949424,W,63.0,1102,Plotter,P23,W1,P23-W1,German PWR Surveillance,GERMANY,8.2e+18,55000000000.0,,low,-12.0,,NO,YES,PWR,97.52204316154193
282.0,0.19,1.15,1.1,0.014,0.12,0.085,19.73239375982297,10.74036268949424,W,100.0,1106,Plotter,P23,W1,P23-W1,German PWR Surveillance,GERMANY,5.4e+19,55000000000.0,,low,-12.0,,NO,YES,PWR,170.04086262386807
282.0,0.1,0.44,0.9,0.014,0.2,0.08,19.31175386105576,10.74036268949424,W,25.0,1109,Plotter,P23,W2,P23-W2,German PWR Surveillance,GERMANY,2.05e+19,55000000000.0,,low,10.0,,NO,YES,PWR,43.577628798991
282.0,0.1,0.44,0.9,0.014,0.2,0.08,19.40483371661994,10.74036268949424,W,18.0,1110,Plotter,P23,W2,P23-W2,German PWR Surveillance,GERMANY,2.54e+19,55000000000.0,,low,10.0,,NO,YES,PWR,47.24606932041827
290.0,0.04,0.77,1.37,0.007,0.26,0.21,18.42160392686983,10.30102999566398,F,1.0,1115,Plotter,P24,F2,P24-F2,German PWR Surveillance,GERMANY,2.64e+18,20000000000.0,,low,-30.0,467,YES,YES,PWR,8.442244128164994
290.0,0.06,0.95,1.21,0.011,0.2,0.08,18.42160392686983,10.30102999566398,W,5.0,1117,Plotter,P24,W1,P24-W1,German PWR Surveillance,GERMANY,2.64e+18,20000000000.0,,low,-62.0,,NO,YES,PWR,16.006721505902892
285.0,0.12,0.97,0.72,0.015,0.2,0.23,18.76342799356294,10.30102999566398,F,23.0,1124,Plotter,P7,F2,P7-F2,German PWR Surveillance,GERMANY,5.8e+18,20000000000.0,,low,-29.0,439,YES,YES,PWR,44.26981115911025
290.0,0.12,0.98,0.82,0.006,0.16,0.2,18.80617997398389,10.30102999566398,F,38.0,1129,Plotter,P8,F1,P8-F1,German PWR Surveillance,GERMANY,6.4e+18,20000000000.0,,low,-50.0,493,YES,YES,PWR,40.53365020567625
290.0,0.12,0.98,0.82,0.006,0.16,0.2,18.34242268082221,10.30102999566398,F,10.0,1130,Plotter,P8,F1,P8-F1,German PWR Surveillance,GERMANY,2.2e+18,20000000000.0,,low,-61.0,,NO,YES,PWR,29.122031836435674
290.0,0.1,0.86,1.72,0.016,0.19,0.07,18.80617997398389,10.30102999566398,W,36.0,1133,Plotter,P8,W1,P8-W1,German PWR Surveillance,GERMANY,6.4e+18,20000000000.0,,low,-28.0,617,YES,YES,PWR,37.9534902609568
278.3333333333333,0.174,0.665,1.465,0.01,0.186,0.219,19.2148438480477,10.71821416036661,SRM,76.11111111111111,1141,Plotter,PAL,SRM1,PAL-SRM1,USA Surveillance,USA,1.64e+19,52265385782.28536,,low,,,NO,NO,PWR,81.58211636056156
277.2222222222222,0.23,1.2,1.23,0.012,0.199,0.134,18.97220283837907,10.7573928878089,W,158.3333333333333,1143,Plotter,PAL,W1,PAL-W1,USA Surveillance,USA,9.38e+18,57199586309.17535,,low,,443.103,YES,NO,PWR,132.98315873438838
282.7777777777778,0.12,0.067,1.46,0.014,0.25,0.21,19.33041377334919,10.86312421785989,P,25.0,1153,Plotter,PB1,P2,PB1-P2,USA Surveillance,USA,2.14e+19,72966618113.17871,,low,,369.214,YES,NO,PWR,41.13498032238094
286.1111111111111,0.051,0.7,0.59,0.01,0.23,0.22,18.9329808219232,10.90269529794558,F,19.44444444444444,1163,Plotter,PB2,F1,PB2-F1,USA Surveillance,USA,8.57e+18,79927328617.90074,,low,,488.1486666666667,YES,NO,PWR,15.392015527537055
284.4444444444445,0.051,0.7,0.59,0.01,0.23,0.22,19.48287358360875,10.81380526127843,F,34.44444444444444,1165,Plotter,PB2,F1,PB2-F1,USA Surveillance,USA,3.04e+19,65133626777.46239,,low,,488.1486666666667,YES,NO,PWR,28.116214064123838
285.5555555555555,0.17,0.64,1.478,0.011,0.225,0.217,19.33445375115093,11.11964380058076,SRM,85.0,1172,Plotter,PB2,SRM2,PB2-SRM2,USA Surveillance,USA,2.16e+19,131717597471.0221,,low,,,NO,NO,PWR,77.54177839091496
289.4444444444445,0.25,0.59,1.4,0.014,0.55,0.079,18.81358098856819,11.13868312257714,W,92.77777777777777,1174,Plotter,PB2,W1,PB2-W1,USA Surveillance,USA,6.51e+18,137620497209.5383,,low,,495.733,YES,NO,PWR,72.74519563292621
286.1111111111111,0.25,0.59,1.4,0.014,0.55,0.079,18.9329808219232,10.90269529794558,W,86.11111111111111,1175,Plotter,PB2,W1,PB2-W1,USA Surveillance,USA,8.57e+18,79927328617.90074,,low,,495.733,YES,NO,PWR,81.42109820001643
280.0,0.06,0.72,1.41,0.013,0.28,0.17,19.10380372095596,10.91391562189762,F,16.66666666666667,1185,Plotter,PI1,F1,PI1-F1,USA Surveillance,USA,1.27e+19,82019217554.74748,,low,,456.778,YES,NO,PWR,31.303810711988767
280.0,0.13,0.09,1.29,0.017,0.173,0.052,19.10380372095596,10.91391562189762,W,22.22222222222222,1193,Plotter,PI1,W1,PI1-W1,USA Surveillance,USA,1.27e+19,82019217554.74748,,low,,488.8385,YES,NO,PWR,38.5571657903986
280.0,0.077,0.697,1.215,0.011,0.272,0.174,18.76715586608218,11.12533445889272,F,20.55555555555556,1200,Plotter,PI2,F1,PI2-F1,USA Surveillance,USA,5.85e+18,133454879931.6711,,low,,452.641,YES,NO,PWR,26.499201363060664
280.0,0.17,0.64,1.478,0.011,0.225,0.217,19.60422605308447,11.16093677399893,SRM,101.6666666666667,1206,Plotter,PI2,SRM2,PI2-SRM2,USA Surveillance,USA,4.02e+19,144856095198.5609,,low,,,NO,NO,PWR,100.82157266239847
292.7777777777778,0.04,0.63,1.48,0.003,0.23,0.24,18.7979596437372,10.30970321913514,P,13.13333333333333,1216,Plotter,PV1,P2,PV1-P2,USA Surveillance,USA,6.28e+18,20403431727.25836,,low,,,NO,NO,PWR,11.32905722993157
292.7777777777778,0.04,0.63,1.48,0.003,0.23,0.24,18.7979596437372,10.30970321913514,P,0.766666666666667,1217,Plotter,PV1,P2,PV1-P2,USA Surveillance,USA,6.28e+18,20403431727.25836,,low,,,NO,NO,PWR,11.32905722993157
296.1111111111111,0.04,0.68,1.54,0.006,0.21,0.24,18.58771096501891,10.43184850522644,P,4.444444444444445,1222,Plotter,PV2,P1,PV2-P1,USA Surveillance,USA,3.87e+18,27030153078.67158,,low,,,NO,NO,PWR,8.611280838058692
292.7777777777778,0.04,0.68,1.54,0.006,0.21,0.24,18.99651167215418,10.3408531641488,P,10.0,1224,Plotter,PV2,P1,PV2-P1,USA Surveillance,USA,9.92e+18,21920636688.4282,,low,,,NO,NO,PWR,14.975366078220844
292.7777777777778,0.04,0.68,1.54,0.006,0.21,0.24,18.99651167215418,10.3408531641488,P,11.0,1225,Plotter,PV2,P1,PV2-P1,USA Surveillance,USA,9.92e+18,21920636688.4282,,low,,,NO,NO,PWR,14.975366078220844
292.7777777777778,0.07,0.09,1.46,0.01,0.47,0.12,18.99651167215418,10.3408531641488,W,2.0,1229,Plotter,PV2,W1,PV2-W1,USA Surveillance,USA,9.92e+18,21920636688.4282,,low,,,NO,NO,PWR,19.788837321280454
296.1111111111111,0.02,0.14,1.55,0.008,0.37,0.12,18.54157924394658,10.39538966689659,W,13.88888888888889,1233,Plotter,PV3,W1,PV3-W1,USA Surveillance,USA,3.48e+18,24853620744.0317,,low,,,NO,NO,PWR,7.762710938905498
285.5555555555555,0.188,0.315,1.56,0.012,0.153,0.203,19.56584781867352,11.47137389490341,W,86.11111111111111,1241,Plotter,QC1,W1,QC1-W1,USA Surveillance,USA,3.68e+19,296056018947.5852,,low,,448.849,YES,NO,BWR,80.49639652583497
285.5555555555555,0.31,0.65,1.8,0.01,0.55,0.09,18.91381385238371,11.32408759612948,W,87.58888888888889,1243,Plotter,QC1,W2,QC1-W2,USA Surveillance,USA,8.2e+18,210905349794.2387,,low,,,NO,NO,BWR,92.55523424590652
285.5555555555555,0.158,0.338,1.75,0.009,0.145,0.202,18.98900461569854,11.27688042521328,W,51.75555555555555,1249,Plotter,QC2,W1,QC2-W1,USA Surveillance,USA,9.75e+18,189182266927.4471,,low,,438.1615,YES,NO,BWR,46.34728148361731
276.6666666666667,0.158,0.338,1.75,0.009,0.145,0.202,16.81690383937566,8.567287781524785,W,17.86666666666666,1252,Plotter,QC2,W1,QC2-W1,USA Surveillance,USA,6.56e+16,369222179.4464819,,low,,438.1615,YES,NO,BWR,3.6170996051613344
285.6,0.1,0.88,0.75,0.006,0.18,0.21,19.51851393987789,11.14921911265538,F,63.0,1273,Plotter,RI4,F2,RI4-F2,Sweden Surveillance,SWEDEN,3.3e+19,141000000000.0,,low,,,NO,NO,PWR,56.27001829328455
285.6,0.05,1.66,1.35,0.0015,0.14,0.068,19.51851393987789,11.14921911265538,W,125.0,1276,Plotter,RI4,W1,RI4-W1,Sweden Surveillance,SWEDEN,3.3e+19,141000000000.0,,low,,UN-SPEC,NO,NO,PWR,106.85341119624107
292.2222222222222,0.12,0.6,1.26,0.013,0.15,0.2,19.15228834438306,10.96595277623305,P,38.88888888888889,1282,Plotter,RS1,P1,RS1-P1,USA Surveillance,USA,1.42e+19,92459763073.8105,,low,,440.3453333333334,YES,NO,PWR,44.04461036932821
292.2222222222222,0.31,0.59,1.49,0.016,0.52,0.09,19.15228834438306,10.96595277623305,W,91.66666666666667,1285,Plotter,RS1,W1,RS1-W1,USA Surveillance,USA,1.42e+19,92459763073.8105,,low,,465.396,YES,NO,PWR,96.25410231429288
281.6666666666667,0.241,0.528,1.497,0.013,0.285,0.235,19.29446622616159,10.7582331212856,P,97.02222222222221,1288,Plotter,SA1,P1,SA1-P1,USA Surveillance,USA,1.97e+19,57310357989.00572,,low,,485,YES,NO,PWR,101.45912627768796
292.7777777777778,0.047,0.049,1.28,0.009,0.14,0.15,19.42488163663107,10.83300372331964,W,23.16666666666666,1320,Plotter,SB1,W1,SB1-W1,USA Surveillance,USA,2.66e+19,68077519513.1669,,low,-59.22222222222221,513.6595,YES,YES,PWR,26.223013627096073
285.0,0.247,0.061,1.069,0.015,0.205,0.12,18.89707700320942,10.41963344788958,W,36.66666666666666,1332,Plotter,SL1,W1,SL1-W1,USA Surveillance,USA,7.89e+18,26280489364.69565,,low,,459.8801999999999,YES,NO,PWR,44.66076130776165
286.6666666666667,0.11,0.61,1.37,0.004,0.23,0.23,18.14612803567824,10.60199844995621,P,16.33333333333333,1335,Plotter,SL2,P1,SL2-P1,USA Surveillance,USA,1.4e+18,39994332231.77515,,low,-0.8888888888888897,410.698,YES,YES,PWR,19.218277878337233
287.2222222222222,0.048,0.067,1.525,0.005,0.375,0.12,19.0,10.45704577218591,W,14.72222222222222,1339,Plotter,SL2,W1,SL2-W1,USA Surveillance,USA,1e+19,28644798539.98607,,low,-45.83333333333334,439.8856666666666,YES,YES,PWR,18.81267134791724
288.8888888888889,0.18,0.2,1.36,0.011,0.23,0.21,19.54157924394658,11.59219314108984,P,58.33333333333334,1341,Plotter,SO1,P2,SO1-P2,USA Surveillance,USA,3.48e+19,391014750694.3882,,low,,430.922,YES,NO,PWR,62.42834735441754
282.2222222222222,0.1,0.6,1.42,0.008,0.28,0.23,19.2148438480477,10.58249833274211,P,43.39444444444445,1350,Plotter,SO2,P1,SO2-P1,USA Surveillance,USA,1.64e+19,38238278568.6573,,low,,,NO,NO,PWR,45.20060750441428
282.2222222222222,0.03,0.14,1.38,0.003,0.23,0.17,19.2148438480477,10.58249833274211,W,15.86666666666667,1353,Plotter,SO2,W1,SO2-W1,USA Surveillance,USA,1.64e+19,38238278568.6573,,low,,,NO,NO,PWR,24.008550351239766
286.1111111111111,0.13,0.76,0.62,0.02,0.22,0.17,18.38201704257487,10.85382665795429,F,35.0,1360,Plotter,SQ1,F1,SQ1-F1,USA Surveillance,USA,2.41e+18,71421120262.4978,,low,,,NO,NO,PWR,31.817369701843813
286.1111111111111,0.13,0.76,0.62,0.02,0.22,0.17,19.06445798922692,10.84466563813781,F,59.44444444444444,1366,Plotter,SQ1,F1,SQ1-F1,USA Surveillance,USA,1.16e+19,69930339736.05878,,low,,435.0595,YES,NO,PWR,49.66715545095117
286.1111111111111,0.37,0.125,1.4,0.021,0.42,0.058,18.84073323461181,10.88708176766793,W,80.55555555555556,1369,Plotter,SQ1,W1,SQ1-W1,USA Surveillance,USA,6.93e+18,77104862613.15388,,low,,446.091,YES,NO,PWR,53.69947088619382
286.1111111111111,0.13,0.74,0.71,0.018,0.245,0.185,19.06445798922692,10.83648659259878,F,43.33333333333334,1374,Plotter,SQ2,F1,SQ2-F1,USA Surveillance,USA,1.16e+19,68625669218.59499,,low,,,NO,NO,PWR,49.286420766564454
286.1111111111111,0.13,0.74,0.71,0.018,0.245,0.185,19.30535136944662,10.78329230287754,F,54.31666666666667,1379,Plotter,SQ2,F1,SQ2-F1,USA Surveillance,USA,2.02e+19,60714483229.57768,,low,,438.162,YES,NO,PWR,57.747251269945274
286.1111111111111,0.13,0.11,1.5,0.016,0.41,0.095,18.81557774832427,10.85287815240299,W,85.55555555555556,1381,Plotter,SQ2,W1,SQ2-W1,USA Surveillance,USA,6.54e+18,71265305695.47092,,low,,430.922,YES,NO,PWR,28.34033307078878
291.6666666666667,0.023,0.87,1.23,0.006,0.41,0.04,18.7419390777292,11.20173978563561,W,11.11111111111111,1390,Plotter,SR1,W1,SR1-W1,USA Surveillance,USA,5.52e+18,159125501591.255,,low,-36.66666666666667,510.212,YES,YES,PWR,11.448761301664803
293.3333333333333,0.06,0.65,1.18,0.012,0.19,0.19,18.41830129131975,11.0274000816939,P,12.22222222222222,1395,Plotter,ST1,P1,ST1-P1,USA Surveillance,USA,2.62e+18,106512378201.8759,,low,,,NO,NO,PWR,11.76430266156569
292.7777777777778,0.06,0.65,1.18,0.012,0.19,0.19,19.11727129565577,10.92826860869188,P,6.399999999999999,1396,Plotter,ST1,P1,ST1-P1,USA Surveillance,USA,1.31e+19,84775158160.67674,,low,,,NO,NO,PWR,22.573453252283805
292.7777777777778,0.06,0.65,1.18,0.012,0.19,0.19,19.42813479402879,10.88322339984738,P,22.0,1399,Plotter,ST1,P1,ST1-P1,USA Surveillance,USA,2.68e+19,76422879960.87149,,low,,,NO,NO,PWR,30.549139881699794
292.7777777777778,0.06,0.65,1.18,0.012,0.19,0.19,19.42813479402879,10.88322339984738,P,13.0,1400,Plotter,ST1,P1,ST1-P1,USA Surveillance,USA,2.68e+19,76422879960.87149,,low,,,NO,NO,PWR,30.549139881699794
293.3333333333333,0.02,0.09,1.36,0.009,0.42,0.12,18.41830129131975,11.0274000816939,W,17.22222222222222,1401,Plotter,ST1,W1,ST1-W1,USA Surveillance,USA,2.62e+18,106512378201.8759,,low,,,NO,NO,PWR,6.6252735113163785
292.7777777777778,0.02,0.09,1.36,0.009,0.42,0.12,19.42813479402879,10.88322339984738,W,15.0,1404,Plotter,ST1,W1,ST1-W1,USA Surveillance,USA,2.68e+19,76422879960.87149,,low,,,NO,NO,PWR,25.047719405413286
283.8888888888889,0.17,0.64,1.478,0.011,0.225,0.217,19.43616264704076,10.62986000219217,SRM,78.22777777777777,1434,Plotter,SU2,SRM2,SU2-SRM2,USA Surveillance,USA,2.73e+19,42644203012.64893,,low,,,NO,NO,PWR,84.90177997735802
283.8888888888889,0.19,0.56,1.535,0.018,0.454,0.093,19.43616264704076,10.62986000219217,W,99.71666666666667,1437,Plotter,SU2,W1,SU2-W1,USA Surveillance,USA,2.73e+19,42644203012.64893,,low,,488.4935,YES,NO,PWR,92.04775240209437
295.0,0.04,0.76,1.39,0.008,0.27,0.2,19.07188200730613,11.14612803567824,F,16.3,1447,Plotter,TH3,F1,TH3-F1,Belgium Surveillance,BELGIUM,1.18e+19,140000000000.0,,low,,UN-SPEC,NO,NO,PWR,16.644177226696286
295.0,0.04,0.76,1.39,0.008,0.27,0.2,19.86923171973098,11.14612803567824,F,55.4,1449,Plotter,TH3,F1,TH3-F1,Belgium Surveillance,BELGIUM,7.4e+19,140000000000.0,,high,,UN-SPEC,NO,NO,PWR,44.45350409963001
295.0,0.08,0.84,1.11,0.015,0.15,0.062,19.25527250510331,11.14612803567824,W,11.3,1453,Plotter,TH3,W1,TH3-W1,Belgium Surveillance,BELGIUM,1.8e+19,140000000000.0,,low,,UN-SPEC,NO,NO,PWR,37.41657398701129
295.0,0.08,0.84,1.11,0.015,0.15,0.062,19.9912260756925,11.14612803567824,W,81.2,1454,Plotter,TH3,W1,TH3-W1,Belgium Surveillance,BELGIUM,9.8e+19,140000000000.0,,high,,UN-SPEC,NO,NO,PWR,73.80451063120609
290.5555555555555,0.17,0.64,1.478,0.011,0.225,0.217,18.93751789201735,10.79723717457788,SRM,42.77777777777778,1460,Plotter,TM1,SRM2,TM1-SRM2,USA Surveillance,USA,8.66e+18,62695616114.01856,,low,,,NO,NO,PWR,56.339239015040626
290.5555555555555,0.35,0.67,1.58,0.015,0.54,0.09,18.8926510338773,10.72920245138581,W,136.9777777777778,1462,Plotter,TM2,W1,TM2-W1,USA Surveillance,USA,7.81e+18,53604648353.5068,,low,,,NO,NO,PWR,89.83684899254102
283.3333333333333,0.33,0.57,1.26,0.011,0.66,0.076,18.77742682238931,11.21792237510033,W,92.22222222222223,1475,Plotter,TP3,W1,TP3-W1,USA Surveillance,USA,5.99e+18,165166655637.1738,,low,,526.4145,YES,NO,PWR,80.74976550469184
284.4444444444445,0.33,0.57,1.26,0.011,0.66,0.076,19.08635983067475,10.68121818193429,W,100.0,1476,Plotter,TP3,W1,TP3-W1,USA Surveillance,USA,1.22e+19,47997451886.09528,,low,,526.4145,YES,NO,PWR,95.59775190284185
286.1111111111111,0.29,0.6,1.44,0.014,0.5,0.098,18.85003325768977,11.28304078900824,W,117.2222222222222,1483,Plotter,TP4,W1,TP4-W1,USA Surveillance,USA,7.08e+18,191884895081.2422,,low,,484.3565,YES,NO,PWR,86.32579756674642
290.0,0.15,0.6,1.27,0.011,0.2,0.21,19.36921585741014,10.96609396297331,P,55.55555555555556,1489,Plotter,TRO,P1,TRO-P1,USA Surveillance,USA,2.34e+19,92489826119.12689,,low,,,NO,NO,PWR,63.734381869114756
286.0,0.041,0.605,1.76,0.008,0.342,0.069,19.16019832611657,11.22453994001593,W,27.95555555555556,1497,Plotter,UL1,W1,UL1-W1,S. Korea Surveillance,S-KOREA,1.4461e+19,167702655688.2755,,low,,554.4762499999999,YES,NO,PWR,25.26345588067795
286.0,0.063,0.712,1.28,0.006,0.168,0.155,19.57851314314216,11.19434531617528,F,25.0,1503,Plotter,UL2,F1,UL2-F1,S. Korea Surveillance,S-KOREA,3.7889e+19,156439102665.7365,,low,,492.0786666666666,YES,NO,PWR,44.41116868818356
296.0,0.03,0.84,1.41,0.006,0.06,0.17,18.66968870805621,10.3506806416352,F,11.38333333333333,1509,Plotter,UL3,F1,UL3-F1,S. Korea Surveillance,S-KOREA,4.674e+18,22422324921.65139,,low,,406.7906666666667,YES,NO,PWR,9.142851840659503
291.6666666666667,0.057,0.593,1.301,0.014,0.27,0.235,19.54406804435028,10.88901524701756,P,54.0,1529,Plotter,VO1,P1,VO1-P1,USA Surveillance,USA,3.5e+19,77448898774.02377,,low,,,NO,NO,PWR,34.378014145281895
292.7777777777778,0.04,0.102,1.13,0.012,0.153,0.133,19.06069784035361,10.87614949481598,W,11.66666666666667,1532,Plotter,VO1,W1,VO1-W1,USA Surveillance,USA,1.15e+19,75188166559.44182,,low,,,NO,NO,PWR,15.137138396641056
291.6666666666667,0.04,0.102,1.13,0.012,0.153,0.133,19.64345267648619,10.8795922810468,W,19.0,1534,Plotter,VO1,W1,VO1-W1,USA Surveillance,USA,4.4e+19,75786575083.41348,,low,,,NO,NO,PWR,32.3905676450331
291.6666666666667,0.04,0.102,1.13,0.012,0.153,0.133,19.54406804435028,10.88901524701756,W,31.0,1535,Plotter,VO1,W1,VO1-W1,USA Surveillance,USA,3.5e+19,77448898774.02377,,low,,,NO,NO,PWR,28.54403867514909
292.7777777777778,0.0435,0.1271666666666667,1.128333333333333,0.0094,0.4563333333333333,0.08633333333333333,18.55388302664387,10.97589517366088,W,-6.949999999999999,1546,Plotter,VO2,W1,VO2-W1,USA Surveillance,USA,3.58e+18,94600879418.23102,,low,,445,YES,NO,PWR,8.47194816973471
291.6666666666667,0.0435,0.1271666666666667,1.128333333333333,0.0094,0.4563333333333333,0.08633333333333333,19.25285303097989,10.86306682705484,W,11.91111111111111,1548,Plotter,VO2,W1,VO2-W1,USA Surveillance,USA,1.79e+19,72956976415.08818,,low,,445,YES,NO,PWR,20.315990853238464
292.7777777777778,0.16,0.8,0.71,0.013,0.25,0.21,19.03342375548695,10.94578542295737,F,44.95555555555555,1569,Plotter,WB1,F1,WB1-F1,USA Surveillance,USA,1.08e+19,88264369439.34471,,low,,515.383,YES,NO,PWR,55.50676255711676
292.7777777777778,0.16,0.8,0.71,0.013,0.25,0.21,19.38021124171161,10.90966504388846,F,58.0,1571,Plotter,WB1,F1,WB1-F1,USA Surveillance,USA,2.4e+19,81220385017.11313,,low,,515.383,YES,NO,PWR,68.38056399569402
292.7777777777778,0.041,0.73,1.96,0.013,0.25,0.075,19.03342375548695,10.94578542295737,W,16.28888888888889,1575,Plotter,WB1,W1,WB1-W1,USA Surveillance,USA,1.08e+19,88264369439.34471,,low,,502.283,YES,NO,PWR,20.515216228748535
292.7777777777778,0.07,0.62,1.45,0.008,0.2,0.2,18.4996870826184,10.97149669799783,P,18.33333333333333,1578,Plotter,WC1,P1,WC1-P1,USA Surveillance,USA,3.16e+18,93647609970.74402,,low,,407,YES,NO,PWR,15.282879916160272
292.7777777777778,0.07,0.62,1.45,0.008,0.2,0.2,18.4996870826184,10.97149669799783,P,13.33333333333333,1582,Plotter,WC1,P1,WC1-P1,USA Surveillance,USA,3.16e+18,93647609970.74402,,low,,413.685,YES,NO,PWR,15.282879916160272
292.7777777777778,0.04,0.09,1.46,0.005,0.48,0.11,19.07188200730613,10.89273988695619,W,23.88888888888889,1587,Plotter,WC1,W1,WC1-W1,USA Surveillance,USA,1.18e+19,78115980252.28021,,low,,496.4225,YES,NO,PWR,16.95129108792742
291.1111111111111,0.04,0.09,1.46,0.005,0.48,0.11,19.53655844257153,10.89755815705753,W,36.61666666666666,1589,Plotter,WC1,W1,WC1-W1,USA Surveillance,USA,3.44e+19,78987461567.08919,,low,,496.4225,YES,NO,PWR,31.7184197289915
289.4444444444445,0.03,0.58,1.38,0.005,0.23,0.23,18.80002935924414,10.65678416284093,P,3.388888888888889,1590,Plotter,WF3,P1,WF3-P1,USA Surveillance,USA,6.31e+18,45371607124.16202,,low,-25.27777777777778,,NO,YES,PWR,10.323928791205669
288.9,0.054,0.52,1.45,0.012,0.23,0.23,18.71248133780192,11.24988690352099,P,24.52222222222222,1596,Plotter,YW1,P1,YW1-P1,S. Korea Surveillance,S-KOREA,5.158e+18,177781638100.2801,,low,,510.212,YES,NO,PWR,14.727036393222921
288.9,0.054,0.52,1.45,0.012,0.23,0.23,19.74744288330284,11.09299664260769,P,34.36666666666667,1604,Plotter,YW1,P1,YW1-P1,S. Korea Surveillance,S-KOREA,5.5904e+19,123878700982.5559,,low,,510.212,YES,NO,PWR,44.57826371616185
288.9,0.041,0.605,1.76,0.008,0.342,0.069,18.71248133780192,11.24988690352099,W,28.90555555555555,1606,Plotter,YW1,W1,YW1-W1,S. Korea Surveillance,S-KOREA,5.158e+18,177781638100.2801,,low,,489.528,YES,NO,PWR,13.782721187585416
288.9,0.051,0.54,1.5,0.015,0.2,0.2,19.63392271215388,11.10817447725948,P,29.72222222222222,1618,Plotter,YW2,P1,YW2-P1,S. Korea Surveillance,S-KOREA,4.3045e+19,128284586084.6942,,low,,451.6065,YES,NO,PWR,38.91610516626009
288.9,0.029,0.11,1.44,0.018,0.49,0.11,18.76170236754141,11.29910793326049,W,14.87777777777778,1621,Plotter,YW2,W1,YW2-W1,S. Korea Surveillance,S-KOREA,5.777e+18,199116813358.9217,,low,,544.686,YES,NO,PWR,11.761008869353507
288.9,0.029,0.11,1.44,0.018,0.49,0.11,19.63392271215388,11.10817447725948,W,20.28333333333333,1624,Plotter,YW2,W1,YW2-W1,S. Korea Surveillance,S-KOREA,4.3045e+19,128284586084.6942,,low,,544.686,YES,NO,PWR,36.70833319020003
296.0,0.03,0.94,1.24,0.004,0.27,0.22,18.6307328928172,10.31634853755756,F,25.30555555555556,1636,Plotter,YW6,F1,YW6-F1,S. Korea Surveillance,S-KOREA,4.273e+18,20718033814.46882,,low,,467.235,YES,NO,PWR,9.079749229756363
276.1111111111111,0.11,0.49,1.375,0.01,0.202,0.239,18.51188336097887,10.94861876481659,P,29.44444444444444,1638,Plotter,ZN1,P1,ZN1-P1,USA Surveillance,USA,3.25e+18,88842089609.68529,,low,,434.37,YES,NO,PWR,29.194156365853964
276.1111111111111,0.11,0.49,1.375,0.01,0.202,0.239,18.98407703390283,10.93872776348933,P,50.0,1639,Plotter,ZN1,P1,ZN1-P1,USA Surveillance,USA,9.64e+18,86841589410.08257,,low,,434.37,YES,NO,PWR,42.281856279388606
276.1111111111111,0.11,0.49,1.375,0.01,0.202,0.239,19.12385164096709,10.91155449093777,P,40.55555555555556,1644,Plotter,ZN1,P1,ZN1-P1,USA Surveillance,USA,1.33e+19,81574513227.09265,,low,,422.9935,YES,NO,PWR,47.28555587015236
275.5555555555555,0.12,0.53,1.315,0.007,0.235,0.16,19.22271647114758,10.76106718301097,P,67.22222222222223,1660,Plotter,ZN2,P1,ZN2-P1,USA Surveillance,USA,1.67e+19,57685569295.08374,,low,,473.325,YES,NO,PWR,54.94883158495479
275.5555555555555,0.17,0.64,1.478,0.011,0.225,0.217,18.43136376415899,10.81124020704799,SRM,27.77777777777778,1661,Plotter,ZN2,SRM2,ZN2-SRM2,USA Surveillance,USA,2.7e+18,64750064750.06475,,low,,,NO,NO,PWR,48.8675360671514
275.5555555555555,0.25,0.554,1.56,0.019,0.45,0.084,18.43136376415899,10.81124020704799,W,76.66666666666667,1664,Plotter,ZN2,W1,ZN2-W1,USA Surveillance,USA,2.7e+18,64750064750.06475,,low,,,NO,NO,PWR,68.118093615445
281.7,0.11,0.53,1.24,0.011,0.24,0.21,19.15533603746506,11.02530586526477,P,38.0,1672,Plotter,UP1,P2,UP1-P2,UNKNOWN Surveillance,UNKNOWN,1.43e+19,106000000000.0,,low,,,NO,NO,PWR,44.887171997519204
274.0,0.1,0.72,0.58,0.012,0.35,0.181,17.75587485567249,9.177887002689499,P,-28.93,1675,Plotter,UP2,P1,UP2-P1,UNKNOWN Surveillance,UNKNOWN,5.7e+17,1506215119.228818,,low,,,NO,NO,PWR,15.789610829237024
303.8888888888889,0.1,0.74,0.66,0.012,0.3,0.19,18.53781909507327,10.7804989985266,F,39.28986785917724,1679,Plotter,UP3,F1,UP3-F1,UNKNOWN Surveillance,UNKNOWN,3.45e+18,60325231683.86082,,low,,,NO,NO,BWR,19.90083133329777
274.0,0.11,0.62,1.36,0.009,0.26,0.185,17.32221929473392,9.698191891373185,P,21.1,1682,Plotter,UP4,P1,UP4-P1,UNKNOWN Surveillance,UNKNOWN,2.1e+17,4991049663.880067,,low,,,NO,NO,PWR,10.362221130494362
274.0,0.1,0.625,1.395,0.012,0.23,0.185,18.55266821611219,9.698191891373185,P,15.5,1684,Plotter,UP4,P2,UP4-P2,UNKNOWN Surveillance,UNKNOWN,3.57e+18,4991049663.880067,,low,,,NO,NO,BWR,31.53227517245123
274.0,0.064,1.47,1.53,0.011,0.22,0.084,17.32221929473392,9.698191891373185,W,22.1,1686,Plotter,UP4,W1,UP4-W1,UNKNOWN Surveillance,UNKNOWN,2.1e+17,4991049663.880067,,low,,UN-SPEC,NO,NO,BWR,11.448620215893836
274.0,0.064,1.47,1.53,0.011,0.22,0.084,18.55266821611219,9.698191891373185,W,52.3,1687,Plotter,UP4,W1,UP4-W1,UNKNOWN Surveillance,UNKNOWN,3.57e+18,4991049663.880067,,low,,UN-SPEC,NO,NO,BWR,45.79327484503416
283.8888888888889,0.2,0.54,1.31,0.01,0.18,0.2,19.70500795933334,10.85209291325057,P,97.66666666666666,1692,Plotter,BV1,P1,BV1-P1,USA Surveillance,USA,5.07e+19,71136568742.33914,,low,-19.33333333333333,,NO,YES,PWR,105.81195402725999
270.0,0.14,0.84,1.4,0.019,0.25,0.19,19.47634462124598,11.81291335664286,SRM,91.9118,1701,Plotter,BRU,SRM4,BRU-SRM4,Brumovski 08,NOT_APPLICABLE,2.99464e+19,650000000000.0,,low,,UN-SPEC,NO,NO,PWR,108.50612119180755
270.0,0.14,0.84,1.4,0.019,0.25,0.19,19.45334127753013,11.81291335664286,SRM,113.562,1702,Plotter,BRU,SRM4,BRU-SRM4,Brumovski 08,NOT_APPLICABLE,2.84015e+19,650000000000.0,,low,,UN-SPEC,NO,NO,PWR,106.69151269124944
270.0,0.14,0.84,1.4,0.019,0.25,0.19,19.64834634756882,11.81291335664286,SRM,90.6863,1708,Plotter,BRU,SRM4,BRU-SRM4,Brumovski 08,NOT_APPLICABLE,4.449860000000001e+19,650000000000.0,,low,,UN-SPEC,NO,NO,PWR,123.40327441477521
270.0,0.14,0.84,1.4,0.019,0.25,0.19,19.78257151165065,11.81291335664286,SRM,95.17970000000001,1712,Plotter,BRU,SRM4,BRU-SRM4,Brumovski 08,NOT_APPLICABLE,6.061379999999999e+19,650000000000.0,,high,,UN-SPEC,NO,NO,PWR,136.91100792543872
270.0,0.14,0.84,1.4,0.019,0.25,0.19,19.96791659565445,11.81291335664286,SRM,156.454,1724,Plotter,BRU,SRM4,BRU-SRM4,Brumovski 08,NOT_APPLICABLE,9.28788e+19,650000000000.0,,high,,UN-SPEC,NO,NO,PWR,158.92364823495387
270.0,0.14,0.84,1.4,0.019,0.25,0.19,20.14348633171154,11.81291335664286,SRM,177.696,1733,Plotter,BRU,SRM4,BRU-SRM4,Brumovski 08,NOT_APPLICABLE,1.39151e+20,650000000000.0,,high,,UN-SPEC,NO,NO,PWR,184.23860485873257
291.0,0.03,0.73,1.33,0.007,0.28,0.2,19.56937390961505,10.82283946976995,F,28.5,1742,Plotter,BD1,F1,BD1-F1,USA Surveillance,USA,3.71e+19,66502729372.39491,,low,-59.94444444444444,447,YES,YES,PWR,30.01330973007147
291.0,0.04,0.67,1.44,0.015,0.48,0.066,19.56937390961505,10.82283946976995,W,34.88888888888889,1743,Plotter,BD1,W1,BD1-W1,USA Surveillance,USA,3.71e+19,66502729372.39491,,low,-32.27777777777778,502,YES,YES,PWR,35.047600711158736
291.5,0.03,0.06,1.28,0.005,0.47,0.11,19.77670118398841,10.86711734367583,W,36.55555555555556,1755,Plotter,CL1,W1,CL1-W1,USA Surveillance,USA,5.98e+19,73640604296.2766,,low,-47.22222222222222,,NO,YES,PWR,39.40934162649881
293.8888888888889,0.03,0.072,1.37,0.011,0.49,0.11,19.52891670027766,10.86844268090455,W,44.66666666666667,1764,Plotter,CP2,W1,CP2-W1,USA Surveillance,USA,3.38e+19,73865676709.25177,,low,-43.33333333333334,,NO,YES,PWR,28.002464533614063
292.2222222222222,0.21,0.88,1.36,0.011,0.24,0.1,19.71264970162721,10.92986381045336,W,115.5555555555556,1765,Plotter,MC1,W1,MC1-W1,USA Surveillance,USA,5.16e+19,85087117335.53056,,low,-26.55555555555555,443,YES,YES,PWR,125.74757546439452
287.7777777777778,0.06,0.58,1.45,0.005,0.24,0.22,19.92479599579791,11.08022369574806,P,54.44444444444444,1766,Plotter,MS1,P1,MS1-P1,Taiwan Surveillance,TAIWAN,8.41e+19,120288385468.4078,,high,-28.88888888888889,,NO,YES,PWR,58.04917356647902
279.4444444444445,0.185,1.121,1.269,0.012,0.181,0.11,19.17609125905568,11.32125879492719,W,138.7777777777778,1773,Plotter,PAL,W3,PAL-W3,USA Surveillance,USA,1.5e+19,209536070377.2991,,low,-63.33333333333334,UN-SPEC,NO,YES,PWR,115.51609277935844
287.2222222222222,0.048,0.067,1.525,0.005,0.375,0.12,19.35218251811136,10.44598500670526,W,13.77777777777778,1786,Plotter,SL2,W1,SL2-W1,USA Surveillance,USA,2.25e+19,27924474349.69484,,low,-45.83333333333334,439.8856666666666,YES,YES,PWR,28.997728711772695
286.0,0.023,0.87,1.23,0.006,0.41,0.04,19.97543180850926,11.04526143741491,W,72.83333333333334,1789,Plotter,SR1,W1,SR1-W1,USA Surveillance,USA,9.45e+19,110984271943.1761,,high,-36.66666666666667,510.212,YES,YES,PWR,64.88627120388004
293.0,0.06,0.79,0.7,0.012,0.27,0.22,18.78103693862113,10.98120033602178,F,11.83333333333333,1791,Plotter,WB2,F1,WB2-F1,USA Surveillance,USA,6.04e+18,95763571790.96906,,low,-41.0,421.959,YES,YES,PWR,15.867884741813475
273.8888888888889,0.212,0.345,1.78,0.009,0.213,0.209,17.35983548233989,8.355878897084613,W,14.33333333333333,1809,Plotter,DR3,W1,DR3-W1,USA Surveillance,USA,2.29e+17,226923198.8838153,,low,,UN-SPEC,NO,NO,BWR,16.844216816051052
292.2222222222222,0.06,0.6,1.33,0.004,0.28,0.24,18.94250410616808,10.3028753191234,P,17.72222222222222,1821,Plotter,PV1,P1,PV1-P1,USA Surveillance,USA,8.76e+18,20085161082.99189,,low,-1.0,,NO,YES,PWR,18.560572894786777
292.7777777777778,0.07,0.59,1.45,0.007,0.24,0.2,19.78031731214015,10.8589208653533,P,76.61111111111111,1823,Plotter,SB1,P1,SB1-P1,USA Surveillance,USA,6.03e+19,72263811663.68121,,high,-33.38888888888889,489.528,YES,YES,PWR,49.2815044043986
287.0,0.06,0.73,1.33,0.006,0.19,0.139,19.51188336097887,11.27058597386888,F,41.9081572047787,1828,Plotter,F1,f,F1-f,France Surveillance,FRANCE,3.25e+19,186460126219.162,,low,-68.7159025417893,,NO,YES,PWR,40.332824947830396
287.0,0.031,0.66,1.39,0.008,0.37,0.058,19.70842090013471,11.35972670986917,W,59.48259779589214,1843,Plotter,F3,w,F3-w,France Surveillance,FRANCE,5.11e+19,228942652329.749,,low,-67.0441722265919,,NO,YES,PWR,42.106237440435564
287.0,0.07,0.72,1.4,0.006,0.23,0.155,19.65609820201283,11.32244944549813,F,45.40165427563571,1848,Plotter,F7,f,F7-f,France Surveillance,FRANCE,4.53e+19,210111317254.174,,low,-66.724144812228,,NO,YES,PWR,51.80070884851614
287.0,0.06,0.69,1.3,0.007,0.24,0.146,19.25042000230889,11.25830851452194,F,40.117691783791,1850,Plotter,F11,f,F11-f,France Surveillance,FRANCE,1.78e+19,181262729124.236,,low,-68.7504733376794,,NO,YES,PWR,29.98886174256137
287.0,0.06,0.69,1.3,0.007,0.24,0.146,19.53781909507327,11.26783941842795,F,37.22266151583369,1852,Plotter,F11,f,F11-f,France Surveillance,FRANCE,3.45e+19,185284640171.858,,low,-68.7504733376794,,NO,YES,PWR,40.57120387214651
287.0,0.05,0.71,1.35,0.009,0.26,0.154,19.47567118832443,11.18519137499376,F,25.1145181893577,1858,Plotter,F12,f,F12-f,France Surveillance,FRANCE,2.99e+19,153176229508.197,,low,-47.5377217885603,,NO,YES,PWR,35.14210729858631
287.0,0.04,0.56,1.59,0.015,0.38,0.06,19.6085260335772,11.31804622024652,W,37.3212334628281,1859,Plotter,F12,w,F12-w,France Surveillance,FRANCE,4.06e+19,207991803278.689,,low,-47.361433150984,,NO,YES,PWR,40.959227524543685
287.0,0.03,0.73,1.79,0.008,0.32,0.057,19.61489721603314,11.2577249583101,W,46.18359401773726,1886,Plotter,F15,w,F15-w,France Surveillance,FRANCE,4.12e+19,181019332161.687,,low,-38.3055853685594,,NO,YES,PWR,42.621438069606924
287.0,0.03,0.66,1.45,0.009,0.36,0.063,19.09691001300806,11.16291684917681,W,10.11336258778351,1888,Plotter,F16,w,F16-w,France Surveillance,FRANCE,1.25e+19,145518044237.485,,low,-44.7942594642475,,NO,YES,PWR,19.327822541772797
