Repository: uw-cmg/RPV_model_benchmarking

# RPV model benchmarking
Benchmarking and analysis of different models of reactor pressure vessel steel embrittlement

## Run example notebooks in Google Colab:

Make predictions with models, conduct benchmarking and analysis such as embrittlement curves

## Citations

The raw data required to reproduce findings in this repo are available in the data_files folder. The original versions of the data are available online: the UCSB dataset is available on Figshare: 10.6084/m9.figshare.23304227, and the PLOTTER dataset is available online: https://www.astm.org/adje090015-ea.html.

If you find any of the models useful, please cite their respective original reference:

File: model_files/E900/5fold/e900_5fold_split_3.csv (part 2 of 5)
temperature_C,wt_percent_Cu,wt_percent_Ni,wt_percent_Mn,wt_percent_P,wt_percent_Si,wt_percent_C,log(fluence_n_cm2),log(flux_n_cm2_sec),Product Form,Measured DT41J  [C],index,datatype,Short Plant ID,Matl / PF ID,alloy,PLOTTER-15 Set Name,Nation,fluence_n_cm2,flux_n_cm2_sec,delta_sigma_y_MPa,fluence_group,Measured Unirradiated Value  [C],Un-Irradiated YS  [MPa],YS(u) Known?,Unirradiated T Known?,Reactor Type,E900 Preds
276.6666666666667,0.17,0.64,1.478,0.011,0.225,0.217,18.2724218263715,9.955581929242841,SRM,45.10555555555555,1000,Plotter,OYS,SRM2,OYS-SRM2,USA Surveillance,USA,1.8725e+18,9027800000.0,,low,,,NO,NO,BWR,41.42581690893252
276.6666666666667,0.2,0.18,1.34,0.014,0.23,0.24,18.18752072083646,10.19368102954128,SRM,37.85555555555555,1001,Plotter,OYS,SRM3,OYS-SRM3,USA Surveillance,USA,1.54e+18,15620000000.0,,low,,,NO,NO,BWR,29.3207996219719
276.6666666666667,0.11,0.24,1.485,0.015,0.13,0.17,18.23044892137827,10.23653726148869,W,42.78888888888888,1012,Plotter,OYS,W5,OYS-W5,USA Surveillance,USA,1.7e+18,17240000000.0,,low,,,NO,NO,BWR,18.798464635238197
276.6666666666667,0.01,0.9,1.33,0.012,0.43,0.07,18.06818586174616,10.07445071895459,W,0.1166666666666671,1015,Plotter,OYS,WBWR1,OYS-WBWR1,USA Surveillance,USA,1.17e+18,11870000000.0,,low,,,NO,NO,BWR,6.048928376867215
290.0,0.11,1.0,0.85,0.008,0.16,0.19,19.11394335230684,11.30102999566398,F,34.0,1028,Plotter,P10,F1,P10-F1,German PWR Surveillance,GERMANY,1.3e+19,200000000000.0,,low,-49.0,482,YES,YES,PWR,46.73209075184814
290.0,0.11,1.0,0.85,0.008,0.16,0.19,19.30102999566398,11.30102999566398,F,29.0,1030,Plotter,P10,F1,P10-F1,German PWR Surveillance,GERMANY,2e+19,200000000000.0,,low,-49.0,482,YES,YES,PWR,53.49501133032211
290.0,0.08,0.97,0.79,0.008,0.18,0.19,19.14612803567824,11.30102999566398,F,24.0,1032,Plotter,P10,F2,P10-F2,German PWR Surveillance,GERMANY,1.4e+19,200000000000.0,,low,-30.0,451.5,YES,YES,PWR,33.16011901767092
290.0,0.08,0.97,0.79,0.008,0.18,0.19,19.30102999566398,11.30102999566398,F,21.0,1033,Plotter,P10,F2,P10-F2,German PWR Surveillance,GERMANY,2e+19,200000000000.0,,low,-30.0,451.5,YES,YES,PWR,37.813767525951235
290.0,0.07,0.93,1.6,0.007,0.18,0.08,19.17609125905568,11.30102999566398,W,27.0,1036,Plotter,P10,W1,P10-W1,German PWR Surveillance,GERMANY,1.5e+19,200000000000.0,,low,-19.0,650,YES,YES,PWR,34.649433207297854
290.0,0.03,0.84,0.88,0.006,0.27,0.21,18.77524625974024,10.30102999566398,F,14.0,1040,Plotter,P135,F1,P135-F1,German PWR Surveillance,GERMANY,5.96e+18,20000000000.0,,low,-47.0,428,YES,YES,PWR,9.019418767848295
290.0,0.06,0.87,0.94,0.006,0.28,0.2,18.7041505168398,10.30102999566398,F,26.0,1042,Plotter,P135,F2,P135-F2,German PWR Surveillance,GERMANY,5.06e+18,20000000000.0,,low,-54.0,464,YES,YES,PWR,15.185224043109372
290.0,0.04,0.98,1.77,0.008,0.22,0.07,18.40140054078154,10.30102999566398,W,11.0,1049,Plotter,P136,W1,P136-W1,German PWR Surveillance,GERMANY,2.52e+18,20000000000.0,,low,-31.0,,NO,YES,PWR,8.509852674880571
290.0,0.03,0.77,1.39,0.006,0.28,0.21,18.90308998699194,10.30102999566398,F,5.0,1054,Plotter,P137,F2,P137-F2,German PWR Surveillance,GERMANY,8e+18,20000000000.0,,low,-19.0,461,YES,YES,PWR,12.65426848701569
290.0,0.07,0.87,0.86,0.006,0.22,0.21,18.52504480703685,10.30102999566398,F,13.0,1059,Plotter,P15,F2,P15-F2,German PWR Surveillance,GERMANY,3.35e+18,20000000000.0,,low,-60.0,457,YES,YES,PWR,15.549078424655429
295.0,0.03,0.08,1.51,0.015,0.38,0.07,18.74973631556906,11.33034898948141,W,14.0,1067,Plotter,P152,W1,P152-W1,CARISMA/CARINA,GERMANY,5.62e+18,213968079922.0273,,low,,,NO,NO,PWR,11.113603929531676
290.0,0.07,0.92,0.87,0.01,0.21,0.17,18.41497334797082,10.30102999566398,F,17.0,1078,Plotter,P18,F1,P18-F1,German PWR Surveillance,GERMANY,2.6e+18,20000000000.0,,low,-52.0,428,YES,YES,PWR,15.289558764369605
290.0,0.04,0.98,1.74,0.008,0.25,0.05,18.50379068305718,10.30102999566398,W,14.0,1082,Plotter,P18,W1,P18-W1,German PWR Surveillance,GERMANY,3.19e+18,20000000000.0,,low,-28.0,,NO,YES,PWR,9.693364036010044
284.0,0.23,1.08,1.83,0.009,0.23,0.06,18.95424250943933,11.32221929473392,W,107.0,1090,Plotter,P19,W1,P19-W1,German PWR Surveillance,GERMANY,9e+18,210000000000.0,,low,,,NO,NO,PWR,110.53595317475038
282.0,0.1,0.83,0.75,0.015,0.29,0.27,19.68394713075151,10.74036268949424,F,73.0,1101,Plotter,P23,F1,P23-F1,German PWR Surveillance,GERMANY,4.83e+19,55000000000.0,,low,-18.0,450,YES,YES,PWR,69.42766004067694
282.0,0.19,1.15,1.1,0.014,0.12,0.085,19.19312459835446,10.74036268949424,W,72.0,1103,Plotter,P23,W1,P23-W1,German PWR Surveillance,GERMANY,1.56e+19,55000000000.0,,low,-12.0,,NO,YES,PWR,116.02844525320839
282.0,0.1,0.44,0.9,0.014,0.2,0.08,19.1846914308176,10.74036268949424,W,25.0,1108,Plotter,P23,W2,P23-W2,German PWR Surveillance,GERMANY,1.53e+19,55000000000.0,,low,10.0,,NO,YES,PWR,39.29470218529174
282.0,0.1,0.44,0.9,0.014,0.2,0.08,19.61384182187607,10.74036268949424,W,34.0,1112,Plotter,P23,W2,P23-W2,German PWR Surveillance,GERMANY,4.11e+19,55000000000.0,,low,10.0,,NO,YES,PWR,58.84364324241156
290.0,0.04,0.77,1.37,0.007,0.26,0.21,18.72427586960079,10.30102999566398,F,14.0,1116,Plotter,P24,F2,P24-F2,German PWR Surveillance,GERMANY,5.3e+18,20000000000.0,,low,-30.0,467,YES,YES,PWR,10.191921515789524
290.0,0.06,0.95,1.21,0.011,0.2,0.08,18.77085201164214,10.30102999566398,W,27.0,1118,Plotter,P24,W1,P24-W1,German PWR Surveillance,GERMANY,5.9e+18,20000000000.0,,low,-62.0,,NO,YES,PWR,19.567071970964168
285.0,0.11,0.99,0.66,0.01,0.14,0.22,18.76342799356294,10.30102999566398,F,29.0,1122,Plotter,P7,F1,P7-F1,German PWR Surveillance,GERMANY,5.8e+18,20000000000.0,,low,-18.0,,NO,YES,PWR,38.53924040926509
285.0,0.12,0.87,1.72,0.008,0.17,0.09,18.27875360095283,10.30102999566398,W,9.0,1126,Plotter,P7,W1,P7-W1,German PWR Surveillance,GERMANY,1.9e+18,20000000000.0,,low,-22.0,644,YES,YES,PWR,29.484144424956124
290.0,0.1,0.86,1.72,0.016,0.19,0.07,18.34242268082221,10.30102999566398,W,21.0,1132,Plotter,P8,W1,P8-W1,German PWR Surveillance,GERMANY,2.2e+18,20000000000.0,,low,-28.0,617,YES,YES,PWR,25.084786481781187
274.4444444444445,0.25,0.53,1.368,0.012,0.18,0.115,19.61172330800734,11.75689084387885,P,107.7777777777778,1138,Plotter,PAL,P1,PAL-P1,USA Surveillance,USA,4.09e+19,571335018562.1022,,low,,449.4690000000001,YES,NO,PWR,137.3585006661159
277.2222222222222,0.25,0.53,1.368,0.012,0.18,0.115,18.97220283837907,10.7573928878089,P,86.66666666666667,1139,Plotter,PAL,P1,PAL-P1,USA Surveillance,USA,9.38e+18,57199586309.17535,,low,,449.4690000000001,YES,NO,PWR,87.89689590771926
278.8888888888889,0.25,0.53,1.368,0.012,0.18,0.115,19.32014628611105,10.59345297456201,P,80.06666666666666,1140,Plotter,PAL,P1,PAL-P1,USA Surveillance,USA,2.09e+19,39215068192.93964,,low,,449.4690000000001,YES,NO,PWR,106.81424660196794
278.3333333333333,0.23,1.2,1.23,0.012,0.199,0.134,19.2148438480477,10.71821416036661,W,169.4444444444445,1144,Plotter,PAL,W1,PAL-W1,USA Surveillance,USA,1.64e+19,52265385782.28536,,low,,443.103,YES,NO,PWR,153.03157125442053
286.1111111111111,0.12,0.067,1.46,0.014,0.25,0.21,18.90741136077459,10.85230225307193,P,23.88888888888889,1151,Plotter,PB1,P2,PB1-P2,USA Surveillance,USA,8.08e+18,71170866452.4494,,low,,369.214,YES,NO,PWR,27.25804700814124
289.4444444444445,0.2,0.18,1.34,0.014,0.23,0.24,18.79239168949825,11.11749382350721,SRM,52.77777777777778,1154,Plotter,PB1,SRM3,PB1-SRM3,USA Surveillance,USA,6.2e+18,131067140199.5603,,low,,,NO,NO,PWR,38.94201140344904
285.5555555555555,0.2,0.18,1.34,0.014,0.23,0.24,19.32633586092875,11.11995907789545,SRM,62.22222222222222,1156,Plotter,PB1,SRM3,PB1-SRM3,USA Surveillance,USA,2.12e+19,131813252952.1195,,low,,,NO,NO,PWR,61.09874594482224
289.4444444444445,0.051,0.7,0.59,0.01,0.23,0.22,18.81358098856819,11.13868312257714,F,22.22222222222222,1162,Plotter,PB2,F1,PB2-F1,USA Surveillance,USA,6.51e+18,137620497209.5383,,low,,488.1486666666667,YES,NO,PWR,12.085650986931455
286.1111111111111,0.088,0.71,0.65,0.009,0.24,0.2,18.9329808219232,10.90269529794558,F,34.44444444444444,1167,Plotter,PB2,F2,PB2-F2,USA Surveillance,USA,8.57e+18,79927328617.90074,,low,,382.4293333333333,YES,NO,PWR,27.4310470526236
286.1111111111111,0.17,0.64,1.478,0.011,0.225,0.217,18.9329808219232,10.90269529794558,SRM,66.11111111111111,1171,Plotter,PB2,SRM2,PB2-SRM2,USA Surveillance,USA,8.57e+18,79927328617.90074,,low,,,NO,NO,PWR,57.89158133639824
280.0,0.06,0.72,1.41,0.013,0.28,0.17,18.77815125038364,11.13321660777004,F,19.44444444444444,1180,Plotter,PI1,F1,PI1-F1,USA Surveillance,USA,6e+18,135899108501.8483,,low,,462.2935,YES,NO,BWR,21.041779437967005
280.0,0.06,0.72,1.41,0.013,0.28,0.17,18.77815125038364,11.13321660777004,F,24.44444444444444,1184,Plotter,PI1,F1,PI1-F1,USA Surveillance,USA,6e+18,135899108501.8483,,low,,456.778,YES,NO,PWR,21.041779437967005
280.0,0.17,0.64,1.478,0.011,0.225,0.217,18.77815125038364,11.13321660777004,SRM,56.66666666666666,1188,Plotter,PI1,SRM2,PI1-SRM2,USA Surveillance,USA,6e+18,135899108501.8483,,low,,,NO,NO,PWR,56.458092469036195
280.0,0.17,0.64,1.478,0.011,0.225,0.217,19.10380372095596,10.91391562189762,SRM,88.88888888888889,1189,Plotter,PI1,SRM2,PI1-SRM2,USA Surveillance,USA,1.27e+19,82019217554.74748,,low,,,NO,NO,PWR,70.48199181295126
280.0,0.077,0.697,1.215,0.011,0.272,0.174,18.76715586608218,11.12533445889272,F,21.11111111111111,1196,Plotter,PI2,F1,PI2-F1,USA Surveillance,USA,5.85e+18,133454879931.6711,,low,,460,YES,NO,PWR,25.401829833324186
280.0,0.077,0.697,1.215,0.011,0.272,0.174,19.6170003411209,10.88165647269684,F,52.45555555555556,1199,Plotter,PI2,F1,PI2-F1,USA Surveillance,USA,4.14e+19,76147644322.96136,,low,,460,YES,NO,PWR,57.57622924499144
296.1111111111111,0.174,0.665,1.465,0.01,0.186,0.219,18.58771096501891,10.43184850522644,SRM,50.0,1226,Plotter,PV2,SRM1,PV2-SRM1,USA Surveillance,USA,3.87e+18,27030153078.67158,,low,,,NO,NO,PWR,42.08750191263315
276.6666666666667,0.095,0.522,1.64,0.008,0.283,0.268,16.2380461031288,8.525921912643541,P,1.111111111111111,1246,Plotter,QC2,P1,QC2-P1,USA Surveillance,USA,1.73e+16,335677253.1122909,,low,,458.501,YES,NO,BWR,0.48356856719777974
278.8888888888889,0.08,0.67,1.3,0.007,0.28,0.18,18.06445798922692,9.562190850182043,P,22.13333333333334,1255,Plotter,RB1,P1,RB1-P1,USA Surveillance,USA,1.16e+18,3649142728.290369,,low,,,NO,NO,BWR,13.876278667412823
278.8888888888889,0.059,0.93,1.32,0.009,0.4,0.09,18.06445798922692,9.562190850182043,W,25.71666666666666,1256,Plotter,RB1,WBWR3,RB1-WBWR3,USA Surveillance,USA,1.16e+18,3649142728.290369,,low,,,NO,NO,BWR,11.079538381209296
283.2,0.08,0.88,0.76,0.006,0.19,0.18,18.85125834871907,11.15533603746506,F,21.0,1257,Plotter,RI3,F1,RI3-F1,Sweden Surveillance,SWEDEN,7.1e+18,143000000000.0,,low,,,NO,NO,BWR,26.21119223651734
283.2,0.08,0.88,0.76,0.006,0.19,0.18,19.63346845557959,11.15533603746506,F,45.0,1258,Plotter,RI3,F1,RI3-F1,Sweden Surveillance,SWEDEN,4.3e+19,143000000000.0,,low,,,NO,NO,PWR,51.98765600265726
283.2,0.08,1.58,1.46,0.009,0.21,0.052,18.85125834871907,11.15533603746506,W,66.0,1265,Plotter,RI3,W1,RI3-W1,Sweden Surveillance,SWEDEN,7.1e+18,143000000000.0,,low,,UN-SPEC,NO,NO,PWR,59.77230667470663
283.2,0.08,1.58,1.46,0.009,0.21,0.052,19.63346845557959,11.15533603746506,W,187.0,1266,Plotter,RI3,W1,RI3-W1,Sweden Surveillance,SWEDEN,4.3e+19,143000000000.0,,low,,UN-SPEC,NO,NO,PWR,134.07131807403232
285.6,0.1,0.88,0.75,0.006,0.18,0.21,19.86332286012046,11.14921911265538,F,104.0,1275,Plotter,RI4,F2,RI4-F2,Sweden Surveillance,SWEDEN,7.3e+19,141000000000.0,,high,,,NO,NO,PWR,72.91798684361366
285.6,0.05,1.66,1.35,0.0015,0.14,0.068,19.86332286012046,11.14921911265538,W,194.0,1279,Plotter,RI4,W1,RI4-W1,Sweden Surveillance,SWEDEN,7.3e+19,141000000000.0,,high,,UN-SPEC,NO,NO,PWR,136.25726720153017
292.7777777777778,0.12,0.6,1.26,0.013,0.15,0.2,18.81954393554187,10.95900949258891,P,32.22222222222222,1281,Plotter,RS1,P1,RS1-P1,USA Surveillance,USA,6.6e+18,90993316127.32448,,low,,440.3453333333334,YES,NO,PWR,33.78720865211415
281.1111111111111,0.235,0.525,1.467,0.016,0.305,0.22,19.09342168516223,10.81646382784322,P,87.77777777777777,1290,Plotter,SA1,P2,SA1-P2,USA Surveillance,USA,1.24e+19,65533570099.78014,,low,,452,YES,NO,PWR,87.76838443507198
281.1111111111111,0.17,0.64,1.478,0.011,0.225,0.217,18.40312052117582,10.86292122908223,SRM,37.22222222222222,1294,Plotter,SA1,SRM2,SA1-SRM2,USA Surveillance,USA,2.53e+18,72932521562.65854,,low,,,NO,NO,PWR,43.03115647054022
281.1111111111111,0.17,0.64,1.478,0.011,0.225,0.217,19.09342168516223,10.81646382784322,SRM,75.0,1296,Plotter,SA1,SRM2,SA1-SRM2,USA Surveillance,USA,1.24e+19,65533570099.78014,,low,,,NO,NO,PWR,68.93827922496185
283.8888888888889,0.117,0.617,1.359,0.01,0.275,0.235,18.75511226639507,10.82494189530072,P,55.55555555555556,1305,Plotter,SA2,P1,SA2-P1,USA Surveillance,USA,5.69e+18,66825450513.9335,,low,,472.2905,YES,NO,PWR,35.22863414870576
282.2222222222222,0.254,0.726,1.285,0.015,0.247,0.103,19.25527250510331,10.72304214268099,W,106.3833333333333,1311,Plotter,SA2,W1,SA2-W1,USA Surveillance,USA,1.8e+19,52849653306.2743,,low,,442.299,YES,NO,PWR,116.95893858691639
292.7777777777778,0.07,0.59,1.45,0.007,0.24,0.2,19.11394335230684,10.86928155019774,P,39.99999999999999,1315,Plotter,SB1,P1,SB1-P1,USA Surveillance,USA,1.3e+19,74008491164.98018,,low,-33.38888888888889,489.528,YES,YES,PWR,25.60524713470565
292.7777777777778,0.07,0.59,1.45,0.007,0.24,0.2,19.42488163663107,10.83300372331964,P,12.94444444444444,1316,Plotter,SB1,P1,SB1-P1,USA Surveillance,USA,2.66e+19,68077519513.1669,,low,-12.77777777777778,496.4225,YES,YES,PWR,35.35104712745044
292.7777777777778,0.07,0.59,1.45,0.007,0.24,0.2,19.42488163663107,10.83300372331964,P,54.66666666666666,1317,Plotter,SB1,P1,SB1-P1,USA Surveillance,USA,2.66e+19,68077519513.1669,,low,-33.38888888888889,489.528,YES,YES,PWR,35.35104712745044
275.5555555555555,0.025,0.95,1.182,0.014,0.392,0.055,17.14612803567824,8.822439590828003,W,13.88888888888889,1322,Plotter,SH1,W1,SH1-W1,USA Surveillance,USA,1.4e+17,664415248.1401119,,low,,485.391,YES,NO,BWR,1.7550918735698375
287.2222222222222,0.11,0.61,1.37,0.004,0.23,0.23,19.0,10.45704577218591,P,57.05555555555556,1336,Plotter,SL2,P1,SL2-P1,USA Surveillance,USA,1e+19,28644798539.98607,,low,-0.8888888888888897,410.698,YES,YES,PWR,35.429087694698964
288.8888888888889,0.18,0.2,1.437,0.011,0.245,0.205,19.24303804868629,11.47513450377377,P,52.22222222222222,1343,Plotter,SO1,P3,SO1-P3,USA Surveillance,USA,1.75e+19,298630735416.5814,,low,,425.062,YES,NO,PWR,50.916609318230584
288.8888888888889,0.18,0.2,1.437,0.011,0.245,0.205,19.54157924394658,11.59219314108984,P,65.55555555555556,1344,Plotter,SO1,P3,SO1-P3,USA Surveillance,USA,3.48e+19,391014750694.3882,,low,,425.062,YES,NO,PWR,65.0040618455939
288.8888888888889,0.2,0.18,1.34,0.014,0.23,0.24,19.24303804868629,11.47513450377377,SRM,61.11111111111111,1345,Plotter,SO1,SRM3,SO1-SRM3,USA Surveillance,USA,1.75e+19,298630735416.5814,,low,,,NO,NO,PWR,54.67675629538091
289.4444444444445,0.1,0.6,1.42,0.008,0.28,0.23,18.70500795933334,10.74380335449901,P,17.08333333333333,1349,Plotter,SO2,P1,SO2-P1,USA Surveillance,USA,5.07e+18,55437463916.4436,,low,,,NO,NO,PWR,26.14097188646253
289.4444444444445,0.03,0.14,1.38,0.003,0.23,0.17,18.70500795933334,10.74380335449901,W,4.444444444444445,1352,Plotter,SO2,W1,SO2-W1,USA Surveillance,USA,5.07e+18,55437463916.4436,,low,,,NO,NO,PWR,10.170500504511672
289.4444444444445,0.056,0.562,1.312,0.009,0.18,0.238,18.90308998699194,10.76779548370321,P,31.11111111111111,1354,Plotter,SO3,P1,SO3-P1,USA Surveillance,USA,8e+18,58586220755.22325,,low,,,NO,NO,PWR,17.600757300061755
287.5555555555555,0.174,0.665,1.465,0.01,0.186,0.219,19.39269695325967,10.72070407791202,SRM,70.16666666666667,1357,Plotter,SO3,SRM1,SO3-SRM1,USA Surveillance,USA,2.47e+19,52565896778.45539,,low,,,NO,NO,PWR,79.87812127877133
286.1111111111111,0.13,0.74,0.71,0.018,0.245,0.185,18.38738982633873,10.85919944171815,F,31.11111111111111,1372,Plotter,SQ2,F1,SQ2-F1,USA Surveillance,USA,2.44e+18,72310179850.82765,,low,,,NO,NO,PWR,31.80679724736964
286.1111111111111,0.13,0.74,0.71,0.018,0.245,0.185,18.81557774832427,10.85287815240299,F,38.33333333333334,1373,Plotter,SQ2,F1,SQ2-F1,USA Surveillance,USA,6.54e+18,71265305695.47092,,low,,,NO,NO,PWR,42.48611701579438
286.1111111111111,0.13,0.74,0.71,0.018,0.245,0.185,18.81557774832427,10.85287815240299,F,37.77777777777778,1377,Plotter,SQ2,F1,SQ2-F1,USA Surveillance,USA,6.54e+18,71265305695.47092,,low,,438.162,YES,NO,PWR,42.48611701579438
286.1111111111111,0.13,0.11,1.5,0.016,0.41,0.095,18.38738982633873,10.85919944171815,W,45.0,1380,Plotter,SQ2,W1,SQ2-W1,USA Surveillance,USA,2.44e+18,72310179850.82765,,low,,430.922,YES,NO,PWR,19.512618729012996
291.6666666666667,0.073,0.49,1.34,0.014,0.37,0.22,19.12057393120585,11.1374674849237,P,19.44444444444445,1388,Plotter,SR1,P1,SR1-P1,USA Surveillance,USA,1.32e+19,137235821044.4894,,low,22.22222222222222,472.2905,YES,YES,PWR,27.07028642246536
287.7777777777778,0.073,0.49,1.34,0.014,0.37,0.22,19.51188336097887,11.03810475974544,P,43.88888888888889,1389,Plotter,SR1,P1,SR1-P1,USA Surveillance,USA,3.25e+19,109170364350.8844,,low,22.22222222222222,472.2905,YES,YES,PWR,43.36326661486396
291.6666666666667,0.023,0.87,1.23,0.006,0.41,0.04,19.12057393120585,11.1374674849237,W,10.0,1391,Plotter,SR1,W1,SR1-W1,USA Surveillance,USA,1.32e+19,137235821044.4894,,low,-36.66666666666667,510.212,YES,YES,PWR,17.304467608704552
287.7777777777778,0.023,0.87,1.23,0.006,0.41,0.04,19.51188336097887,11.03810475974544,W,43.88888888888889,1392,Plotter,SR1,W1,SR1-W1,USA Surveillance,USA,3.25e+19,109170364350.8844,,low,-36.66666666666667,510.212,YES,YES,PWR,31.638286056525807
293.3333333333333,0.06,0.65,1.18,0.012,0.19,0.19,18.41830129131975,11.0274000816939,P,6.666666666666667,1393,Plotter,ST1,P1,ST1-P1,USA Surveillance,USA,2.62e+18,106512378201.8759,,low,,,NO,NO,PWR,11.08443412669444
292.7777777777778,0.06,0.65,1.18,0.012,0.19,0.19,19.11727129565577,10.92826860869188,P,21.29444444444444,1394,Plotter,ST1,P1,ST1-P1,USA Surveillance,USA,1.31e+19,84775158160.67674,,low,,,NO,NO,PWR,22.806133170678834
293.3333333333333,0.06,0.65,1.18,0.012,0.19,0.19,19.64048143697042,10.88136488424013,P,36.05555555555556,1397,Plotter,ST1,P1,ST1-P1,USA Surveillance,USA,4.37e+19,76096535403.10338,,low,,,NO,NO,PWR,40.21622180852112
293.3333333333333,0.02,0.09,1.36,0.009,0.42,0.12,19.64048143697042,10.88136488424013,W,24.22222222222222,1403,Plotter,ST1,W1,ST1-W1,USA Surveillance,USA,4.37e+19,76096535403.10338,,low,,,NO,NO,PWR,35.48660734696287
293.3333333333333,0.04,0.65,1.55,0.006,0.0,0.22,18.38916608436453,10.95084022481055,P,4.444444444444445,1407,Plotter,ST2,P1,ST2-P1,USA Surveillance,USA,2.45e+18,89297690069.22209,,low,,,NO,NO,PWR,6.367457597459203
293.3333333333333,0.04,0.65,1.55,0.006,0.0,0.22,19.6232492903979,10.8619915937321,P,19.61111111111111,1409,Plotter,ST2,P1,ST2-P1,USA Surveillance,USA,4.2e+19,72776571766.01709,,low,,,NO,NO,PWR,33.27438858283601
293.3333333333333,0.01,0.15,1.45,0.01,0.0,0.12,18.38916608436453,10.95084022481055,W,-4.444444444444445,1413,Plotter,ST2,W1,ST2-W1,USA Surveillance,USA,2.45e+18,89297690069.22209,,low,,,NO,NO,PWR,6.730238250615213
292.7777777777778,0.01,0.15,1.45,0.01,0.0,0.12,19.09691001300806,10.88798604096087,W,2.711111111111112,1414,Plotter,ST2,W1,ST2-W1,USA Surveillance,USA,1.25e+19,77265575009.17297,,low,,,NO,NO,PWR,17.72821105160542
292.2222222222222,0.01,0.15,1.45,0.01,0.0,0.12,19.39619934709573,10.88413407487685,W,12.0,1416,Plotter,ST2,W1,ST2-W1,USA Surveillance,USA,2.49e+19,76583299747.40428,,low,,,NO,NO,PWR,26.86327258561267
283.8888888888889,0.11,0.5,1.395,0.013,0.325,0.232,19.20411998265593,10.50228048870585,P,46.87777777777777,1419,Plotter,SU1,P1,SU1-P1,USA Surveillance,USA,1.6e+19,31789265146.63116,,low,,495.0435,YES,NO,PWR,45.796205493501986
280.5555555555555,0.17,0.64,1.478,0.011,0.225,0.217,18.43296929087441,10.89276999878081,SRM,40.0,1420,Plotter,SU1,SRM2,SU1-SRM2,USA Surveillance,USA,2.71e+18,78121396614.54729,,low,,,NO,NO,PWR,44.249332538920584
283.8888888888889,0.17,0.64,1.478,0.011,0.225,0.217,19.20411998265593,10.50228048870585,SRM,77.85,1422,Plotter,SU1,SRM2,SU1-SRM2,USA Surveillance,USA,1.6e+19,31789265146.63116,,low,,,NO,NO,PWR,71.67699285339668
283.8888888888889,0.11,0.54,1.34,0.011,0.244,0.244,19.43616264704076,10.62986000219217,P,60.15000000000001,1428,Plotter,SU2,P1,SU2-P1,USA Surveillance,USA,2.73e+19,42644203012.64893,,low,,469.878,YES,NO,PWR,56.06546941826362
287.0,0.05,0.725,1.28,0.012,0.24,0.23,19.79239168949825,11.14612803567824,F,43.8,1443,Plotter,TH2,F1,TH2-F1,Belgium Surveillance,BELGIUM,6.2e+19,140000000000.0,,high,,UN-SPEC,NO,NO,PWR,50.35917119601843
295.0,0.04,0.76,1.39,0.008,0.27,0.2,19.5910646070265,11.14612803567824,F,33.8,1448,Plotter,TH3,F1,TH3-F1,Belgium Surveillance,BELGIUM,3.9e+19,140000000000.0,,low,,UN-SPEC,NO,NO,PWR,30.045144320357217
295.0,0.04,0.77,1.41,0.006,0.23,0.19,19.07188200730613,11.14612803567824,F,9.5,1450,Plotter,TH3,F2,TH3-F2,Belgium Surveillance,BELGIUM,1.18e+19,140000000000.0,,low,,UN-SPEC,NO,NO,PWR,14.795267656285475
291.1111111111111,0.09,0.57,1.36,0.01,0.23,0.24,18.02938377768521,10.41998746045059,P,41.66666666666666,1456,Plotter,TM1,P1,TM1-P1,USA Surveillance,USA,1.07e+18,26301920482.65744,,low,,471.8,YES,NO,PWR,12.800775057687126
290.5555555555555,0.09,0.57,1.36,0.01,0.23,0.24,18.93751789201735,10.79723717457788,P,8.88888888888889,1458,Plotter,TM1,P1,TM1-P1,USA Surveillance,USA,8.66e+18,62695616114.01856,,low,,471.8,YES,NO,PWR,28.101535970478317
290.5555555555555,0.39,0.58,1.63,0.018,0.54,0.09,18.8926510338773,10.72920245138581,W,67.77777777777777,1463,Plotter,TM2,WBW2,TM2-WBW2,USA Surveillance,USA,7.81e+18,53604648353.5068,,low,,,NO,NO,PWR,85.50193627118236
283.3333333333333,0.06,0.7,0.64,0.01,0.26,0.2,19.10380372095596,11.06592101522781,F,7.222222222222222,1466,Plotter,TP3,F1,TP3-F1,USA Surveillance,USA,1.27e+19,116391433003.9914,,low,,444.0225,YES,NO,PWR,22.274802653031013
283.3333333333333,0.2,0.18,1.34,0.014,0.23,0.24,18.77742682238931,11.21792237510033,SRM,44.44444444444444,1470,Plotter,TP3,SRM3,TP3-SRM3,USA Surveillance,USA,5.99e+18,165166655637.1738,,low,,,NO,NO,PWR,41.76039946052042
290.0,0.15,0.6,1.27,0.011,0.2,0.21,19.24797326636181,11.10809795645075,P,60.0,1488,Plotter,TRO,P1,TRO-P1,USA Surveillance,USA,1.77e+19,128261984886.8251,,low,,,NO,NO,PWR,58.201407556858136
290.0,0.055,0.957,1.39,0.02,0.445,0.185,19.24797326636181,11.10809795645075,W,26.11111111111111,1491,Plotter,TRO,W1,TRO-W1,USA Surveillance,USA,1.77e+19,128261984886.8251,,low,,,NO,NO,PWR,32.67617619118624
290.0,0.055,0.957,1.39,0.02,0.445,0.185,19.36921585741014,10.96609396297331,W,23.33333333333333,1492,Plotter,TRO,W1,TRO-W1,USA Surveillance,USA,2.34e+19,92489826119.12689,,low,,,NO,NO,PWR,37.49184670287587
286.0,0.041,0.605,1.76,0.008,0.342,0.069,19.6405708705608,11.26126535281022,W,33.90555555555555,1499,Plotter,UL1,W1,UL1-W1,S. Korea Surveillance,S-KOREA,4.3709e+19,182501043841.3361,,low,,554.4762499999999,YES,NO,PWR,45.2913850462026
286.0,0.041,0.605,1.76,0.008,0.342,0.069,19.67155233728337,11.12872691032418,W,33.53333333333333,1500,Plotter,UL1,W1,UL1-W1,S. Korea Surveillance,S-KOREA,4.6941e+19,134501432664.7565,,low,,554.4762499999999,YES,NO,PWR,47.20980264466762
296.0,0.03,0.18,1.72,0.009,0.29,0.08,18.66968870805621,10.3506806416352,W,15.33888888888889,1511,Plotter,UL3,W1,UL3-W1,S. Korea Surveillance,S-KOREA,4.674e+18,22422324921.65139,,low,,402.1943333333334,YES,NO,PWR,9.917291037677396
296.0,0.03,0.82,1.35,0.006,0.008,0.19,18.63407402548747,10.31770204899232,F,8.149999999999999,1513,Plotter,UL4,F1,UL4-F1,S. Korea Surveillance,S-KOREA,4.306e+18,20782703848.11116,,low,,427.4746666666667,YES,NO,PWR,7.807700231611705
255.0,0.14,0.84,1.4,0.019,0.25,0.19,19.99202302776385,12.72997428569956,SRM,226.2777777777778,1520,Plotter,VIE,SRM4,VIE-SRM4,Viehrig 07,NOT_APPLICABLE,9.818e+19,5370000000000.0,,high,,UN-SPEC,NO,NO,PWR,209.71820204335737
292.7777777777778,0.04,0.102,1.13,0.012,0.153,0.133,18.52374646681156,10.96803500853972,W,13.17777777777778,1531,Plotter,VO1,W1,VO1-W1,USA Surveillance,USA,3.34e+18,92904127391.02957,,low,,,NO,NO,PWR,7.605934270798553
292.7777777777778,0.0505,0.58175,1.25175,0.0076,0.2165,0.221,18.55388302664387,10.97589517366088,P,1.377777777777778,1536,Plotter,VO2,P1,VO2-P1,USA Surveillance,USA,3.58e+18,94600879418.23102,,low,,475.738,YES,NO,PWR,9.930197540127596
291.6666666666667,0.0505,0.58175,1.25175,0.0076,0.2165,0.221,19.6222140229663,10.85670544914684,P,41.83333333333333,1543,Plotter,VO2,P1,VO2-P1,USA Surveillance,USA,4.19e+19,71896119270.5485,,low,,475.738,YES,NO,PWR,35.866345889764794
291.6666666666667,0.0435,0.1271666666666667,1.128333333333333,0.0094,0.4563333333333333,0.08633333333333333,19.04921802267018,10.8531820729751,W,10.54444444444444,1547,Plotter,VO2,W1,VO2-W1,USA Surveillance,USA,1.12e+19,71315194822.92438,,low,,445,YES,NO,PWR,16.033207426410815
290.5555555555555,0.1,0.51,1.3,0.009,0.24,0.22,19.81491318127507,11.1023232750044,P,55.0,1560,Plotter,VS1,P1,VS1-P1,USA Surveillance,USA,6.53e+19,126567812746.9333,,high,,477.807,YES,NO,PWR,65.48199559347283
290.5555555555555,0.04,0.95,1.41,0.009,0.45,0.085,19.40312052117582,11.20188337779492,W,12.77777777777778,1563,Plotter,VS1,W1,VS1-W1,USA Surveillance,USA,2.53e+19,159178122458.1834,,low,,507.454,YES,NO,PWR,29.218747715188442
292.7777777777778,0.16,0.8,0.71,0.013,0.25,0.21,19.23299611039215,10.91267597505201,F,52.61111111111111,1572,Plotter,WB1,F1,WB1-F1,USA Surveillance,USA,1.71e+19,81785436338.21637,,low,,538.825,YES,NO,PWR,63.97786882424203
292.7777777777778,0.041,0.73,1.96,0.013,0.25,0.075,19.38021124171161,10.90966504388846,W,8.0,1576,Plotter,WB1,W1,WB1-W1,USA Surveillance,USA,2.4e+19,81220385017.11313,,low,,502.283,YES,NO,PWR,30.446396994069534
291.1111111111111,0.07,0.62,1.45,0.008,0.2,0.2,19.53655844257153,10.89755815705753,P,30.53333333333333,1581,Plotter,WC1,P1,WC1-P1,USA Surveillance,USA,3.44e+19,78987461567.08919,,low,,407,YES,NO,PWR,41.72363977648581
292.7777777777778,0.07,0.62,1.45,0.008,0.2,0.2,19.07188200730613,10.89273988695619,P,20.0,1583,Plotter,WC1,P1,WC1-P1,USA Surveillance,USA,1.18e+19,78115980252.28021,,low,,413.685,YES,NO,PWR,25.086100257446127
291.6666666666667,0.04,0.09,1.46,0.005,0.48,0.11,19.34830486304816,10.8600484384461,W,24.6,1588,Plotter,WC1,W1,WC1-W1,USA Surveillance,USA,2.23e+19,72451676356.34737,,low,,496.4225,YES,NO,PWR,24.53481340155555
288.9,0.054,0.52,1.45,0.012,0.23,0.23,19.6712561748122,11.09290656047392,P,34.92222222222222,1602,Plotter,YW1,P1,YW1-P1,S. Korea Surveillance,S-KOREA,4.6909e+19,123853008506.7788,,low,,510.212,YES,NO,PWR,44.527693440330154
288.9,0.054,0.52,1.45,0.012,0.23,0.23,19.74744288330284,11.09299664260769,P,50.25,1605,Plotter,YW1,P1,YW1-P1,S. Korea Surveillance,S-KOREA,5.5904e+19,123878700982.5559,,low,,486.0805,YES,NO,PWR,48.90737204450167
288.9,0.051,0.54,1.5,0.015,0.2,0.2,19.1867021225651,11.1979370362049,P,30.02222222222222,1613,Plotter,YW2,P1,YW2-P1,S. Korea Surveillance,S-KOREA,1.5371e+19,157738256499.1733,,low,,458.5015,YES,NO,PWR,24.708765530820394
288.9,0.051,0.54,1.5,0.015,0.2,0.2,19.57558038057351,11.23541430318329,P,28.98888888888889,1616,Plotter,YW2,P1,YW2-P1,S. Korea Surveillance,S-KOREA,3.7634e+19,171954799930.4029,,low,,451.6065,YES,NO,PWR,39.747815432409254
288.9,0.051,0.54,1.5,0.015,0.2,0.2,19.63392271215388,11.10817447725948,P,47.33333333333334,1617,Plotter,YW2,P1,YW2-P1,S. Korea Surveillance,S-KOREA,4.3045e+19,128284586084.6942,,low,,458.5015,YES,NO,PWR,42.738391318929025
288.9,0.051,0.54,1.5,0.015,0.2,0.2,19.68718995439164,11.06978798223251,P,39.50555555555556,1620,Plotter,YW2,P1,YW2-P1,S. Korea Surveillance,S-KOREA,4.8662e+19,117432412291.7772,,low,,451.6065,YES,NO,PWR,45.676793928244905
288.9,0.029,0.11,1.44,0.018,0.49,0.11,19.68718995439164,11.06978798223251,W,23.44444444444444,1625,Plotter,YW2,W1,YW2-W1,S. Korea Surveillance,S-KOREA,4.8662e+19,117432412291.7772,,low,,544.686,YES,NO,PWR,44.15903788149089
296.0,0.025,0.89,1.26,0.006,0.26,0.21,18.63638758581316,10.32533628207742,F,25.73888888888889,1633,Plotter,YW5,F1,YW5-F1,S. Korea Surveillance,S-KOREA,4.329e+18,21151261864.055,,low,,445.2633333333333,YES,NO,PWR,7.744240426088888
276.1111111111111,0.11,0.49,1.375,0.01,0.202,0.239,18.51188336097887,10.94861876481659,P,17.77777777777778,1642,Plotter,ZN1,P1,ZN1-P1,USA Surveillance,USA,3.25e+18,88842089609.68529,,low,,422.9935,YES,NO,PWR,27.896155006553627
276.6666666666667,0.11,0.49,1.375,0.01,0.202,0.239,19.19312459835446,10.7613371694959,P,55.55555555555556,1645,Plotter,ZN1,P1,ZN1-P1,USA Surveillance,USA,1.56e+19,57721441650.72665,,low,,422.9935,YES,NO,PWR,49.06539530951626
276.6666666666667,0.17,0.64,1.478,0.011,0.225,0.217,19.19312459835446,10.7613371694959,SRM,67.22222222222223,1649,Plotter,ZN1,SRM2,ZN1-SRM2,USA Surveillance,USA,1.56e+19,57721441650.72665,,low,,,NO,NO,PWR,78.52223540943194
276.1111111111111,0.25,0.54,1.48,0.019,0.67,0.1,18.98407703390283,10.93872776348933,W,105.0,1651,Plotter,ZN1,W1,ZN1-W1,USA Surveillance,USA,9.64e+18,86841589410.08257,,low,,501.5935,YES,NO,PWR,94.68306622773844
276.6666666666667,0.25,0.54,1.48,0.019,0.67,0.1,19.19312459835446,10.7613371694959,W,111.1111111111111,1653,Plotter,ZN1,W1,ZN1-W1,USA Surveillance,USA,1.56e+19,57721441650.72665,,low,,501.5935,YES,NO,PWR,107.46677983965316
290.0,0.09,0.62,1.36,0.007,0.0,0.0,19.77815125038364,11.0,P,69.8,1668,Plotter,JPP,P18,JPP-P18,Soneda 08,JAPAN,6e+19,100000000000.0,,high,,UN-SPEC,NO,NO,PWR,61.865458513120714
303.8888888888889,0.1,0.74,0.66,0.012,0.3,0.19,18.53781909507327,10.7804989985266,F,19.4031838547049,1680,Plotter,UP3,F1,UP3-F1,UNKNOWN Surveillance,UNKNOWN,3.45e+18,60325231683.86082,,low,,,NO,NO,PWR,19.809832670070435
303.8888888888889,0.1,0.084,1.57,0.017,0.46,0.07,18.53781909507327,10.7804989985266,W,22.31185954110644,1681,Plotter,UP3,W1,UP3-W1,UNKNOWN Surveillance,UNKNOWN,3.45e+18,60325231683.86082,,low,,UN-SPEC,NO,NO,PWR,13.904099974367847
283.8888888888889,0.26,0.62,1.37,0.018,0.27,0.11,19.70500795933334,10.85209291325057,W,132.1111111111111,1693,Plotter,BV1,W1,BV1-W1,USA Surveillance,USA,5.07e+19,71136568742.33914,,low,-54.72222222222222,461,YES,YES,PWR,147.10048494552905
270.0,0.14,0.84,1.4,0.019,0.25,0.19,19.51235615044977,11.81291335664286,SRM,77.2059,1697,Plotter,BRU,SRM4,BRU-SRM4,Brumovski 08,NOT_APPLICABLE,3.25354e+19,650000000000.0,,low,,UN-SPEC,NO,NO,PWR,109.55510905745808
270.0,0.14,0.84,1.4,0.019,0.25,0.19,19.43264705626391,11.81291335664286,SRM,80.0654,1698,Plotter,BRU,SRM4,BRU-SRM4,Brumovski 08,NOT_APPLICABLE,2.70799e+19,650000000000.0,,low,,UN-SPEC,NO,NO,PWR,103.02823514399768
270.0,0.14,0.84,1.4,0.019,0.25,0.19,19.41570268402185,11.81291335664286,SRM,84.9673,1699,Plotter,BRU,SRM4,BRU-SRM4,Brumovski 08,NOT_APPLICABLE,2.60437e+19,650000000000.0,,low,,UN-SPEC,NO,NO,PWR,101.7061589641586
270.0,0.14,0.84,1.4,0.019,0.25,0.19,19.57393513324311,11.81291335664286,SRM,105.392,1704,Plotter,BRU,SRM4,BRU-SRM4,Brumovski 08,NOT_APPLICABLE,3.74917e+19,650000000000.0,,low,,UN-SPEC,NO,NO,PWR,114.97065647533493
270.0,0.14,0.84,1.4,0.019,0.25,0.19,19.64078245671594,11.81291335664286,SRM,107.843,1710,Plotter,BRU,SRM4,BRU-SRM4,Brumovski 08,NOT_APPLICABLE,4.37303e+19,650000000000.0,,low,,UN-SPEC,NO,NO,PWR,121.25402162215393
270.0,0.14,0.84,1.4,0.019,0.25,0.19,19.76751428947947,11.81291335664286,SRM,115.605,1714,Plotter,BRU,SRM4,BRU-SRM4,Brumovski 08,NOT_APPLICABLE,5.85483e+19,650000000000.0,,low,,UN-SPEC,NO,NO,PWR,134.4643413873776
270.0,0.14,0.84,1.4,0.019,0.25,0.19,19.81498300861774,11.81291335664286,SRM,123.775,1716,Plotter,BRU,SRM4,BRU-SRM4,Brumovski 08,NOT_APPLICABLE,6.53105e+19,650000000000.0,,high,,UN-SPEC,NO,NO,PWR,139.90008881392987
270.0,0.14,0.84,1.4,0.019,0.25,0.19,19.79923989176683,11.81291335664286,SRM,144.608,1717,Plotter,BRU,SRM4,BRU-SRM4,Brumovski 08,NOT_APPLICABLE,6.29854e+19,650000000000.0,,high,,UN-SPEC,NO,NO,PWR,138.06570584899845
270.0,0.14,0.84,1.4,0.019,0.25,0.19,19.84828458968052,11.81291335664286,SRM,135.212,1718,Plotter,BRU,SRM4,BRU-SRM4,Brumovski 08,NOT_APPLICABLE,7.05155e+19,650000000000.0,,high,,UN-SPEC,NO,NO,PWR,143.88756274746484
270.0,0.14,0.84,1.4,0.019,0.25,0.19,19.86404568578333,11.81291335664286,SRM,146.242,1720,Plotter,BRU,SRM4,BRU-SRM4,Brumovski 08,NOT_APPLICABLE,7.31216e+19,650000000000.0,,high,,UN-SPEC,NO,NO,PWR,145.82702239899186
270.0,0.14,0.84,1.4,0.019,0.25,0.19,20.07504668728012,11.81291335664286,SRM,151.552,1730,Plotter,BRU,SRM4,BRU-SRM4,Brumovski 08,NOT_APPLICABLE,1.18863e+20,650000000000.0,,high,,UN-SPEC,NO,NO,PWR,175.4359133029617
288.9,0.057,0.77,1.38,0.013,0.3,0.24,19.57170883180869,10.80784843636931,F,15.77777777777778,1746,Plotter,BD2,F1,BD2-F1,USA Surveillance,USA,3.73e+19,64246346604.80279,,low,-29.38888888888889,476,YES,YES,PWR,41.707999029684025
291.0,0.05,0.73,0.69,0.01,0.27,0.21,19.59879050676312,10.82559510427737,F,6.5,1747,Plotter,BY1,F1,BY1-F1,USA Surveillance,USA,3.97e+19,66926036244.30911,,low,-57.27777777777778,479,YES,YES,PWR,29.756558665971177
289.0,0.03,0.65,1.34,0.01,0.55,0.09,19.6222140229663,10.82129303907473,W,32.61111111111111,1752,Plotter,BY2,W1,BY2-W1,USA Surveillance,USA,4.19e+19,66266348335.14893,,low,-57.33333333333334,479,YES,YES,PWR,37.643357001864395
291.5,0.06,0.55,1.32,0.005,0.22,0.23,19.77670118398841,10.86711734367583,P,32.55555555555556,1754,Plotter,CL1,P1,CL1-P1,USA Surveillance,USA,5.98e+19,73640604296.2766,,low,-19.27777777777778,462,YES,YES,PWR,46.441182606651886
293.8888888888889,0.065,0.62,1.36,0.014,0.25,0.22,19.52891670027766,10.86844268090455,P,41.33333333333333,1762,Plotter,CP2,P1,CP2-P1,USA Surveillance,USA,3.38e+19,73865676709.25177,,low,-24.5,469,YES,YES,PWR,38.71829873287649
279.4444444444445,0.174,0.665,1.465,0.01,0.186,0.219,19.17609125905568,11.32125879492719,SRM,63.16666666666667,1775,Plotter,PAL,SRM1,PAL-SRM1,USA Surveillance,USA,1.5e+19,209536070377.2991,,low,,UN-SPEC,NO,NO,PWR,76.76142595212117
293.0,0.06,0.79,0.7,0.012,0.27,0.22,18.78103693862113,10.98120033602178,HAZ,0.0,1793,Plotter,WB2,H1,WB2-H1,USA Surveillance,USA,6.04e+18,95763571790.96906,,low,,UN-SPEC,NO,NO,PWR,15.103361415644724
288.0,0.05,0.63,1.38,0.004,0.22,0.23,19.85125834871907,10.85760172010361,P,63.8,1800,Plotter,KO2,P1,KO2-P1,S. Korea Surveillance,S-KOREA,7.1e+19,72044647387.11314,,high,-62.4,480.2195,YES,YES,PWR,50.76713181668427
288.0,0.03,0.07,1.7,0.01,0.41,0.11,19.85125834871907,10.85760172010361,W,46.8,1802,Plotter,KO2,W1,KO2-W1,S. Korea Surveillance,S-KOREA,7.1e+19,72044647387.11314,,high,-17.0,565.37,YES,YES,PWR,57.22644441415797
273.8888888888889,0.13,0.1,1.19,0.014,0.0,0.0,18.1430148002541,9.162765564816421,W,-3.5,1815,Plotter,HA2,W1,HA2-W1,USA Surveillance,USA,1.39e+18,1454673625.657847,,low,,,NO,NO,BWR,17.621611897324332
292.7777777777778,0.07,0.59,1.45,0.007,0.24,0.2,19.78031731214015,10.8589208653533,P,19.66666666666666,1824,Plotter,SB1,P1,SB1-P1,USA Surveillance,USA,6.03e+19,72263811663.68121,,high,-12.77777777777778,496.4225,YES,YES,PWR,52.14257566113915
287.0,0.03,0.62,1.69,0.007,0.37,0.066,19.15228834438306,10.96504972455158,W,8.033406870945797,1835,Plotter,F2,w,F2-w,France Surveillance,FRANCE,1.42e+19,92267706302.794,,low,-51.7766394804271,,NO,YES,PWR,22.073440389824
287.0,0.031,0.66,1.39,0.008,0.37,0.058,19.56820172406699,11.27972892346721,W,41.6917806241034,1841,Plotter,F3,w,F3-w,France Surveillance,FRANCE,3.7e+19,190427174472.465,,low,-67.0441722265919,,NO,YES,PWR,36.312646878510805
287.0,0.066,0.72,1.26,0.008,0.16,0.15,19.58658730467176,11.23789311440621,F,38.1035724547752,1842,Plotter,F3,f,F3-f,France Surveillance,FRANCE,3.86e+19,172939068100.358,,low,-63.9457308292392,,NO,YES,PWR,44.53932136884553
287.0,0.07,0.72,1.4,0.006,0.23,0.155,19.25285303097989,11.22265824562314,F,25.8435034100449,1844,Plotter,F7,f,F7-f,France Surveillance,FRANCE,1.79e+19,166977611940.298,,low,-66.724144812228,,NO,YES,PWR,32.89415040666136
287.0,0.03,0.52,1.83,0.005,0.33,0.072,19.12057393120585,11.0903791458491,W,-8.602139785801,1845,Plotter,F7,w,F7-w,France Surveillance,FRANCE,1.32e+19,123134328358.209,,low,-41.6201967394668,,NO,YES,PWR,21.357767496355525
287.0,0.04,0.56,1.59,0.015,0.38,0.06,19.26951294421792,11.2664834736643,W,18.783368596107,1857,Plotter,F12,w,F12-w,France Surveillance,FRANCE,1.86e+19,184707050645.482,,low,-47.361433150984,,NO,YES,PWR,26.883967266631846
286.0,0.05,0.74,1.41,0.005,0.29,0.142,18.53147891704225,10.92725286395778,F,27.8365937008571,1862,Plotter,F13,f,F13-f,France Surveillance,FRANCE,3.4e+18,84577114427.8607,,low,-47.7619320337716,,NO,YES,PWR,11.126959634521345
286.0,0.13,0.08,1.45,0.017,0.34,0.054,18.53147891704225,10.92725286395778,W,11.0552588483543,1863,Plotter,F13,w,F13-w,France Surveillance,FRANCE,3.4e+18,84577114427.8607,,low,-55.9633646364866,,NO,YES,PWR,21.575366157986878
286.0,0.05,0.74,1.41,0.005,0.29,0.142,19.3324384599156,10.91696429180637,F,36.0941780718283,1864,Plotter,F13,f,F13-f,France Surveillance,FRANCE,2.15e+19,82597003457.549,,low,-47.7619320337716,,NO,YES,PWR,28.389514484072265
286.0,0.13,0.08,1.45,0.017,0.34,0.054,19.33445375115093,10.9189795830417,W,30.0483885501684,1865,Plotter,F13,w,F13-w,France Surveillance,FRANCE,2.16e+19,82981175566.6539,,low,-55.9633646364866,,NO,YES,PWR,45.62660382801977
284.0,0.1,0.09,1.38,0.019,0.3,0.045,19.64443858946784,10.96774497984297,W,42.94149289905726,1876,Plotter,F14,w,F14-w,France Surveillance,FRANCE,4.41e+19,92842105263.1579,,low,-50.0341341464621,,NO,YES,PWR,58.33764342025485
287.0,0.07,0.74,1.25,0.008,0.19,0.158,19.65609820201283,11.34075772538554,F,44.373315561964,1891,Plotter,F16,f,F16-f,France Surveillance,FRANCE,4.53e+19,219158200290.276,,low,-24.870117812847,,NO,YES,PWR,49.99422576601116
287.0,0.06,0.66,1.39,0.008,0.22,0.153,19.68930885912362,11.34236939642463,F,71.4540042766914,1911,Plotter,F22,f,F22-f,France Surveillance,FRANCE,4.89e+19,219973009446.694,,low,-47.7017473197924,,NO,YES,PWR,48.08621474926318
287.0,0.06,0.7,1.39,0.007,0.22,0.142,19.35218251811136,11.23790522154978,F,47.49709009376561,1913,Plotter,F25,f,F25-f,France Surveillance,FRANCE,2.25e+19,172943889315.911,,low,-70.2188521367464,,NO,YES,PWR,32.701625894079555
287.0,0.06,0.7,1.39,0.007,0.22,0.142,19.76162718456158,11.37602091096327,F,59.88149746203571,1917,Plotter,F25,f,F25-f,France Surveillance,FRANCE,5.776e+19,237695473251.029,,low,-70.2188521367464,,NO,YES,PWR,52.2249957000349
287.0,0.03,0.77,1.73,0.005,0.34,0.061,19.63848925695464,11.25288298335632,W,33.1056760059883,1918,Plotter,F25,w,F25-w,France Surveillance,FRANCE,4.35e+19,179012345679.012,,low,-63.1783605303778,,NO,YES,PWR,42.323427499313055
287.0,0.03,0.7,1.68,0.008,0.37,0.058,19.35602585719312,11.13696552474426,W,56.13110117196294,1922,Plotter,F26,w,F26-w,France Surveillance,FRANCE,2.27e+19,137077294685.99,,low,-50.0742058331659,,NO,YES,PWR,29.29618663267375
287.0,0.04,0.6,1.74,0.006,0.39,0.072,19.09691001300806,11.11418662533951,W,26.1476634342551,1928,Plotter,F28,w,F28-w,France Surveillance,FRANCE,1.25e+19,130072840790.843,,low,-58.8958238008067,,NO,YES,PWR,20.72758705058307
287.0,0.07,0.7,1.39,0.005,0.22,0.144,19.68214507637383,11.35868670952436,F,42.40846694236349,1931,Plotter,F28,f,F28-f,France Surveillance,FRANCE,4.81e+19,228395061728.395,,low,-52.3354217846452,,NO,YES,PWR,50.68174454302892
287.0,0.03,0.72,1.59,0.009,0.36,0.063,19.13033376849501,11.15444263209321,W,9.8479058957059,1934,Plotter,F30,w,F30-w,France Surveillance,FRANCE,1.35e+19,142706131078.224,,low,-24.2695561007796,,NO,YES,PWR,21.31378565935381
286.0,0.1,0.51,1.5,0.015,0.4,0.066,19.37657695705651,10.94828014307363,W,40.8169190988466,1940,Plotter,F32,w,F32-w,France Surveillance,FRANCE,2.38e+19,88772845953.0026,,low,-29.9319678508526,,NO,YES,PWR,51.308443002127376
287.0,0.057,0.69,1.42,0.005,0.22,0.164,19.54282542695918,11.29289367032498,F,35.6259891715145,1947,Plotter,F37,f,F37-f,France Surveillance,FRANCE,3.49e+19,196287964004.499,,low,-64.7725060607402,,NO,YES,PWR,38.622179997119176
287.0,0.06,0.73,1.43,0.005,0.21,0.15,19.26481782300954,11.23462303765278,F,37.58137158679791,1951,Plotter,F38,f,F38-f,France Surveillance,FRANCE,1.84e+19,171641791044.776,,low,-42.0735324546126,,NO,YES,PWR,29.461369473973026
287.0,0.06,0.73,1.43,0.005,0.21,0.15,19.48000694295715,11.23721713347847,F,35.55163786226882,1953,Plotter,F38,f,F38-f,France Surveillance,FRANCE,3.02e+19,172670097198.399,,low,-42.0735324546126,,NO,YES,PWR,37.45662407829093
287.0,0.06,0.73,1.43,0.005,0.21,0.15,19.7041505168398,11.32520781822636,F,43.88399004238155,1955,Plotter,F38,f,F38-f,France Surveillance,FRANCE,5.06e+19,211450062682.825,,low,-42.0735324546126,,NO,YES,PWR,48.45010919761845
