Repository: uw-cmg/RPV_model_benchmarking

# RPV model benchmarking
Benchmarking and analysis of different models of reactor pressure vessel steel embrittlement

## Run example notebooks in Google Colab:

Make predictions with models, conduct benchmarking and analysis such as embrittlement curves

## Citations

The raw data required to reproduce findings in this repo are available in the data_files folder. The original versions of the data are available online: the UCSB dataset is available on Figshare: 10.6084/m9.figshare.23304227, and the PLOTTER dataset is available online: https://www.astm.org/adje090015-ea.html.

If you find any of the models useful, please cite their respective original reference:

File: model_files/E900/5fold/e900_5fold_split_0.csv (part 3 of 5)
temperature_C,wt_percent_Cu,wt_percent_Ni,wt_percent_Mn,wt_percent_P,wt_percent_Si,wt_percent_C,log(fluence_n_cm2),log(flux_n_cm2_sec),Product Form,Measured DT41J  [C],index,datatype,Short Plant ID,Matl / PF ID,alloy,PLOTTER-15 Set Name,Nation,fluence_n_cm2,flux_n_cm2_sec,delta_sigma_y_MPa,fluence_group,Measured Unirradiated Value  [C],Un-Irradiated YS  [MPa],YS(u) Known?,Unirradiated T Known?,Reactor Type,E900 Preds
280.0,0.185,1.121,1.269,0.012,0.181,0.11,19.37657695705651,11.33370230577087,W,144.1111111111111,1777,Plotter,PAL,W3,PAL-W3,USA Surveillance,USA,2.38e+19,215626585489.5992,,low,-63.33333333333334,UN-SPEC,NO,YES,PWR,127.31663804654548
280.0,0.194,1.067,1.281,0.009,0.217,0.142,19.37657695705651,11.33370230577087,W,148.7777777777778,1778,Plotter,PAL,W4,PAL-W4,USA Surveillance,USA,2.38e+19,215626585489.5992,,low,-40.66666666666666,UN-SPEC,NO,YES,PWR,123.8627255903126
280.0,0.174,0.665,1.465,0.01,0.186,0.219,19.37657695705651,11.33370230577087,SRM,78.27777777777779,1779,Plotter,PAL,SRM1,PAL-SRM1,USA Surveillance,USA,2.38e+19,215626585489.5992,,low,,UN-SPEC,NO,NO,PWR,87.87892784996251
277.2222222222222,0.25,0.53,1.51,0.011,0.26,0.22,18.97220283837907,10.7573928878089,HAZ,107.8333333333333,1780,Plotter,PAL,H1,PAL-H1,USA Surveillance,USA,9.38e+18,57199586309.17535,,low,,UN-SPEC,NO,NO,PWR,89.30246768286761
274.4444444444445,0.25,0.53,1.51,0.011,0.26,0.22,19.61172330800734,11.75689084387885,HAZ,151.7222222222222,1783,Plotter,PAL,H1,PAL-H1,USA Surveillance,USA,4.09e+19,571335018562.1022,,low,,UN-SPEC,NO,NO,PWR,139.1638135074282
287.2222222222222,0.11,0.61,1.37,0.004,0.23,0.23,19.35218251811136,10.44598500670526,P,70.88888888888889,1785,Plotter,SL2,P1,SL2-P1,USA Surveillance,USA,2.25e+19,27924474349.69484,,low,-0.8888888888888897,410.698,YES,YES,PWR,46.69216293809119
285.5555555555555,0.03,0.58,1.38,0.005,0.23,0.23,19.38381536598043,10.49301568678535,P,7.555555555555557,1794,Plotter,WF3,P1,WF3-P1,USA Surveillance,USA,2.42e+19,31118287348.21991,,low,-25.27777777777778,,NO,YES,PWR,25.405195832558274
285.5555555555555,0.03,0.58,1.38,0.005,0.23,0.23,19.38381536598043,10.49301568678535,P,14.05555555555556,1795,Plotter,WF3,P1,WF3-P1,USA Surveillance,USA,2.42e+19,31118287348.21991,,low,-31.38888888888889,,NO,YES,PWR,25.405195832558274
285.5555555555555,0.05,0.16,1.35,0.008,0.16,0.23,19.38381536598043,10.49301568678535,W,10.55555555555556,1796,Plotter,WF3,W1,WF3-W1,USA Surveillance,USA,2.42e+19,31118287348.21991,,low,-64.66666666666667,,NO,YES,PWR,30.014424649021056
282.6,0.05,0.7,0.64,0.006,0.25,0.21,19.7419390777292,10.79319148202049,F,44.6,1798,Plotter,KO1,F1,KO1-F1,S. Korea Surveillance,S-KOREA,5.52e+19,62114283800.7028,,low,-59.1,,NO,YES,PWR,38.449364429160546
273.8888888888889,0.23,0.75,1.36,0.014,0.24,0.0,17.90687353472207,8.90563980780227,W,61.88888888888889,1806,Plotter,CPR,W1,CPR-W1,USA Surveillance,USA,8.07e+17,804710758.8332711,,low,,UN-SPEC,NO,NO,BWR,45.72953902195462
273.8888888888889,0.133,0.537,1.645,0.008,0.253,0.247,17.35983548233989,8.355878897084613,P,8.83333333333333,1807,Plotter,DR3,P1,DR3-P1,USA Surveillance,USA,2.29e+17,226923198.8838153,,low,-20.77777777777778,422.649,YES,YES,BWR,11.247077878445658
273.8888888888889,0.35,0.73,1.75,0.013,0.54,0.09,17.35983548233989,8.355878897084613,W,37.66666666666666,1808,Plotter,DR3,W2,DR3-W2,USA Surveillance,USA,2.29e+17,226923198.8838153,,low,,UN-SPEC,NO,NO,BWR,30.182997341006676
273.8888888888889,0.1,0.32,1.43,0.011,0.0,0.0,17.9604707775343,8.935324893209087,W,11.05555555555556,1812,Plotter,PH2,W1,PH2-W1,USA Surveillance,USA,9.13e+17,861638097.6540794,,low,,,NO,NO,BWR,14.16085974449213
273.8888888888889,0.08,0.59,1.39,0.01,0.23,0.0,18.1430148002541,9.162765564816421,P,8.166666666666668,1814,Plotter,HA2,P1,HA2-P1,USA Surveillance,USA,1.39e+18,1454673625.657847,,low,-28.66666666666667,,NO,YES,BWR,15.477391062272787
274.0,0.12,0.65,1.29,0.009,0.28,0.2,18.28780172993023,9.28330122870355,P,6.300000000000004,1816,Plotter,LV2,P1,LV2-P1,Mexico Surveillance,MEXICO,1.94e+18,1920000000.0,,low,-33.7,,NO,YES,BWR,28.539726532865327
278.8888888888889,0.04,0.89,1.45,0.016,0.44,0.0,16.92890769024395,8.489584598376018,W,16.83333333333334,1819,Plotter,NM2,W1,NM2-W1,USA Surveillance,USA,8.49e+16,308734098.5575244,,low,-52.05555555555556,,NO,YES,BWR,1.5686719204601627
292.2222222222222,0.04,0.06,1.08,0.005,0.24,0.16,18.94250410616808,10.3028753191234,W,-2.833333333333334,1822,Plotter,PV1,W1,PV1-W1,USA Surveillance,USA,8.76e+18,20085161082.99189,,low,11.94444444444444,,NO,YES,PWR,12.219249436547909
292.7777777777778,0.047,0.049,1.28,0.009,0.14,0.15,19.78031731214015,10.8589208653533,W,18.77777777777777,1825,Plotter,SB1,W1,SB1-W1,USA Surveillance,USA,6.03e+19,72263811663.68121,,high,-59.22222222222221,513.6595,YES,YES,PWR,40.96775484162414
287.0,0.04,0.75,1.71,0.007,0.36,0.057,19.38021124171161,11.13891385460161,W,17.1973167337307,1829,Plotter,F1,w,F1-w,France Surveillance,FRANCE,2.4e+19,137693631669.535,,low,-37.0657476253029,,NO,YES,PWR,32.631830924385426
287.0,0.06,0.73,1.33,0.006,0.19,0.139,19.7041505168398,11.34621566983935,F,51.9453074649938,1830,Plotter,F1,f,F1-f,France Surveillance,FRANCE,5.06e+19,221929824561.404,,low,-68.7159025417893,,NO,YES,PWR,50.067975137686815
287.0,0.05,0.72,1.37,0.005,0.17,0.157,19.58658730467176,11.15313751091016,F,14.347505870847,1832,Plotter,F2,f2,F2-f2,France Surveillance,FRANCE,3.86e+19,142277921120.531,,low,-53.2072669065329,,NO,YES,PWR,39.677714874754415
287.0,0.05,0.72,1.37,0.005,0.17,0.157,19.71432975974523,11.19739795087722,F,31.7509331502405,1836,Plotter,F2,f2,F2-f2,France Surveillance,FRANCE,5.18e+19,157542579075.426,,low,-53.2072669065329,,NO,YES,PWR,46.46028065567657
287.0,0.03,0.62,1.69,0.007,0.37,0.066,19.58319877396862,11.06626696510061,W,22.363896790265,1837,Plotter,F2,w,F2-w,France Surveillance,FRANCE,3.83e+19,116484184914.842,,low,-51.7766394804271,,NO,YES,PWR,40.53497231111821
287.0,0.066,0.72,1.26,0.008,0.16,0.15,19.43616264704076,11.14768984644097,F,37.9106584164752,1840,Plotter,F3,f,F3-f,France Surveillance,FRANCE,2.73e+19,140504374678.332,,low,-63.9457308292392,,NO,YES,PWR,38.84006712777877
287.0,0.03,0.52,1.83,0.005,0.33,0.072,19.41664050733828,11.14271372723776,W,6.691413492221599,1847,Plotter,F7,w,F7-w,France Surveillance,FRANCE,2.61e+19,138903672166.046,,low,-41.6201967394668,,NO,YES,PWR,32.85322469670425
287.0,0.06,0.69,1.3,0.007,0.24,0.146,19.73239375982297,11.34358234634945,F,41.7116086059346,1854,Plotter,F11,f,F11-f,France Surveillance,FRANCE,5.4e+19,220588235294.118,,low,-68.7504733376794,,NO,YES,PWR,50.65613169643907
287.0,0.05,0.71,1.35,0.009,0.26,0.154,19.63548374681491,11.23339439624282,F,34.9756996557185,1860,Plotter,F12,f,F12-f,France Surveillance,FRANCE,4.32e+19,171156893819.334,,low,-47.5377217885603,,NO,YES,PWR,42.42877656879967
286.0,0.05,0.74,1.41,0.005,0.29,0.142,19.62940959910272,10.95180264638222,F,40.10665666844605,1866,Plotter,F13,f,F13-f,France Surveillance,FRANCE,4.26e+19,89495798319.3277,,low,-47.7619320337716,,NO,YES,PWR,43.585447422660756
286.0,0.05,0.74,1.41,0.005,0.29,0.142,19.72098574415374,10.8447679035621,F,45.02761845202094,1868,Plotter,F13,f,F13-f,France Surveillance,FRANCE,5.26e+19,69946808510.6383,,low,-47.7619320337716,,NO,YES,PWR,48.81855147929884
284.0,0.08,0.84,1.23,0.009,0.25,0.181,19.35218251811136,10.96479269177263,F,43.559715676451,1873,Plotter,F14,f2,F14-f2,France Surveillance,FRANCE,2.25e+19,92213114754.0984,,low,-60.0573090850599,,NO,YES,PWR,46.43556160985054
287.0,0.03,0.73,1.79,0.008,0.32,0.057,19.04921802267018,11.13966199342901,W,33.83945986632355,1882,Plotter,F15,w,F15-w,France Surveillance,FRANCE,1.12e+19,137931034482.759,,low,-38.3055853685594,,NO,YES,PWR,21.397222453970652
287.0,0.07,0.68,1.4,0.008,0.2,0.164,19.5327543789925,11.2879826174972,F,34.507826912248,1883,Plotter,F15,f,F15-f,France Surveillance,FRANCE,3.41e+19,194080819578.828,,low,-59.8568268717178,,NO,YES,PWR,45.45453634698187
287.0,0.07,0.68,1.4,0.008,0.2,0.164,19.74350976472843,11.3863375070054,F,43.57458280754,1885,Plotter,F15,f,F15-f,France Surveillance,FRANCE,5.54e+19,243409490333.919,,low,-59.8568268717178,,NO,YES,PWR,57.14516859048104
287.0,0.03,0.66,1.45,0.009,0.36,0.063,19.40654018043395,11.16499369983741,W,29.4458965412717,1890,Plotter,F16,w,F16-w,France Surveillance,FRANCE,2.55e+19,146215596330.275,,low,-44.7942594642475,,NO,YES,PWR,30.464897833227806
287.0,0.033,0.64,1.41,0.009,0.35,0.054,19.10037054511756,11.13894945105111,W,27.3156128286602,1894,Plotter,F17,w,F17-w,France Surveillance,FRANCE,1.26e+19,137704918032.787,,low,-60.0460899599569,,NO,YES,PWR,19.97732485840271
287.0,0.033,0.64,1.41,0.009,0.35,0.054,19.40140054078154,11.14444238822061,W,41.99458433079511,1896,Plotter,F17,w,F17-w,France Surveillance,FRANCE,2.52e+19,139457664637.521,,low,-60.0460899599569,,NO,YES,PWR,29.705879278541012
287.0,0.064,0.69,1.32,0.006,0.22,0.138,19.71767050300226,11.33028067666353,F,37.7530118203339,1899,Plotter,F17,f,F17-f,France Surveillance,FRANCE,5.22e+19,213934426229.508,,low,-59.9360938965388,,NO,YES,PWR,51.46573102597241
287.0,0.06,0.7,1.38,0.007,0.19,0.144,19.26007138798508,11.25575001420243,F,51.4092608781893,1901,Plotter,F21,f,F21-f,France Surveillance,FRANCE,1.82e+19,180198019801.98,,low,-85.2715107591941,,NO,YES,PWR,30.426801927729358
287.0,0.03,0.57,1.78,0.005,0.29,0.078,19.11727129565577,11.11294992187312,W,-10.6058257689987,1902,Plotter,F21,w,F21-w,France Surveillance,FRANCE,1.31e+19,129702970297.03,,low,-45.3431863096568,,NO,YES,PWR,22.057226376809478
287.0,0.03,0.57,1.78,0.005,0.29,0.078,19.42160392686983,11.16296664414575,W,1.628801386765502,1904,Plotter,F21,w,F21-w,France Surveillance,FRANCE,2.64e+19,145534729878.721,,low,-45.3431863096568,,NO,YES,PWR,32.941726694273804
287.0,0.03,0.57,1.78,0.005,0.29,0.078,19.6063813651106,11.24276938521846,W,10.8552334729211,1906,Plotter,F21,w,F21-w,France Surveillance,FRANCE,4.04e+19,174891774891.775,,low,-45.3431863096568,,NO,YES,PWR,42.02524069861838
287.0,0.03,0.7,1.68,0.008,0.37,0.058,19.10720996964787,11.13547037876009,W,38.8364351420041,1920,Plotter,F26,w,F26-w,France Surveillance,FRANCE,1.28e+19,136606189967.983,,low,-50.0742058331659,,NO,YES,PWR,22.186743810516795
287.0,0.03,0.7,1.68,0.008,0.37,0.058,19.70500795933334,11.177378058462,W,66.7613548165424,1924,Plotter,F26,w,F26-w,France Surveillance,FRANCE,5.07e+19,150445103857.567,,low,-50.0742058331659,,NO,YES,PWR,48.782518986712695
287.0,0.04,0.6,1.74,0.006,0.39,0.072,19.35793484700045,11.16481024864599,W,16.4151136834379,1930,Plotter,F28,w,F28-w,France Surveillance,FRANCE,2.28e+19,146153846153.846,,low,-58.8958238008067,,NO,YES,PWR,30.283083076635965
287.0,0.04,0.6,1.74,0.006,0.39,0.072,19.54282542695918,11.21936706010971,W,32.81788755887361,1932,Plotter,F28,w,F28-w,France Surveillance,FRANCE,3.49e+19,165716999050.332,,low,-58.8958238008067,,NO,YES,PWR,38.63925092661187
287.0,0.06,0.75,1.36,0.009,0.25,0.158,19.26245108973043,11.28655995332864,F,28.6587187288745,1933,Plotter,F30,f,F30-f,France Surveillance,FRANCE,1.83e+19,193446088794.926,,low,-41.9934660613102,,NO,YES,PWR,31.48332679127932
286.0,0.1,0.51,1.5,0.015,0.4,0.066,18.51851393987789,10.86433739799993,W,8.698546838295002,1938,Plotter,F32,w,F32-w,France Surveillance,FRANCE,3.3e+18,73170731707.3171,,low,-29.9319678508526,,NO,YES,PWR,23.331412385944546
287.0,0.033,0.64,1.46,0.008,0.4,0.055,19.07554696139253,11.12958625781496,W,8.651984373268895,1946,Plotter,F37,w,F37-w,France Surveillance,FRANCE,1.19e+19,134767836919.592,,low,-55.476048945021,,NO,YES,PWR,19.597437081838976
287.0,0.03,0.78,1.75,0.003,0.3,0.057,19.13353890837022,11.10334412301347,W,19.7141461180325,1952,Plotter,F38,w,F38-w,France Surveillance,FRANCE,1.36e+19,126865671641.791,,low,-59.5082593783983,,NO,YES,PWR,23.743806351296023
287.0,0.06,0.71,1.35,0.007,0.22,0.156,19.22788670461367,11.21928653285176,F,19.4783739756825,1957,Plotter,F39,f,F39-f,France Surveillance,FRANCE,1.69e+19,165686274509.804,,low,-52.4490522223906,,NO,YES,PWR,29.282697756235674
287.0,0.06,0.71,1.35,0.007,0.22,0.156,19.71011736511182,11.31584083834399,F,53.7069520064072,1961,Plotter,F39,f,F39-f,France Surveillance,FRANCE,5.13e+19,206938281565.147,,low,-52.4490522223906,,NO,YES,PWR,50.51766730850745
287.0,0.03,0.71,1.66,0.008,0.36,0.061,19.58771096501891,11.19343443825109,W,39.29517431846177,1962,Plotter,F39,w,F39-w,France Surveillance,FRANCE,3.87e+19,156111335215.813,,low,-40.7169910890738,,NO,YES,PWR,41.72881527416559
287.0,0.03,0.68,1.58,0.01,0.4,0.06,19.6232492903979,11.2585107353425,W,37.35714148266884,1974,Plotter,F41,w,F41-w,France Surveillance,FRANCE,4.2e+19,181347150259.067,,low,-36.6212018184298,,NO,YES,PWR,42.47725351511102
287.0,0.06,0.7,1.28,0.007,0.25,0.149,19.65513843481138,11.30956867875499,F,34.64513253644029,1975,Plotter,F45,f,F45-f,France Surveillance,FRANCE,4.519999999999999e+19,203971119133.574,,low,-68.9751038621197,,NO,YES,PWR,46.26815647811132
287.0,0.06,0.73,1.43,0.006,0.28,0.157,19.22530928172586,11.24530591014212,F,15.679212534565,1981,Plotter,F46,f,F46-f,France Surveillance,FRANCE,1.68e+19,175916230366.492,,low,-41.4435396924089,,NO,YES,PWR,29.870006976323644
286.0,0.1,0.49,1.58,0.016,0.39,0.05,19.34242268082221,10.95201752434212,W,61.0372496589944,1990,Plotter,F47,w,F47-w,France Surveillance,FRANCE,2.2e+19,89540089540.0896,,low,-37.4166937612231,,NO,YES,PWR,48.82868365014879
286.0,0.05,0.72,1.49,0.008,0.32,0.149,19.09342168516223,10.75836516572314,F,11.3712355499189,1994,Plotter,F47,f2,F47-f2,France Surveillance,FRANCE,1.24e+19,57327785483.1253,,low,-44.160427053052,,NO,YES,PWR,23.349519509946695
287.0,0.03,0.7,1.65,0.008,0.35,0.054,19.54032947479087,11.15169550543908,W,48.99369005288349,1996,Plotter,F48,w,F48-w,France Surveillance,FRANCE,3.47e+19,141806293420.515,,low,-33.7758825616546,,NO,YES,PWR,38.94941483018668
287.0,0.06,0.69,1.36,0.006,0.21,0.159,19.32221929473392,11.3217852172546,F,37.781482975098,1999,Plotter,F48,f,F48-f,France Surveillance,FRANCE,2.1e+19,209790209790.21,,low,-54.553750620549,,NO,YES,PWR,32.067649711113695
286.0,0.07,0.71,1.53,0.008,0.28,0.152,19.63548374681491,10.95605585020279,F,30.7871996364799,2005,Plotter,F51,f1,F51-f1,France Surveillance,FRANCE,4.32e+19,90376569037.6569,,low,-53.0549982265375,,NO,YES,PWR,54.09228239197998
286.0,0.07,0.71,1.53,0.008,0.28,0.152,19.08278537031645,10.7626390842054,F,28.4868589365507,2007,Plotter,F51,f1,F51-f1,France Surveillance,FRANCE,1.21e+19,57894736842.1053,,low,-53.0549982265375,,NO,YES,PWR,30.21315506740359
286.0,0.08,0.65,1.52,0.009,0.33,0.141,19.08635983067475,10.76621354456369,F,28.907935962884,2008,Plotter,F51,f2,F51-f2,France Surveillance,FRANCE,1.22e+19,58373205741.6268,,low,-57.8661962963032,,NO,YES,PWR,32.93975398212082
284.0,0.09,0.1,1.31,0.017,0.33,0.051,18.55630250076729,10.89829110411018,W,12.893493646655,2010,Plotter,F52,w,F52-w,France Surveillance,FRANCE,3.6e+18,79120879120.8791,,low,-54.0318018689064,,NO,YES,PWR,17.37021443650083
284.0,0.09,0.1,1.31,0.017,0.33,0.051,19.68394713075151,10.82964108895043,W,51.01468890863074,2016,Plotter,F52,w,F52-w,France Surveillance,FRANCE,4.83e+19,67552447552.4476,,low,-54.0318018689064,,NO,YES,PWR,55.39162921624798
287.0,0.05,0.71,1.42,0.005,0.2,0.158,19.09691001300806,11.25057290087825,F,35.4974067758942,2019,Plotter,F55,f,F55-f,France Surveillance,FRANCE,1.25e+19,178062678062.678,,low,-61.1972664848224,,NO,YES,PWR,22.09768471714493
287.0,0.05,0.71,1.42,0.005,0.2,0.158,19.56348108539441,11.29280224924971,F,33.6187978231119,2021,Plotter,F55,f,F55-f,France Surveillance,FRANCE,3.66e+19,196246648793.566,,low,-61.1972664848224,,NO,YES,PWR,38.96344750754055
287.0,0.03,0.78,1.7,0.004,0.35,0.058,19.54777470538782,11.23390748501867,W,26.14165694690931,2024,Plotter,F55,w,F55-w,France Surveillance,FRANCE,3.53e+19,171359223300.971,,low,-70.258485299297,,NO,YES,PWR,40.72413838663225
287.0,0.07,0.68,1.34,0.006,0.27,0.16,19.26481782300954,11.26699474226381,F,39.0716735574951,2025,Plotter,F56,f,F56-f,France Surveillance,FRANCE,1.84e+19,184924623115.578,,low,-49.1971163406568,,NO,YES,PWR,33.30184612100771
287.0,0.041,0.57,1.64,0.013,0.34,0.065,19.11058971029925,11.16266609046752,W,33.6571496219226,2036,Plotter,F59,w,F59-w,France Surveillance,FRANCE,1.29e+19,145434047350.62,,low,-47.4706842400059,,NO,YES,PWR,21.441844869430437
287.0,0.041,0.57,1.64,0.013,0.34,0.065,19.6222140229663,11.23535849378157,W,48.79930329335,2040,Plotter,F59,w,F59-w,France Surveillance,FRANCE,4.19e+19,171932704144.44,,low,-47.4706842400059,,NO,YES,PWR,42.08315345154585
287.0,0.04,0.55,1.63,0.014,0.35,0.062,19.41664050733828,11.14155960888142,W,41.02727713120004,2044,Plotter,F60,w,F60-w,France Surveillance,FRANCE,2.61e+19,138535031847.134,,low,-43.1669113173804,,NO,YES,PWR,31.928148720535184
290.0,0.01,0.01,1.67,0.003,0.15,0.13,19.13353891,11.8920946,P,3.46283,2053,IVAR,,,CM1,,,1.36e+19,780000000000.0,7.0,low,,,NO,NO,PWR,17.40349332253254
290.0,0.01,0.01,1.67,0.003,0.15,0.13,17.47712125,11.0,P,-7.66848,2059,IVAR,,,CM1,,,3e+17,100000000000.0,-16.0,low,,,NO,NO,PWR,1.9612261265890387
290.0,0.01,0.01,1.67,0.003,0.15,0.13,18.60205999,10.90308999,P,-2.43325,2061,IVAR,,,CM1,,,4e+18,80000000000.0,-5.0,low,,,NO,NO,PWR,8.638251125217401
310.0,0.01,0.01,1.67,0.003,0.15,0.13,18.5797836,11.04139269,P,2.96412,2069,IVAR,,,CM1,,,3.8e+18,110000000000.0,6.0,low,,,NO,NO,PWR,5.573385732078
290.0,0.01,0.01,1.65,0.041,0.16,0.14,17.84509804,11.8920946,P,-4.833,2070,IVAR,,,CM2,,,7e+17,780000000000.0,-10.0,low,,,NO,NO,PWR,3.320347169790538
290.0,0.01,0.01,1.65,0.041,0.16,0.14,17.60205999,11.41497335,P,1.97072,2075,IVAR,,,CM2,,,4e+17,260000000000.0,4.0,low,,,NO,NO,PWR,2.4103057721494756
270.0,0.01,0.01,1.65,0.041,0.16,0.14,18.5797836,11.96378783,P,11.10428,2082,IVAR,,,CM2,,,3.8e+18,920000000000.0,22.0,low,,,NO,NO,PWR,13.526850698897258
310.0,0.01,0.01,1.65,0.041,0.16,0.14,19.20411998,11.53147892,P,26.175,2088,IVAR,,,CM2,,,1.6e+19,340000000000.0,50.0,low,,,NO,NO,PWR,13.228522447426732
290.0,0.02,0.85,1.6,0.006,0.16,0.13,17.84509804,11.8920946,P,3.46283,2091,IVAR,,,CM3,,,7e+17,780000000000.0,7.0,low,,,NO,NO,PWR,3.634914814374161
290.0,0.02,0.85,1.6,0.006,0.16,0.13,18.38021124,11.49136169,P,5.47107,2100,IVAR,,,CM3,,,2.4e+18,310000000000.0,11.0,low,,,NO,NO,PWR,7.358428144803514
290.0,0.02,0.85,1.6,0.006,0.16,0.13,18.68124124,11.50514998,P,3.46283,2101,IVAR,,,CM3,,,4.8e+18,320000000000.0,7.0,low,,,NO,NO,PWR,10.941834289560074
290.0,0.02,0.85,1.6,0.006,0.16,0.13,18.92941893,11.41497335,P,10.58547,2102,IVAR,,,CM3,,,8.5e+18,260000000000.0,21.0,low,,,NO,NO,PWR,15.175511588374187
290.0,0.02,0.85,1.6,0.006,0.16,0.13,19.19589965,11.47712125,P,12.14592,2103,IVAR,,,CM3,,,1.57e+19,300000000000.0,24.0,low,,,NO,NO,PWR,21.56120030941864
290.0,0.02,0.85,1.6,0.006,0.16,0.13,18.38021124,10.90308999,P,5.97648,2106,IVAR,,,CM3,,,2.4e+18,80000000000.0,12.0,low,,,NO,NO,PWR,7.358428144803514
270.0,0.02,0.85,1.6,0.006,0.16,0.13,18.61278386,11.07918125,P,10.58547,2113,IVAR,,,CM3,,,4.1e+18,120000000000.0,21.0,low,,,NO,NO,PWR,15.466651343901772
310.0,0.02,0.85,1.6,0.006,0.16,0.13,19.20411998,11.53147892,P,8.52363,2117,IVAR,,,CM3,,,1.6e+19,340000000000.0,17.0,low,,,NO,NO,PWR,14.481784511547312
290.0,0.02,0.86,1.53,0.031,0.16,0.16,18.0,11.50514998,P,7.50075,2126,IVAR,,,CM4,,,1e+18,320000000000.0,15.0,low,,,NO,NO,PWR,4.5217689094033275
290.0,0.02,0.86,1.53,0.031,0.16,0.16,17.47712125,11.0,P,7.50075,2129,IVAR,,,CM4,,,3e+17,100000000000.0,15.0,low,,,NO,NO,PWR,2.2699713084868196
270.0,0.02,0.86,1.53,0.031,0.16,0.16,18.61278386,11.07918125,P,27.85203,2135,IVAR,,,CM4,,,4.1e+18,120000000000.0,53.0,low,,,NO,NO,PWR,15.687251160939278
290.0,0.02,0.86,1.61,0.05,0.16,0.15,19.13353891,11.8920946,P,40.51875,2143,IVAR,,,CM5,,,1.36e+19,780000000000.0,75.0,low,,,NO,NO,PWR,20.764813329112208
310.0,0.02,0.86,1.61,0.05,0.16,0.15,18.60205999,11.99122608,P,19.04723,2156,IVAR,,,CM5,,,4e+18,980000000000.0,37.0,low,,,NO,NO,PWR,6.8479625697906235
290.0,0.02,1.68,1.5,0.007,0.17,0.15,20.34242268,13.32221929,P,194.07075,2182,BR2,,,CM6,,,2.2e+20,21000000000000.0,285.0,high,,,NO,NO,PWR,237.13127457032343
300.0,0.02,1.68,1.5,0.007,0.17,0.15,19.81954394,13.97772361,P,39.34043,2184,BR2,,,CM6,,,6.6e+19,95000000000000.0,73.0,high,,,NO,NO,PWR,96.72210251984431
300.0,0.02,1.68,1.5,0.007,0.17,0.15,19.23044892,13.98677173,P,10.068,2185,BR2,,,CM6,,,1.7e+19,97000000000000.0,20.0,low,,,NO,NO,PWR,44.497593910286334
300.0,0.02,1.68,1.5,0.007,0.17,0.15,19.51851394,13.98677173,P,14.77347,2186,BR2,,,CM6,,,3.3e+19,97000000000000.0,29.0,low,,,NO,NO,PWR,65.04600806152482
290.0,0.0,1.7,1.55,0.047,0.17,0.16,17.84509804,11.8920946,P,4.967000000000001,2187,IVAR,,,CM7,,,7e+17,780000000000.0,10.0,low,,,NO,NO,PWR,9.47178537481261
290.0,0.0,1.7,1.55,0.047,0.17,0.16,18.53147892,11.8920946,P,16.89963,2189,IVAR,,,CM7,,,3.4e+18,780000000000.0,33.0,low,,,NO,NO,PWR,23.40485882363252
290.0,0.01,0.86,0.01,0.004,0.14,0.13,19.52113808,11.98677173,P,-0.97732,2211,IVAR,,,CM8,,,3.32e+19,970000000000.0,-2.0,low,,,NO,NO,PWR,3.405532205973583
290.0,0.01,0.86,0.01,0.004,0.14,0.13,17.60205999,11.41497335,P,0.0,2212,IVAR,,,CM8,,,4e+17,260000000000.0,0.0,low,,,NO,NO,PWR,0.27147716991066556
290.0,0.01,0.86,0.01,0.004,0.14,0.13,17.47712125,11.0,P,0.98268,2216,IVAR,,,CM8,,,3e+17,100000000000.0,2.0,low,,,NO,NO,PWR,0.23026092429619066
290.0,0.01,0.86,0.01,0.004,0.14,0.13,18.60205999,10.90308999,P,3.46283,2218,IVAR,,,CM8,,,4e+18,80000000000.0,7.0,low,,,NO,NO,PWR,1.0141878396523933
270.0,0.01,0.86,0.01,0.004,0.14,0.13,19.23299611,11.5563025,P,17.97075,2221,IVAR,,,CM8,,,1.71e+19,360000000000.0,35.0,low,,,NO,NO,PWR,3.603686224732372
290.0,0.01,0.86,0.85,0.003,0.15,0.15,19.19589965,11.47712125,P,10.068,2235,IVAR,,,CM9,,,1.57e+19,300000000000.0,20.0,low,,,NO,NO,PWR,16.10943191590388
270.0,0.02,0.88,1.66,0.008,0.17,0.16,19.18184359,11.96378783,P,11.62443,2269,IVAR,,,CM10,,,1.52e+19,920000000000.0,23.0,low,,,NO,NO,PWR,34.12400884655391
290.0,0.34,0.85,1.64,0.006,0.18,0.15,19.13353891,11.8920946,P,109.908,2288,IVAR,,,CM11,,,1.36e+19,780000000000.0,180.0,low,,,NO,NO,PWR,115.16594025942219
290.0,0.34,0.85,1.64,0.006,0.18,0.15,18.0,11.50514998,P,62.007,2292,IVAR,,,CM11,,,1e+18,320000000000.0,110.0,low,,,NO,NO,PWR,54.85919126284647
290.0,0.34,0.85,1.64,0.006,0.18,0.15,17.36172784,10.84509804,P,27.85203,2297,IVAR,,,CM11,,,2.3e+17,70000000000.0,53.0,low,,,NO,NO,PWR,27.10647859924604
270.0,0.34,0.85,1.64,0.006,0.18,0.15,18.63346846,11.39794001,P,123.28668,2304,IVAR,,,CM11,,,4.3e+18,250000000000.0,198.0,low,,,NO,NO,PWR,107.39565628528678
310.0,0.34,0.85,1.64,0.006,0.18,0.15,19.16731733,11.99122608,P,92.74512,2309,IVAR,,,CM11,,,1.47e+19,980000000000.0,156.0,low,,,NO,NO,PWR,94.47161596958023
310.0,0.34,0.85,1.64,0.006,0.18,0.15,18.60205999,11.36172784,P,71.06192,2310,IVAR,,,CM11,,,4e+18,230000000000.0,124.0,low,,,NO,NO,PWR,68.5149988572595
290.0,0.86,0.84,1.65,0.006,0.17,0.15,18.25527251,11.8920946,P,50.13827,2315,IVAR,,,CM12,,,1.8e+18,780000000000.0,91.0,low,,,NO,NO,PWR,66.25156219230134
290.0,0.86,0.84,1.65,0.006,0.17,0.15,19.52113808,11.98677173,P,87.88467,2319,IVAR,,,CM12,,,3.32e+19,970000000000.0,149.0,low,,,NO,NO,PWR,142.88936220358318
290.0,0.86,0.84,1.65,0.006,0.17,0.15,18.0,11.50514998,P,50.13827,2321,IVAR,,,CM12,,,1e+18,320000000000.0,91.0,low,,,NO,NO,PWR,54.45800581448236
290.0,0.86,0.84,1.65,0.006,0.17,0.15,18.04139269,11.0,P,64.56732,2325,IVAR,,,CM12,,,1.1e+18,100000000000.0,114.0,low,,,NO,NO,PWR,56.330884529961004
290.0,0.11,0.83,1.61,0.004,0.16,0.15,19.52113808,11.98677173,P,35.25852,2341,IVAR,,,CM13,,,3.32e+19,970000000000.0,66.0,low,,,NO,NO,PWR,61.42056391709213
290.0,0.11,0.83,1.61,0.004,0.16,0.15,19.19589965,11.47712125,P,63.28447999999999,2347,IVAR,,,CM13,,,1.57e+19,300000000000.0,112.0,low,,,NO,NO,PWR,46.72116873744505
270.0,0.11,0.83,1.61,0.004,0.16,0.15,18.63346846,11.39794001,P,49.527,2354,IVAR,,,CM13,,,4.3e+18,250000000000.0,90.0,low,,,NO,NO,PWR,39.52361520052168
310.0,0.11,0.83,1.61,0.004,0.16,0.15,18.60205999,11.36172784,P,17.97075,2360,IVAR,,,CM13,,,4e+18,230000000000.0,35.0,low,,,NO,NO,PWR,22.636738975965216
290.0,0.22,0.02,1.59,0.002,0.15,0.14,17.84509804,11.8920946,P,15.83387,2386,IVAR,,,CM15,,,7e+17,780000000000.0,31.0,low,,,NO,NO,PWR,14.503387541716123
290.0,0.22,0.02,1.59,0.002,0.15,0.14,18.64345268,11.94939001,P,17.97075,2389,IVAR,,,CM15,,,4.4e+18,890000000000.0,35.0,low,,,NO,NO,PWR,28.380218987415347
290.0,0.22,0.02,1.59,0.002,0.15,0.14,19.13353891,11.8920946,P,23.40675,2391,IVAR,,,CM15,,,1.36e+19,780000000000.0,45.0,low,,,NO,NO,PWR,41.38199890122011
290.0,0.22,0.02,1.59,0.002,0.15,0.14,18.68124124,11.50514998,P,22.30883,2397,IVAR,,,CM15,,,4.8e+18,320000000000.0,43.0,low,,,NO,NO,PWR,29.21577005025622
290.0,0.22,0.02,1.59,0.002,0.15,0.14,19.19589965,11.47712125,P,23.95772,2399,IVAR,,,CM15,,,1.57e+19,300000000000.0,46.0,low,,,NO,NO,PWR,43.45908818307418
290.0,0.22,0.02,1.59,0.002,0.15,0.14,18.04139269,11.0,P,25.61867,2402,IVAR,,,CM15,,,1.1e+18,100000000000.0,49.0,low,,,NO,NO,PWR,17.413139653517707
270.0,0.22,0.02,1.59,0.002,0.15,0.14,19.23299611,11.5563025,P,38.16747,2408,IVAR,,,CM15,,,1.71e+19,360000000000.0,71.0,low,,,NO,NO,PWR,60.66759475930036
270.0,0.22,0.02,1.59,0.002,0.15,0.14,18.41497335,10.90308999,P,27.85203,2409,IVAR,,,CM15,,,2.6e+18,80000000000.0,53.0,low,,,NO,NO,PWR,30.981754690162788
310.0,0.22,0.02,1.59,0.002,0.15,0.14,19.16731733,11.99122608,P,21.21627,2412,IVAR,,,CM15,,,1.47e+19,980000000000.0,41.0,low,,,NO,NO,PWR,32.483064403174886
310.0,0.22,0.02,1.59,0.002,0.15,0.14,18.38021124,10.84509804,P,19.58748,2415,IVAR,,,CM15,,,2.4e+18,70000000000.0,38.0,low,,,NO,NO,PWR,18.236831461571967
290.0,0.22,0.82,1.58,0.004,0.25,0.16,17.60205999,11.41497335,P,13.71843,2428,IVAR,,,CM16,,,4e+17,260000000000.0,27.0,low,,,NO,NO,PWR,25.920794029866652
290.0,0.22,0.82,1.58,0.004,0.25,0.16,17.36172784,10.84509804,P,13.19292,2434,IVAR,,,CM16,,,2.3e+17,70000000000.0,26.0,low,,,NO,NO,PWR,18.83093942643742
290.0,0.22,0.82,1.58,0.004,0.25,0.16,18.60205999,10.90308999,P,90.65403,2438,IVAR,,,CM16,,,4e+18,80000000000.0,153.0,low,,,NO,NO,PWR,59.52708852533331
270.0,0.22,0.82,1.58,0.004,0.25,0.16,18.63346846,11.39794001,P,105.54492,2441,IVAR,,,CM16,,,4.3e+18,250000000000.0,174.0,low,,,NO,NO,PWR,76.98367436860832
270.0,0.22,0.82,1.58,0.004,0.25,0.16,18.61278386,11.07918125,P,106.26875,2444,IVAR,,,CM16,,,4.1e+18,120000000000.0,175.0,low,,,NO,NO,PWR,75.90238521652513
310.0,0.22,0.82,1.58,0.004,0.25,0.16,18.5797836,11.04139269,P,60.10083,2450,IVAR,,,CM16,,,3.8e+18,110000000000.0,107.0,low,,,NO,NO,PWR,47.4040682185051
290.0,0.22,1.59,1.54,0.004,0.25,0.16,17.60205999,11.70757018,P,4.967000000000001,2451,IVAR,,,CM17,,,4e+17,510000000000.0,10.0,low,,,NO,NO,PWR,43.95978514245154
290.0,0.22,1.59,1.54,0.004,0.25,0.16,18.38021124,11.49136169,P,102.663,2463,IVAR,,,CM17,,,2.4e+18,310000000000.0,170.0,low,,,NO,NO,PWR,88.08953591221297
290.0,0.22,1.59,1.54,0.004,0.25,0.16,18.38021124,10.90308999,P,133.99248,2470,IVAR,,,CM17,,,2.4e+18,80000000000.0,212.0,low,,,NO,NO,PWR,88.08953591221297
290.0,0.22,1.59,1.54,0.004,0.25,0.16,18.60205999,10.90308999,P,157.81788,2471,IVAR,,,CM17,,,4e+18,80000000000.0,242.0,low,,,NO,NO,PWR,103.17395292959311
270.0,0.22,1.59,1.54,0.004,0.25,0.16,19.18184359,11.96378783,P,205.51868,2473,IVAR,,,CM17,,,1.52e+19,920000000000.0,298.0,low,,,NO,NO,PWR,200.7758843074243
270.0,0.22,1.59,1.54,0.004,0.25,0.16,18.41497335,10.90308999,P,159.44912,2476,IVAR,,,CM17,,,2.6e+18,80000000000.0,244.0,low,,,NO,NO,PWR,115.10672153357737
270.0,0.22,1.59,1.54,0.004,0.25,0.16,18.61278386,11.07918125,P,176.05632,2477,IVAR,,,CM17,,,4.1e+18,120000000000.0,264.0,low,,,NO,NO,PWR,133.24997071759276
310.0,0.22,1.59,1.54,0.004,0.25,0.16,18.38021124,10.84509804,P,82.41027,2482,IVAR,,,CM17,,,2.4e+18,70000000000.0,141.0,low,,,NO,NO,PWR,70.84062884500521
290.0,0.43,0.02,1.7,0.002,0.15,0.14,18.53147892,11.8920946,P,35.25852,2488,IVAR,,,CM18,,,3.4e+18,780000000000.0,66.0,low,,,NO,NO,PWR,32.984413784052784
290.0,0.43,0.02,1.7,0.002,0.15,0.14,17.60205999,11.41497335,P,27.85203,2495,IVAR,,,CM18,,,4e+17,260000000000.0,53.0,low,,,NO,NO,PWR,14.516870462897772
290.0,0.43,0.02,1.7,0.002,0.15,0.14,18.68124124,11.50514998,P,33.52923,2498,IVAR,,,CM18,,,4.8e+18,320000000000.0,63.0,low,,,NO,NO,PWR,36.779046805944674
290.0,0.43,0.02,1.7,0.002,0.15,0.14,18.60205999,10.90308999,P,30.67388,2505,IVAR,,,CM18,,,4e+18,80000000000.0,58.0,low,,,NO,NO,PWR,34.73080543637124
290.0,0.42,0.85,1.63,0.005,0.16,0.16,17.84509804,11.8920946,P,44.08587,2520,IVAR,,,CM19,,,7e+17,780000000000.0,81.0,low,,,NO,NO,PWR,46.75437368665836
290.0,0.42,0.85,1.63,0.005,0.16,0.16,18.87506126,11.98677173,P,89.95968,2524,IVAR,,,CM19,,,7.5e+18,970000000000.0,152.0,low,,,NO,NO,PWR,96.89834051705392
290.0,0.42,0.85,1.63,0.005,0.16,0.16,17.47712125,11.0,P,38.75328,2536,IVAR,,,CM19,,,3e+17,100000000000.0,72.0,low,,,NO,NO,PWR,31.202087443083542
290.0,0.42,0.85,1.63,0.005,0.16,0.16,18.04139269,11.0,P,82.41027,2537,IVAR,,,CM19,,,1.1e+18,100000000000.0,141.0,low,,,NO,NO,PWR,55.38029849955894
270.0,0.42,0.85,1.63,0.005,0.16,0.16,19.23299611,11.5563025,P,179.44208,2543,IVAR,,,CM19,,,1.71e+19,360000000000.0,268.0,low,,,NO,NO,PWR,152.11258015501852
310.0,0.42,0.85,1.63,0.005,0.16,0.16,19.16731733,11.99122608,P,90.65403,2547,IVAR,,,CM19,,,1.47e+19,980000000000.0,153.0,low,,,NO,NO,PWR,92.31604249639378
310.0,0.42,0.85,1.63,0.005,0.16,0.16,18.60205999,11.36172784,P,76.35408,2548,IVAR,,,CM19,,,4e+18,230000000000.0,132.0,low,,,NO,NO,PWR,66.8837110214931
310.0,0.42,0.85,1.63,0.005,0.16,0.16,18.38021124,10.84509804,P,64.56732,2550,IVAR,,,CM19,,,2.4e+18,70000000000.0,114.0,low,,,NO,NO,PWR,58.091506831151655
290.0,0.43,1.69,1.63,0.006,0.16,0.16,18.25527251,11.8920946,P,112.10763,2555,IVAR,,,CM20,,,1.8e+18,780000000000.0,183.0,low,,,NO,NO,PWR,117.63071056717983
290.0,0.43,1.69,1.63,0.006,0.16,0.16,18.92941893,11.98677173,P,166.85603,2559,IVAR,,,CM20,,,8.5e+18,970000000000.0,253.0,low,,,NO,NO,PWR,185.15459664292257
290.0,0.43,1.69,1.63,0.006,0.16,0.16,19.13353891,11.8920946,P,189.728,2560,IVAR,,,CM20,,,1.36e+19,780000000000.0,280.0,low,,,NO,NO,PWR,210.6334374936482
290.0,0.43,1.69,1.63,0.006,0.16,0.16,17.47712125,11.0,P,55.07667,2570,IVAR,,,CM20,,,3e+17,100000000000.0,99.0,low,,,NO,NO,PWR,55.735421758754484
270.0,0.43,1.69,1.63,0.006,0.16,0.16,18.63346846,11.39794001,P,219.91932,2576,IVAR,,,CM20,,,4.3e+18,250000000000.0,314.0,low,,,NO,NO,PWR,194.21502468400539
310.0,0.43,1.69,1.63,0.006,0.16,0.16,19.16731733,11.99122608,P,180.29187,2581,IVAR,,,CM20,,,1.47e+19,980000000000.0,269.0,low,,,NO,NO,PWR,170.68738847791317
310.0,0.43,1.69,1.63,0.006,0.16,0.16,19.20411998,11.53147892,P,171.85427,2583,IVAR,,,CM20,,,1.6e+19,340000000000.0,259.0,low,,,NO,NO,PWR,174.4737689515012
310.0,0.43,1.69,1.63,0.006,0.16,0.16,18.5797836,11.04139269,P,133.21907,2585,IVAR,,,CM20,,,3.8e+18,110000000000.0,211.0,low,,,NO,NO,PWR,119.167223286492
290.0,0.42,0.84,0.01,0.002,0.14,0.14,17.84509804,11.8920946,P,30.10683,2588,IVAR,,,CM21,,,7e+17,780000000000.0,57.0,low,,,NO,NO,PWR,36.75371718590836
290.0,0.42,0.84,0.01,0.002,0.14,0.14,18.0,11.50514998,P,42.89147,2597,IVAR,,,CM21,,,1e+18,320000000000.0,79.0,low,,,NO,NO,PWR,41.864500446731064
310.0,0.42,0.84,0.01,0.002,0.14,0.14,18.60205999,11.36172784,P,49.527,2615,IVAR,,,CM21,,,4e+18,230000000000.0,90.0,low,,,NO,NO,PWR,51.5670876449704
290.0,0.42,0.84,0.84,0.002,0.14,0.14,18.25527251,11.8920946,P,62.007,2622,IVAR,,,CM22,,,1.8e+18,780000000000.0,110.0,low,,,NO,NO,PWR,54.234824910595925
290.0,0.42,0.84,0.84,0.002,0.14,0.14,19.13353891,11.8920946,P,89.26666999999999,2626,IVAR,,,CM22,,,1.36e+19,780000000000.0,151.0,low,,,NO,NO,PWR,92.6269884902439
290.0,0.42,0.84,0.84,0.002,0.14,0.14,17.60205999,11.41497335,P,30.10683,2629,IVAR,,,CM22,,,4e+17,260000000000.0,57.0,low,,,NO,NO,PWR,30.415594504198232
290.0,0.42,0.84,0.84,0.002,0.14,0.14,18.0,11.50514998,P,50.75088,2630,IVAR,,,CM22,,,1e+18,320000000000.0,92.0,low,,,NO,NO,PWR,44.65416464174056
270.0,0.42,0.84,0.84,0.002,0.14,0.14,19.18184359,11.96378783,P,118.03227,2641,IVAR,,,CM22,,,1.52e+19,920000000000.0,191.0,low,,,NO,NO,PWR,120.45674901586804
310.0,0.42,0.84,0.84,0.002,0.14,0.14,18.60205999,11.36172784,P,65.21075,2648,IVAR,,,CM22,,,4e+18,230000000000.0,115.0,low,,,NO,NO,PWR,55.665409295345654
290.0,0.01,0.83,1.62,0.002,0.15,0.26,19.13353891,11.8920946,P,8.52363,2655,IVAR,,,CM23,,,1.36e+19,780000000000.0,17.0,low,,,NO,NO,PWR,19.219697281948946
290.0,0.01,0.83,1.62,0.002,0.15,0.26,19.52113808,11.98677173,P,13.19292,2656,IVAR,,,CM23,,,3.32e+19,970000000000.0,26.0,low,,,NO,NO,PWR,32.03336264275541
290.0,0.01,0.83,1.62,0.002,0.15,0.26,18.0,11.50514998,P,-0.97732,2658,IVAR,,,CM23,,,1e+18,320000000000.0,-2.0,low,,,NO,NO,PWR,4.314453351648043
290.0,0.02,0.87,1.65,0.006,0.15,0.34,19.13353891,11.8920946,P,6.991319999999999,2675,IVAR,,,CM24,,,1.36e+19,780000000000.0,14.0,low,,,NO,NO,PWR,20.39606510769347
290.0,0.02,0.87,1.65,0.006,0.15,0.34,19.52113808,11.98677173,P,6.48323,2676,IVAR,,,CM24,,,3.32e+19,970000000000.0,13.0,low,,,NO,NO,PWR,33.9940083600392
310.0,0.02,0.87,1.65,0.006,0.15,0.34,18.60205999,11.99122608,P,0.0,2688,IVAR,,,CM24,,,4e+18,980000000000.0,0.0,low,,,NO,NO,PWR,6.7263542520114274
290.0,0.01,0.87,1.53,0.003,0.17,0.14,18.53147892,11.8920946,P,3.96288,2694,IVAR,,,CM25,,,3.4e+18,780000000000.0,8.0,low,,,NO,NO,PWR,8.788290320631088
290.0,0.01,0.87,1.53,0.003,0.17,0.14,18.0,11.50514998,P,5.47107,2698,IVAR,,,CM25,,,1e+18,320000000000.0,11.0,low,,,NO,NO,PWR,4.362081643266408
270.0,0.01,0.87,1.53,0.003,0.17,0.14,18.5797836,11.96378783,P,3.96288,2704,IVAR,,,CM25,,,3.8e+18,920000000000.0,8.0,low,,,NO,NO,PWR,14.489167050490577
270.0,0.01,0.87,1.53,0.003,0.17,0.14,18.61278386,11.07918125,P,13.19292,2707,IVAR,,,CM25,,,4.1e+18,120000000000.0,26.0,low,,,NO,NO,PWR,15.133252426973863
310.0,0.01,0.87,1.53,0.003,0.17,0.14,18.60205999,11.99122608,P,8.011519999999999,2708,IVAR,,,CM25,,,4e+18,980000000000.0,16.0,low,,,NO,NO,PWR,6.408374768290835
290.0,0.01,0.87,1.66,0.006,0.17,0.16,17.84509804,11.8920946,P,1.47603,2712,IVAR,,,CM26,,,7e+17,780000000000.0,3.0,low,,,NO,NO,PWR,3.743148067693971
290.0,0.01,0.87,1.66,0.006,0.17,0.16,17.60205999,11.41497335,P,-0.97732,2717,IVAR,,,CM26,,,4e+17,260000000000.0,-2.0,low,,,NO,NO,PWR,2.7172253177796737
290.0,0.01,0.87,1.66,0.006,0.17,0.16,19.19589965,11.47712125,P,6.48323,2720,IVAR,,,CM26,,,1.57e+19,300000000000.0,13.0,low,,,NO,NO,PWR,22.20320678663791
290.0,0.01,0.87,1.66,0.006,0.17,0.16,18.04139269,11.0,P,-0.97732,2722,IVAR,,,CM26,,,1.1e+18,100000000000.0,-2.0,low,,,NO,NO,PWR,4.848340738054845
290.0,0.01,0.84,1.6,0.002,0.16,0.16,17.60205999,11.41497335,P,5.97648,2737,IVAR,,,CM27,,,4e+17,260000000000.0,12.0,low,,,NO,NO,PWR,2.5546580574159115
270.0,0.01,0.84,1.6,0.002,0.16,0.16,19.18184359,11.96378783,P,1.47603,2745,IVAR,,,CM27,,,1.52e+19,920000000000.0,3.0,low,,,NO,NO,PWR,31.700600812466476
290.0,0.42,0.84,1.6,0.002,0.17,0.16,18.53147892,11.8920946,P,82.41027,2754,IVAR,,,CM28,,,3.4e+18,780000000000.0,141.0,low,,,NO,NO,PWR,67.36920024412217
290.0,0.42,0.84,1.6,0.002,0.17,0.16,17.47712125,11.0,P,41.70243,2761,IVAR,,,CM28,,,3e+17,100000000000.0,77.0,low,,,NO,NO,PWR,26.612061485905684
310.0,0.42,0.84,1.6,0.002,0.17,0.16,19.20411998,11.53147892,P,91.34971999999999,2770,IVAR,,,CM28,,,1.6e+19,340000000000.0,154.0,low,,,NO,NO,PWR,81.25691241256426
290.0,0.21,0.02,1.68,0.002,0.16,0.16,17.84509804,11.8920946,P,28.97675,2772,IVAR,,,CM29,,,7e+17,780000000000.0,55.0,low,,,NO,NO,PWR,13.941756142625087
290.0,0.21,0.02,1.68,0.002,0.16,0.16,18.25527251,11.8920946,P,32.38307,2773,IVAR,,,CM29,,,1.8e+18,780000000000.0,61.0,low,,,NO,NO,PWR,20.151640313839174
290.0,0.21,0.02,1.68,0.002,0.16,0.16,19.19589965,11.47712125,P,44.08587,2780,IVAR,,,CM29,,,1.57e+19,300000000000.0,81.0,low,,,NO,NO,PWR,42.507192388807496
270.0,0.21,0.02,1.68,0.002,0.16,0.16,19.18184359,11.96378783,P,48.91707,2785,IVAR,,,CM29,,,1.52e+19,920000000000.0,89.0,low,,,NO,NO,PWR,57.09658446982617
290.0,0.22,0.85,1.64,0.006,0.16,0.16,19.52113808,11.98677173,P,102.663,2796,IVAR,,,CM30,,,3.32e+19,970000000000.0,170.0,low,,,NO,NO,PWR,114.32824884559551
290.0,0.22,0.85,1.64,0.006,0.16,0.16,18.60205999,10.90308999,P,82.41027,2803,IVAR,,,CM30,,,4e+18,80000000000.0,141.0,low,,,NO,NO,PWR,64.25708981038751
270.0,0.22,0.85,1.64,0.006,0.16,0.16,18.61278386,11.07918125,P,104.82243,2807,IVAR,,,CM30,,,4.1e+18,120000000000.0,173.0,low,,,NO,NO,PWR,81.81382066802632
310.0,0.22,0.85,1.64,0.006,0.16,0.16,19.16731733,11.99122608,P,76.35408,2809,IVAR,,,CM30,,,1.47e+19,980000000000.0,132.0,low,,,NO,NO,PWR,72.93592156893621
310.0,0.22,0.85,1.64,0.006,0.16,0.16,18.5797836,11.04139269,P,56.32467,2811,IVAR,,,CM30,,,3.8e+18,110000000000.0,101.0,low,,,NO,NO,PWR,51.23235253313062
290.0,0.01,0.86,1.65,0.006,0.17,0.16,19.13353891,11.8920946,P,12.14592,2815,IVAR,,,CM31,,,1.36e+19,780000000000.0,24.0,low,,,NO,NO,PWR,20.2635421375997
290.0,0.01,0.86,1.65,0.006,0.17,0.16,18.68124124,11.50514998,P,5.97648,2819,IVAR,,,CM31,,,4.8e+18,320000000000.0,12.0,low,,,NO,NO,PWR,11.164182380708185
270.0,0.01,0.86,1.65,0.006,0.17,0.16,18.61278386,11.07918125,P,12.14592,2827,IVAR,,,CM31,,,4.1e+18,120000000000.0,24.0,low,,,NO,NO,PWR,15.780947860533464
290.0,0.4,0.0,1.37,0.005,0.22,0.14,17.60205999,11.70757018,P,20.672,2832,IVAR,,,LA,,,4e+17,510000000000.0,40.0,low,,,NO,NO,PWR,16.143899913511873
290.0,0.4,0.0,1.37,0.005,0.22,0.14,18.87506126,11.98677173,P,43.488,2836,IVAR,,,LA,,,7.5e+18,970000000000.0,80.0,low,,,NO,NO,PWR,45.76505593812753
290.0,0.4,0.0,1.37,0.005,0.22,0.14,16.77815125,10.84509804,P,13.71843,2846,IVAR,,,LA,,,6e+16,70000000000.0,27.0,low,,,NO,NO,PWR,1.5843886585276965
290.0,0.4,0.0,1.37,0.005,0.22,0.14,17.47712125,11.0,P,28.97675,2849,IVAR,,,LA,,,3e+17,100000000000.0,55.0,low,,,NO,NO,PWR,13.826145256668811
270.0,0.4,0.0,1.37,0.005,0.22,0.14,19.23299611,11.5563025,P,68.448,2856,IVAR,,,LA,,,1.71e+19,360000000000.0,120.0,low,,,NO,NO,PWR,76.90676477908177
310.0,0.4,0.0,1.37,0.005,0.22,0.14,18.60205999,11.36172784,P,26.73267,2861,IVAR,,,LA,,,4e+18,230000000000.0,51.0,low,,,NO,NO,PWR,30.327708992807963
290.0,0.4,0.18,1.35,0.005,0.22,0.14,18.68124124,11.50514998,P,51.98012,2875,IVAR,,,LB,,,4.8e+18,320000000000.0,94.0,low,,,NO,NO,PWR,48.13015252038272
290.0,0.4,0.18,1.35,0.005,0.22,0.14,18.04139269,11.0,P,45.88751999999999,2879,IVAR,,,LB,,,1.1e+18,100000000000.0,84.0,low,,,NO,NO,PWR,30.254491331871524
290.0,0.4,0.18,1.35,0.005,0.22,0.14,18.60205999,10.90308999,P,42.89147,2881,IVAR,,,LB,,,4e+18,80000000000.0,79.0,low,,,NO,NO,PWR,45.66593556144726
290.0,0.41,0.86,1.44,0.005,0.23,0.14,18.64345268,11.94939001,P,91.34971999999999,2898,IVAR,,,LC,,,4.4e+18,890000000000.0,154.0,low,,,NO,NO,PWR,84.32358388877516
290.0,0.41,0.86,1.44,0.005,0.23,0.14,19.13353891,11.8920946,P,105.54492,2900,IVAR,,,LC,,,1.36e+19,780000000000.0,174.0,low,,,NO,NO,PWR,112.35174630698148
290.0,0.41,0.86,1.44,0.005,0.23,0.14,19.52113808,11.98677173,P,119.52683,2901,IVAR,,,LC,,,3.32e+19,970000000000.0,193.0,low,,,NO,NO,PWR,140.0353749765967
290.0,0.41,0.86,1.44,0.005,0.23,0.14,18.0,11.50514998,P,62.64507,2904,IVAR,,,LC,,,1e+18,320000000000.0,111.0,low,,,NO,NO,PWR,53.69916620234082
270.0,0.41,0.86,1.44,0.005,0.23,0.14,19.23299611,11.5563025,P,170.18283,2921,IVAR,,,LC,,,1.71e+19,360000000000.0,257.0,low,,,NO,NO,PWR,151.3216421965349
270.0,0.41,0.86,1.44,0.005,0.23,0.14,18.41497335,10.90308999,P,115.05923,2922,IVAR,,,LC,,,2.6e+18,80000000000.0,187.0,low,,,NO,NO,PWR,90.80138437259139
310.0,0.41,0.86,1.44,0.005,0.23,0.14,18.60205999,11.36172784,P,76.35408,2926,IVAR,,,LC,,,4e+18,230000000000.0,132.0,low,,,NO,NO,PWR,67.03079048095715
310.0,0.41,0.86,1.44,0.005,0.23,0.14,18.38021124,10.84509804,P,67.79787,2928,IVAR,,,LC,,,2.4e+18,70000000000.0,119.0,low,,,NO,NO,PWR,58.26394781667272
300.0,0.41,0.86,1.44,0.005,0.23,0.14,20.11394335,13.98677173,P,172.692,2933,BR2,,,LC,,,1.3e+20,97000000000000.0,260.0,high,,,NO,NO,PWR,176.05170026670456
300.0,0.41,0.86,1.44,0.005,0.23,0.14,19.51851394,13.98677173,P,97.67123000000001,2936,BR2,,,LC,,,3.3e+19,97000000000000.0,163.0,low,,,NO,NO,PWR,124.44105167782321
290.0,0.38,1.25,1.38,0.005,0.23,0.19,17.60205999,11.70757018,P,26.175,2937,IVAR,,,LD,,,4e+17,510000000000.0,50.0,low,,,NO,NO,PWR,48.024994373297524
290.0,0.38,1.25,1.38,0.005,0.23,0.19,17.84509804,11.8920946,P,34.10432,2938,IVAR,,,LD,,,7e+17,780000000000.0,64.0,low,,,NO,NO,PWR,61.68078018027505
290.0,0.38,1.25,1.38,0.005,0.23,0.19,18.53147892,11.8920946,P,97.67123000000001,2940,IVAR,,,LD,,,3.4e+18,780000000000.0,163.0,low,,,NO,NO,PWR,103.6904058342933
290.0,0.38,1.25,1.38,0.005,0.23,0.19,19.52113808,11.98677173,P,160.26675,2944,IVAR,,,LD,,,3.32e+19,970000000000.0,245.0,low,,,NO,NO,PWR,186.5650673463597
