Repository: uw-cmg/RPV_model_benchmarking

# RPV model benchmarking
Benchmarking and analysis of different models of reactor pressure vessel steel embrittlement

## Run example notebooks in Google Colab:

Make predictions with models, conduct benchmarking and analysis such as embrittlement curves

## Citations

The raw data required to reproduce findings in this repo are available in the data_files folder. The original versions of the data are available online: the UCSB dataset is available on Figshare: 10.6084/m9.figshare.23304227, and the PLOTTER dataset is available online: https://www.astm.org/adje090015-ea.html.

If you find any of the models useful, please cite their respective original reference:

File: model_files/E900/5fold/e900_5fold_split_1.csv (part 3 of 5)
temperature_C,wt_percent_Cu,wt_percent_Ni,wt_percent_Mn,wt_percent_P,wt_percent_Si,wt_percent_C,log(fluence_n_cm2),log(flux_n_cm2_sec),Product Form,Measured DT41J  [C],index,datatype,Short Plant ID,Matl / PF ID,alloy,PLOTTER-15 Set Name,Nation,fluence_n_cm2,flux_n_cm2_sec,delta_sigma_y_MPa,fluence_group,Measured Unirradiated Value  [C],Un-Irradiated YS  [MPa],YS(u) Known?,Unirradiated T Known?,Reactor Type,E900 Preds
287.0,0.064,0.69,1.32,0.006,0.22,0.138,19.23299611039215,11.27157501632571,F,-0.7661312043578974,1893,Plotter,F17,f,F17-f,France Surveillance,FRANCE,1.71e+19,186885245901.639,,low,-59.9360938965388,,NO,YES,PWR,30.802498212158515
287.0,0.064,0.69,1.32,0.006,0.22,0.138,19.5327543789925,11.27579622643157,F,22.672786958311,1895,Plotter,F17,f,F17-f,France Surveillance,FRANCE,3.41e+19,188710570005.534,,low,-59.9360938965388,,NO,YES,PWR,41.90099007084628
287.0,0.06,0.7,1.38,0.007,0.19,0.144,19.54654266347813,11.28790538075405,F,49.5417076665224,1903,Plotter,F21,f,F21-f,France Surveillance,FRANCE,3.52e+19,194046306504.961,,low,-85.2715107591941,,NO,YES,PWR,41.97045962020765
287.0,0.06,0.7,1.38,0.007,0.19,0.144,19.73078227566639,11.36717029577425,F,73.3883906678278,1905,Plotter,F21,f,F21-f,France Surveillance,FRANCE,5.38e+19,232900432900.433,,low,-85.2715107591941,,NO,YES,PWR,51.29891163099951
287.0,0.06,0.66,1.39,0.008,0.22,0.153,19.6159500516564,11.26901058895741,F,65.8989360607786,1909,Plotter,F22,f,F22-f,France Surveillance,FRANCE,4.13e+19,185784975258.659,,low,-47.7017473197924,,NO,YES,PWR,44.80410671228768
287.0,0.03,0.7,1.74,0.009,0.31,0.063,19.56937390961505,11.22243444691606,W,54.2950735372622,1912,Plotter,F22,w,F22-w,France Surveillance,FRANCE,3.71e+19,166891587944.22,,low,-38.9200406819943,,NO,YES,PWR,39.24792213497355
287.0,0.03,0.77,1.73,0.005,0.34,0.061,19.21748394421391,11.10320664765232,W,17.291827045492,1914,Plotter,F25,w,F25-w,France Surveillance,FRANCE,1.65e+19,126825518831.668,,low,-63.1783605303778,,NO,YES,PWR,25.43172943596147
287.0,0.06,0.7,1.39,0.007,0.22,0.142,19.53655844257153,11.2776818131994,F,44.5602513455493,1915,Plotter,F25,f,F25-f,France Surveillance,FRANCE,3.44e+19,189531680440.771,,low,-70.2188521367464,,NO,YES,PWR,41.623762096646516
287.0,0.07,0.67,1.35,0.008,0.18,0.154,19.2405492482826,11.26880965739482,F,14.212925464259,1919,Plotter,F26,f,F26-f,France Surveillance,FRANCE,1.74e+19,185699039487.727,,low,-41.2061437073334,,NO,YES,PWR,33.37540449505535
287.0,0.07,0.67,1.35,0.008,0.18,0.154,19.4814426285023,11.26238229605345,F,32.05222693961547,1921,Plotter,F26,f,F26-f,France Surveillance,FRANCE,3.03e+19,182971014492.754,,low,-41.2061437073334,,NO,YES,PWR,42.30365693336914
287.0,0.07,0.67,1.35,0.008,0.18,0.154,19.82216807936802,11.29453817849668,F,49.32185823722526,1923,Plotter,F26,f,F26-f,France Surveillance,FRANCE,6.64e+19,197032640949.555,,high,-41.2061437073334,,NO,YES,PWR,60.083667356981024
287.0,0.07,0.7,1.39,0.005,0.22,0.144,19.49276038902684,11.29963579067238,F,35.0409403510311,1929,Plotter,F28,f,F28-f,France Surveillance,FRANCE,3.11e+19,199358974358.974,,low,-52.3354217846452,,NO,YES,PWR,43.04370494819907
287.0,0.06,0.75,1.36,0.009,0.25,0.158,19.64443858946784,11.30658016042674,F,54.7417851603186,1935,Plotter,F30,f,F30-f,France Surveillance,FRANCE,4.41e+19,202572347266.881,,low,-41.9934660613102,,NO,YES,PWR,47.921365829878624
287.0,0.03,0.72,1.59,0.009,0.36,0.063,19.51188336097887,11.17402493193778,W,27.58200185556428,1936,Plotter,F30,w,F30-w,France Surveillance,FRANCE,3.25e+19,149288011024.345,,low,-24.2695561007796,,NO,YES,PWR,35.222980862195165
287.0,0.033,0.64,1.46,0.008,0.4,0.055,19.55870857053317,11.22971771508374,W,24.5587894317524,1950,Plotter,F37,w,F37-w,France Surveillance,FRANCE,3.62e+19,169714017815.284,,low,-55.476048945021,,NO,YES,PWR,35.26285718118718
287.0,0.06,0.71,1.35,0.007,0.22,0.156,19.53019969820308,11.24599463050129,F,35.9653252632155,1959,Plotter,F39,f,F39-f,France Surveillance,FRANCE,3.39e+19,176195426195.426,,low,-52.4490522223906,,NO,YES,PWR,41.12037662573396
287.0,0.04,0.69,1.33,0.007,0.22,0.14,19.2405492482826,11.29067154424572,F,0.5009611439647976,1963,Plotter,F40,f,F40-f,France Surveillance,FRANCE,1.74e+19,195286195286.195,,low,-31.119387171645,,NO,YES,PWR,22.956983534627224
287.0,0.04,0.55,1.58,0.014,0.38,0.055,19.10720996964787,11.15733226561099,W,27.6879262239356,1964,Plotter,F40,w,F40-w,France Surveillance,FRANCE,1.28e+19,143658810325.477,,low,-49.527062796519,,NO,YES,PWR,21.843975125529617
287.0,0.04,0.55,1.58,0.014,0.38,0.055,19.41497334797082,11.17944490106327,W,44.73137642853201,1966,Plotter,F40,w,F40-w,France Surveillance,FRANCE,2.6e+19,151162790697.674,,low,-49.527062796519,,NO,YES,PWR,32.00288496601461
287.0,0.06,0.67,1.35,0.008,0.23,0.166,19.53147891704225,11.27765647833418,F,42.19910416256459,1971,Plotter,F41,f,F41-f,France Surveillance,FRANCE,3.4e+19,189520624303.233,,low,-63.3083757721774,,NO,YES,PWR,40.64058550708048
287.0,0.03,0.68,1.58,0.01,0.4,0.06,19.40823996531185,11.15441752660378,W,34.5422817811828,1972,Plotter,F41,w,F41-w,France Surveillance,FRANCE,2.56e+19,142697881828.317,,low,-36.6212018184298,,NO,YES,PWR,30.305137856436623
287.0,0.06,0.7,1.28,0.007,0.25,0.149,19.50650503240487,11.2848300353341,F,38.02096422811019,1977,Plotter,F45,f,F45-f,France Surveillance,FRANCE,3.21e+19,192677070828.331,,low,-68.9751038621197,,NO,YES,PWR,39.20356821900454
287.0,0.04,0.57,1.65,0.013,0.37,0.059,19.39619934709574,11.1313815240862,W,26.526500912963,1984,Plotter,F46,w,F46-w,France Surveillance,FRANCE,2.49e+19,135326086956.522,,low,-46.3196746447201,,NO,YES,PWR,31.885815718382347
286.0,0.1,0.49,1.58,0.016,0.39,0.05,18.66275783168157,10.89264253689447,W,31.17842820937043,1988,Plotter,F47,w,F47-w,France Surveillance,FRANCE,4.6e+18,78098471986.4177,,low,-37.4166937612231,,NO,YES,PWR,27.721067438334924
287.0,0.06,0.69,1.36,0.006,0.21,0.159,19.6730209071289,11.28438693777711,F,61.97284264510316,1995,Plotter,F48,f,F48-f,France Surveillance,FRANCE,4.71e+19,192480588475.685,,low,-54.553750620549,,NO,YES,PWR,47.51026545294889
287.0,0.03,0.7,1.65,0.008,0.35,0.054,19.43616264704076,11.16062095863944,W,29.92429648151607,1998,Plotter,F48,w,F48-w,France Surveillance,FRANCE,2.73e+19,144750795334.04,,low,-33.7758825616546,,NO,YES,PWR,32.19726943960734
287.0,0.03,0.78,1.7,0.004,0.35,0.058,18.96378782734556,11.11745071521575,W,16.25208415305131,2020,Plotter,F55,w,F55-w,France Surveillance,FRANCE,9.2e+18,131054131054.131,,low,-70.258485299297,,NO,YES,PWR,18.211341522530148
287.0,0.03,0.78,1.7,0.004,0.35,0.058,19.43775056282039,11.16707172667568,W,19.80988876485301,2022,Plotter,F55,w,F55-w,France Surveillance,FRANCE,2.74e+19,146916890080.429,,low,-70.258485299297,,NO,YES,PWR,33.802938435610294
287.0,0.05,0.7,1.4,0.006,0.22,0.158,19.34242268082221,11.2794648467377,F,6.339921337166402,2029,Plotter,F57,f,F57-f,France Surveillance,FRANCE,2.2e+19,190311418685.121,,low,-34.45145410714,,NO,YES,PWR,30.20178168869122
287.0,0.03,0.52,1.88,0.005,0.33,0.074,19.23044892137827,11.16749108729377,W,8.737899656999303,2030,Plotter,F57,w,F57-w,France Surveillance,FRANCE,1.7e+19,147058823529.412,,low,-49.7210119265331,,NO,YES,PWR,25.379730463597838
287.0,0.05,0.7,1.4,0.006,0.22,0.158,19.54777470538782,11.30325019381774,F,13.2842860716787,2031,Plotter,F57,f,F57-f,France Surveillance,FRANCE,3.53e+19,201025056947.608,,low,-34.45145410714,,NO,YES,PWR,38.20016067583929
287.0,0.04,0.55,1.63,0.014,0.35,0.062,19.55750720190566,11.21865245565333,W,44.99131414560054,2046,Plotter,F60,w,F60-w,France Surveillance,FRANCE,3.61e+19,165444546287.809,,low,-43.1669113173804,,NO,YES,PWR,38.75411109018783
287.0,0.12,0.64,1.29,0.011,0.24,0.26,19.58206336291171,10.52731631815783,P,71.94444444444443,2047,Plotter,CC1,P1,CC1-P1,USA Surveillance,USA,3.82e+19,33675675668.05136,,low,-5.222222222222221,474,YES,YES,PWR,66.32015523638103
287.0,0.12,0.64,1.29,0.011,0.24,0.26,19.58206336291171,10.52731631815783,P,67.83333333333334,2048,Plotter,CC1,P1,CC1-P1,USA Surveillance,USA,3.82e+19,33675675668.05136,,low,-14.33333333333333,487,YES,YES,PWR,66.32015523638103
290.0,0.01,0.01,1.67,0.003,0.15,0.13,17.84509804,11.8920946,P,-3.87712,2050,IVAR,,,CM1,,,7e+17,780000000000.0,-8.0,low,,,NO,NO,PWR,3.1679993915569526
290.0,0.01,0.01,1.67,0.003,0.15,0.13,17.60205999,11.41497335,P,-1.46397,2055,IVAR,,,CM1,,,4e+17,260000000000.0,-3.0,low,,,NO,NO,PWR,2.306993031794969
270.0,0.01,0.01,1.67,0.003,0.15,0.13,19.23299611,11.5563025,P,14.77347,2064,IVAR,,,CM1,,,1.71e+19,360000000000.0,29.0,low,,,NO,NO,PWR,30.53937289051614
290.0,0.01,0.01,1.65,0.041,0.16,0.14,19.13353891,11.8920946,P,36.41808,2073,IVAR,,,CM2,,,1.36e+19,780000000000.0,68.0,low,,,NO,NO,PWR,17.12859383741737
290.0,0.01,0.01,1.65,0.041,0.16,0.14,19.52113808,11.98677173,P,36.41808,2074,IVAR,,,CM2,,,3.32e+19,970000000000.0,68.0,low,,,NO,NO,PWR,28.40460457392352
270.0,0.01,0.01,1.65,0.041,0.16,0.14,19.18184359,11.96378783,P,36.99987,2083,IVAR,,,CM2,,,1.52e+19,920000000000.0,69.0,low,,,NO,NO,PWR,28.747412340596373
270.0,0.01,0.01,1.65,0.041,0.16,0.14,19.23299611,11.5563025,P,50.13827,2084,IVAR,,,CM2,,,1.71e+19,360000000000.0,91.0,low,,,NO,NO,PWR,30.731857977380184
310.0,0.01,0.01,1.65,0.041,0.16,0.14,18.60205999,11.99122608,P,9.03708,2086,IVAR,,,CM2,,,4e+18,980000000000.0,18.0,low,,,NO,NO,PWR,5.590495007388509
290.0,0.02,0.85,1.6,0.006,0.16,0.13,19.13353891,11.8920946,P,10.068,2096,IVAR,,,CM3,,,1.36e+19,780000000000.0,20.0,low,,,NO,NO,PWR,18.812520056907694
290.0,0.02,0.85,1.6,0.006,0.16,0.13,17.60205999,11.41497335,P,6.991319999999999,2098,IVAR,,,CM3,,,4e+17,260000000000.0,14.0,low,,,NO,NO,PWR,2.549765556347704
290.0,0.02,0.85,1.6,0.006,0.16,0.13,17.47712125,11.0,P,3.96288,2104,IVAR,,,CM3,,,3e+17,100000000000.0,8.0,low,,,NO,NO,PWR,2.166171148643313
290.0,0.02,0.85,1.6,0.006,0.16,0.13,18.04139269,11.0,P,9.03708,2105,IVAR,,,CM3,,,1.1e+18,100000000000.0,18.0,low,,,NO,NO,PWR,4.523625234791368
290.0,0.02,0.85,1.6,0.006,0.16,0.13,18.60205999,10.90308999,P,8.011519999999999,2107,IVAR,,,CM3,,,4e+18,80000000000.0,16.0,low,,,NO,NO,PWR,9.402381663978959
270.0,0.02,0.85,1.6,0.006,0.16,0.13,19.23299611,11.5563025,P,27.29168,2111,IVAR,,,CM3,,,1.71e+19,360000000000.0,52.0,low,,,NO,NO,PWR,33.753132339594046
310.0,0.02,0.85,1.6,0.006,0.16,0.13,18.60205999,11.99122608,P,-2.43325,2114,IVAR,,,CM3,,,4e+18,980000000000.0,-5.0,low,,,NO,NO,PWR,6.140101192941608
310.0,0.02,0.85,1.6,0.006,0.16,0.13,18.5797836,11.04139269,P,8.011519999999999,2119,IVAR,,,CM3,,,3.8e+18,110000000000.0,16.0,low,,,NO,NO,PWR,5.964178840146636
290.0,0.02,0.86,1.53,0.031,0.16,0.16,19.19589965,11.47712125,P,35.83763,2128,IVAR,,,CM4,,,1.57e+19,300000000000.0,67.0,low,,,NO,NO,PWR,20.338984162263863
290.0,0.02,0.86,1.53,0.031,0.16,0.16,18.60205999,10.90308999,P,15.83387,2131,IVAR,,,CM4,,,4e+18,80000000000.0,31.0,low,,,NO,NO,PWR,9.370828254591137
270.0,0.02,0.86,1.53,0.031,0.16,0.16,19.18184359,11.96378783,P,30.67388,2133,IVAR,,,CM4,,,1.52e+19,920000000000.0,58.0,low,,,NO,NO,PWR,31.467636532198828
270.0,0.02,0.86,1.53,0.031,0.16,0.16,19.23299611,11.5563025,P,45.88751999999999,2134,IVAR,,,CM4,,,1.71e+19,360000000000.0,84.0,low,,,NO,NO,PWR,33.639860357994664
290.0,0.02,0.86,1.61,0.05,0.16,0.15,17.60205999,11.41497335,P,-0.48933,2145,IVAR,,,CM5,,,4e+17,260000000000.0,-1.0,low,,,NO,NO,PWR,2.605501582386806
290.0,0.02,0.86,1.61,0.05,0.16,0.15,17.47712125,11.0,P,2.46675,2149,IVAR,,,CM5,,,3e+17,100000000000.0,5.0,low,,,NO,NO,PWR,2.2135220791025336
290.0,0.02,0.86,1.61,0.05,0.16,0.15,18.60205999,10.90308999,P,28.41372,2151,IVAR,,,CM5,,,4e+18,80000000000.0,54.0,low,,,NO,NO,PWR,9.607910908794612
290.0,0.02,1.68,1.5,0.007,0.17,0.15,19.13353891,11.8920946,P,25.61867,2163,IVAR,,,CM6,,,1.36e+19,780000000000.0,49.0,low,,,NO,NO,PWR,49.703509239425216
290.0,0.02,1.68,1.5,0.007,0.17,0.15,18.68124124,11.50514998,P,10.068,2167,IVAR,,,CM6,,,4.8e+18,320000000000.0,20.0,low,,,NO,NO,PWR,27.545644875645063
270.0,0.02,1.68,1.5,0.007,0.17,0.15,19.23299611,11.5563025,P,117.287,2174,IVAR,,,CM6,,,1.71e+19,360000000000.0,190.0,low,,,NO,NO,PWR,89.17726705543339
300.0,0.02,1.68,1.5,0.007,0.17,0.15,20.11394335,13.98677173,P,87.19568,2183,BR2,,,CM6,,,1.3e+20,97000000000000.0,148.0,high,,,NO,NO,PWR,143.89039851537495
290.0,0.0,1.7,1.55,0.047,0.17,0.16,18.0,11.50514998,P,4.967000000000001,2193,IVAR,,,CM7,,,1e+18,320000000000.0,10.0,low,,,NO,NO,PWR,11.826935199894155
290.0,0.0,1.7,1.55,0.047,0.17,0.16,19.19589965,11.47712125,P,32.38307,2195,IVAR,,,CM7,,,1.57e+19,300000000000.0,61.0,low,,,NO,NO,PWR,56.31622654774079
290.0,0.0,1.7,1.55,0.047,0.17,0.16,17.47712125,11.0,P,8.52363,2196,IVAR,,,CM7,,,3e+17,100000000000.0,17.0,low,,,NO,NO,PWR,5.977741883984925
270.0,0.0,1.7,1.55,0.047,0.17,0.16,18.5797836,11.96378783,P,16.89963,2199,IVAR,,,CM7,,,3.8e+18,920000000000.0,33.0,low,,,NO,NO,PWR,39.71534725095393
270.0,0.0,1.7,1.55,0.047,0.17,0.16,19.23299611,11.5563025,P,97.67123000000001,2201,IVAR,,,CM7,,,1.71e+19,360000000000.0,163.0,low,,,NO,NO,PWR,93.14476976043453
310.0,0.0,1.7,1.55,0.047,0.17,0.16,18.60205999,11.99122608,P,20.12907,2203,IVAR,,,CM7,,,4e+18,980000000000.0,39.0,low,,,NO,NO,PWR,16.944155172568323
270.0,0.01,0.86,0.01,0.004,0.14,0.13,18.5797836,11.96378783,P,-0.48933,2219,IVAR,,,CM8,,,3.8e+18,920000000000.0,-1.0,low,,,NO,NO,PWR,1.5116912423515896
270.0,0.01,0.86,0.01,0.004,0.14,0.13,18.61278386,11.07918125,P,5.47107,2222,IVAR,,,CM8,,,4.1e+18,120000000000.0,11.0,low,,,NO,NO,PWR,1.5782128900669277
290.0,0.01,0.86,0.85,0.003,0.15,0.15,17.84509804,11.8920946,P,3.96288,2227,IVAR,,,CM9,,,7e+17,780000000000.0,8.0,low,,,NO,NO,PWR,2.6581734444018044
290.0,0.01,0.86,0.85,0.003,0.15,0.15,18.25527251,11.8920946,P,0.98268,2228,IVAR,,,CM9,,,1.8e+18,780000000000.0,2.0,low,,,NO,NO,PWR,4.539882551474387
290.0,0.01,0.86,0.85,0.003,0.15,0.15,18.60205999,10.90308999,P,0.98268,2238,IVAR,,,CM9,,,4e+18,80000000000.0,2.0,low,,,NO,NO,PWR,7.138091888687596
270.0,0.01,0.86,0.85,0.003,0.15,0.15,18.5797836,11.96378783,P,5.47107,2239,IVAR,,,CM9,,,3.8e+18,920000000000.0,11.0,low,,,NO,NO,PWR,10.925925400629447
270.0,0.01,0.86,0.85,0.003,0.15,0.15,19.18184359,11.96378783,P,5.47107,2240,IVAR,,,CM9,,,1.52e+19,920000000000.0,11.0,low,,,NO,NO,PWR,23.970013640641454
290.0,0.02,0.88,1.66,0.008,0.17,0.16,18.53147892,11.8920946,P,4.46427,2251,IVAR,,,CM10,,,3.4e+18,780000000000.0,9.0,low,,,NO,NO,PWR,8.978592368865634
290.0,0.02,0.88,1.66,0.008,0.17,0.16,18.87506126,11.98677173,P,11.62443,2253,IVAR,,,CM10,,,7.5e+18,970000000000.0,23.0,low,,,NO,NO,PWR,14.05818642637911
290.0,0.02,0.88,1.66,0.008,0.17,0.16,17.30103,11.41497335,P,0.0,2256,IVAR,,,CM10,,,2e+17,260000000000.0,0.0,low,,,NO,NO,PWR,1.8024638120821415
290.0,0.02,0.88,1.66,0.008,0.17,0.16,18.0,11.50514998,P,2.96412,2258,IVAR,,,CM10,,,1e+18,320000000000.0,6.0,low,,,NO,NO,PWR,4.4874451695994715
290.0,0.02,0.88,1.66,0.008,0.17,0.16,18.38021124,11.49136169,P,12.14592,2259,IVAR,,,CM10,,,2.4e+18,310000000000.0,24.0,low,,,NO,NO,PWR,7.37019827758752
290.0,0.02,0.88,1.66,0.008,0.17,0.16,18.04139269,11.0,P,4.967000000000001,2265,IVAR,,,CM10,,,1.1e+18,100000000000.0,10.0,low,,,NO,NO,PWR,4.7365044237773795
290.0,0.02,0.88,1.66,0.008,0.17,0.16,18.60205999,10.90308999,P,11.10428,2267,IVAR,,,CM10,,,4e+18,80000000000.0,22.0,low,,,NO,NO,PWR,9.844852310700668
270.0,0.02,0.88,1.66,0.008,0.17,0.16,18.41497335,10.90308999,P,13.19292,2272,IVAR,,,CM10,,,2.6e+18,80000000000.0,26.0,low,,,NO,NO,PWR,12.152933819989402
310.0,0.02,0.88,1.66,0.008,0.17,0.16,19.20411998,11.53147892,P,12.66875,2277,IVAR,,,CM10,,,1.6e+19,340000000000.0,25.0,low,,,NO,NO,PWR,14.104474437724392
310.0,0.02,0.88,1.66,0.008,0.17,0.16,18.38021124,10.84509804,P,3.46283,2278,IVAR,,,CM10,,,2.4e+18,70000000000.0,7.0,low,,,NO,NO,PWR,4.813010666201838
290.0,0.34,0.85,1.64,0.006,0.18,0.15,17.84509804,11.8920946,P,37.583,2282,IVAR,,,CM11,,,7e+17,780000000000.0,70.0,low,,,NO,NO,PWR,49.318993514734075
290.0,0.34,0.85,1.64,0.006,0.18,0.15,18.53147892,11.8920946,P,76.35408,2284,IVAR,,,CM11,,,3.4e+18,780000000000.0,132.0,low,,,NO,NO,PWR,80.53968714396757
290.0,0.34,0.85,1.64,0.006,0.18,0.15,18.64345268,11.94939001,P,85.82172,2285,IVAR,,,CM11,,,4.4e+18,890000000000.0,146.0,low,,,NO,NO,PWR,86.16015835039182
290.0,0.34,0.85,1.64,0.006,0.18,0.15,19.52113808,11.98677173,P,101.23008,2289,IVAR,,,CM11,,,3.32e+19,970000000000.0,168.0,low,,,NO,NO,PWR,141.03112331336655
290.0,0.34,0.85,1.64,0.006,0.18,0.15,18.38021124,11.49136169,P,92.74512,2293,IVAR,,,CM11,,,2.4e+18,310000000000.0,156.0,low,,,NO,NO,PWR,73.23656260439411
290.0,0.34,0.85,1.64,0.006,0.18,0.15,18.04139269,11.0,P,71.06192,2299,IVAR,,,CM11,,,1.1e+18,100000000000.0,124.0,low,,,NO,NO,PWR,57.8141531590273
270.0,0.34,0.85,1.64,0.006,0.18,0.15,19.18184359,11.96378783,P,123.28668,2303,IVAR,,,CM11,,,1.52e+19,920000000000.0,198.0,low,,,NO,NO,PWR,150.63043588403073
270.0,0.34,0.85,1.64,0.006,0.18,0.15,19.23299611,11.5563025,P,182.84928,2305,IVAR,,,CM11,,,1.71e+19,360000000000.0,272.0,low,,,NO,NO,PWR,155.22370722729835
310.0,0.34,0.85,1.64,0.006,0.18,0.15,18.38021124,10.84509804,P,66.50163,2312,IVAR,,,CM11,,,2.4e+18,70000000000.0,117.0,low,,,NO,NO,PWR,59.15190408760304
290.0,0.86,0.84,1.65,0.006,0.17,0.15,18.53147892,11.8920946,P,68.448,2316,IVAR,,,CM12,,,3.4e+18,780000000000.0,120.0,low,,,NO,NO,PWR,79.97504396110438
290.0,0.86,0.84,1.65,0.006,0.17,0.15,19.13353891,11.8920946,P,84.45312,2318,IVAR,,,CM12,,,1.36e+19,780000000000.0,144.0,low,,,NO,NO,PWR,112.98647503516851
270.0,0.86,0.84,1.65,0.006,0.17,0.15,19.18184359,11.96378783,P,99.09075,2328,IVAR,,,CM12,,,1.52e+19,920000000000.0,165.0,low,,,NO,NO,PWR,149.5931354917461
270.0,0.86,0.84,1.65,0.006,0.17,0.15,19.23299611,11.5563025,P,157.81788,2329,IVAR,,,CM12,,,1.71e+19,360000000000.0,242.0,low,,,NO,NO,PWR,154.15624274444457
310.0,0.86,0.84,1.65,0.006,0.17,0.15,19.20411998,11.53147892,P,62.007,2333,IVAR,,,CM12,,,1.6e+19,340000000000.0,110.0,low,,,NO,NO,PWR,93.28634286803006
290.0,0.11,0.83,1.61,0.004,0.16,0.15,18.87506126,11.98677173,P,23.95772,2338,IVAR,,,CM13,,,7.5e+18,970000000000.0,46.0,low,,,NO,NO,PWR,38.22348579761137
290.0,0.11,0.83,1.61,0.004,0.16,0.15,19.13353891,11.8920946,P,42.29628,2340,IVAR,,,CM13,,,1.36e+19,780000000000.0,78.0,low,,,NO,NO,PWR,46.41807214416608
290.0,0.11,0.83,1.61,0.004,0.16,0.15,18.68124124,11.50514998,P,27.29168,2345,IVAR,,,CM13,,,4.8e+18,320000000000.0,52.0,low,,,NO,NO,PWR,33.10078811519924
290.0,0.11,0.83,1.61,0.004,0.16,0.15,17.47712125,11.0,P,7.50075,2348,IVAR,,,CM13,,,3e+17,100000000000.0,15.0,low,,,NO,NO,PWR,11.4932773663446
290.0,0.11,0.83,1.61,0.004,0.16,0.15,18.04139269,11.0,P,12.66875,2349,IVAR,,,CM13,,,1.1e+18,100000000000.0,25.0,low,,,NO,NO,PWR,20.129543429718847
290.0,0.11,0.83,1.61,0.004,0.16,0.15,18.38021124,10.90308999,P,25.06368,2350,IVAR,,,CM13,,,2.4e+18,80000000000.0,48.0,low,,,NO,NO,PWR,26.397700021557416
310.0,0.11,0.83,1.61,0.004,0.16,0.15,18.60205999,11.99122608,P,17.43452,2358,IVAR,,,CM13,,,4e+18,980000000000.0,34.0,low,,,NO,NO,PWR,24.139683838728878
310.0,0.11,0.83,1.61,0.004,0.16,0.15,19.16731733,11.99122608,P,30.10683,2359,IVAR,,,CM13,,,1.47e+19,980000000000.0,57.0,low,,,NO,NO,PWR,35.94858378422298
310.0,0.11,0.83,1.61,0.004,0.16,0.15,18.5797836,11.04139269,P,19.04723,2363,IVAR,,,CM13,,,3.8e+18,110000000000.0,37.0,low,,,NO,NO,PWR,23.76099094203782
290.0,0.11,0.83,1.62,0.04,0.17,0.16,17.84509804,11.8920946,P,-0.97732,2364,IVAR,,,CM14,,,7e+17,780000000000.0,-2.0,low,,,NO,NO,PWR,20.909950480564085
290.0,0.11,0.83,1.62,0.04,0.17,0.16,18.25527251,11.8920946,P,3.96288,2365,IVAR,,,CM14,,,1.8e+18,780000000000.0,8.0,low,,,NO,NO,PWR,29.314222029137866
290.0,0.11,0.83,1.62,0.04,0.17,0.16,17.60205999,11.41497335,P,10.58547,2369,IVAR,,,CM14,,,4e+17,260000000000.0,21.0,low,,,NO,NO,PWR,16.445852039916993
290.0,0.11,0.83,1.62,0.04,0.17,0.16,18.04139269,11.0,P,12.14592,2374,IVAR,,,CM14,,,1.1e+18,100000000000.0,24.0,low,,,NO,NO,PWR,24.768445327905113
270.0,0.11,0.83,1.62,0.04,0.17,0.16,18.5797836,11.96378783,P,17.43452,2376,IVAR,,,CM14,,,3.8e+18,920000000000.0,34.0,low,,,NO,NO,PWR,48.81774290039746
270.0,0.11,0.83,1.62,0.04,0.17,0.16,19.23299611,11.5563025,P,106.26875,2378,IVAR,,,CM14,,,1.71e+19,360000000000.0,175.0,low,,,NO,NO,PWR,79.73749634303385
270.0,0.11,0.83,1.62,0.04,0.17,0.16,18.61278386,11.07918125,P,36.99987,2379,IVAR,,,CM14,,,4.1e+18,120000000000.0,69.0,low,,,NO,NO,PWR,50.03590614160015
310.0,0.11,0.83,1.62,0.04,0.17,0.16,19.20411998,11.53147892,P,34.10432,2382,IVAR,,,CM14,,,1.6e+19,340000000000.0,64.0,low,,,NO,NO,PWR,43.99499618946624
310.0,0.11,0.83,1.62,0.04,0.17,0.16,18.5797836,11.04139269,P,21.21627,2383,IVAR,,,CM14,,,3.8e+18,110000000000.0,41.0,low,,,NO,NO,PWR,29.065346627005322
290.0,0.22,0.02,1.59,0.002,0.15,0.14,18.25527251,11.8920946,P,26.73267,2387,IVAR,,,CM15,,,1.8e+18,780000000000.0,51.0,low,,,NO,NO,PWR,20.781883062850163
290.0,0.22,0.02,1.59,0.002,0.15,0.14,18.92941893,11.41497335,P,20.12907,2398,IVAR,,,CM15,,,8.5e+18,260000000000.0,39.0,low,,,NO,NO,PWR,34.70676085695523
290.0,0.22,0.02,1.59,0.002,0.15,0.14,18.38021124,10.90308999,P,17.43452,2403,IVAR,,,CM15,,,2.4e+18,80000000000.0,34.0,low,,,NO,NO,PWR,22.917088522378403
290.0,0.22,0.82,1.58,0.004,0.25,0.16,18.25527251,11.8920946,P,38.75328,2420,IVAR,,,CM16,,,1.8e+18,780000000000.0,72.0,low,,,NO,NO,PWR,49.866971330691825
290.0,0.22,0.82,1.58,0.004,0.25,0.16,18.53147892,11.8920946,P,55.07667,2421,IVAR,,,CM16,,,3.4e+18,780000000000.0,99.0,low,,,NO,NO,PWR,59.92053852553856
290.0,0.22,0.82,1.58,0.004,0.25,0.16,18.64345268,11.94939001,P,62.007,2422,IVAR,,,CM16,,,4.4e+18,890000000000.0,110.0,low,,,NO,NO,PWR,64.28399159579631
290.0,0.22,0.82,1.58,0.004,0.25,0.16,19.52113808,11.98677173,P,89.26666999999999,2426,IVAR,,,CM16,,,3.32e+19,970000000000.0,151.0,low,,,NO,NO,PWR,108.84582331467007
290.0,0.22,0.82,1.58,0.004,0.25,0.16,18.92941893,11.41497335,P,99.09075,2432,IVAR,,,CM16,,,8.5e+18,260000000000.0,165.0,low,,,NO,NO,PWR,76.43821818434958
270.0,0.22,0.82,1.58,0.004,0.25,0.16,18.5797836,11.96378783,P,64.56732,2439,IVAR,,,CM16,,,3.8e+18,920000000000.0,114.0,low,,,NO,NO,PWR,78.99245431169759
270.0,0.22,0.82,1.58,0.004,0.25,0.16,19.23299611,11.5563025,P,154.57148,2442,IVAR,,,CM16,,,1.71e+19,360000000000.0,238.0,low,,,NO,NO,PWR,119.65810171800422
270.0,0.22,0.82,1.58,0.004,0.25,0.16,18.41497335,10.90308999,P,89.26666999999999,2443,IVAR,,,CM16,,,2.6e+18,80000000000.0,151.0,low,,,NO,NO,PWR,70.76586350955444
310.0,0.22,0.82,1.58,0.004,0.25,0.16,19.16731733,11.99122608,P,79.70523,2446,IVAR,,,CM16,,,1.47e+19,980000000000.0,137.0,low,,,NO,NO,PWR,69.29123837581108
290.0,0.22,1.59,1.54,0.004,0.25,0.16,17.77815125,11.8573325,P,23.40675,2452,IVAR,,,CM17,,,6e+17,720000000000.0,45.0,low,,,NO,NO,PWR,54.90500291974056
290.0,0.22,1.59,1.54,0.004,0.25,0.16,18.64345268,11.94939001,P,94.14588,2456,IVAR,,,CM17,,,4.4e+18,890000000000.0,158.0,low,,,NO,NO,PWR,107.05997423902986
290.0,0.22,1.59,1.54,0.004,0.25,0.16,18.92941893,11.41497335,P,183.70443,2465,IVAR,,,CM17,,,8.5e+18,260000000000.0,273.0,low,,,NO,NO,PWR,129.80944428141856
290.0,0.22,1.59,1.54,0.004,0.25,0.16,18.04139269,11.0,P,73.69728,2469,IVAR,,,CM17,,,1.1e+18,100000000000.0,128.0,low,,,NO,NO,PWR,69.00341409117739
290.0,0.43,0.02,1.7,0.002,0.15,0.14,17.77815125,11.8573325,P,30.10683,2485,IVAR,,,CM18,,,6e+17,720000000000.0,57.0,low,,,NO,NO,PWR,17.20424983771918
290.0,0.43,0.02,1.7,0.002,0.15,0.14,18.25527251,11.8920946,P,34.10432,2487,IVAR,,,CM18,,,1.8e+18,780000000000.0,64.0,low,,,NO,NO,PWR,25.719545774623725
290.0,0.43,0.02,1.7,0.002,0.15,0.14,18.92941893,11.98677173,P,41.70243,2491,IVAR,,,CM18,,,8.5e+18,970000000000.0,77.0,low,,,NO,NO,PWR,41.86490451288565
290.0,0.43,0.02,1.7,0.002,0.15,0.14,19.13353891,11.8920946,P,40.51875,2492,IVAR,,,CM18,,,1.36e+19,780000000000.0,75.0,low,,,NO,NO,PWR,48.434236524768785
290.0,0.43,0.02,1.7,0.002,0.15,0.14,19.52113808,11.98677173,P,45.28563,2493,IVAR,,,CM18,,,3.32e+19,970000000000.0,83.0,low,,,NO,NO,PWR,64.57946879292685
290.0,0.43,0.02,1.7,0.002,0.15,0.14,19.19589965,11.47712125,P,38.16747,2500,IVAR,,,CM18,,,1.57e+19,300000000000.0,71.0,low,,,NO,NO,PWR,50.669765169180046
290.0,0.43,0.02,1.7,0.002,0.15,0.14,17.36172784,10.84509804,P,22.85712,2501,IVAR,,,CM18,,,2.3e+17,70000000000.0,44.0,low,,,NO,NO,PWR,10.75011491363192
270.0,0.43,0.02,1.7,0.002,0.15,0.14,18.5797836,11.96378783,P,35.25852,2506,IVAR,,,CM18,,,3.8e+18,920000000000.0,66.0,low,,,NO,NO,PWR,43.029757760293066
270.0,0.43,0.02,1.7,0.002,0.15,0.14,18.61278386,11.07918125,P,38.75328,2511,IVAR,,,CM18,,,4.1e+18,120000000000.0,72.0,low,,,NO,NO,PWR,44.11575784441984
310.0,0.43,0.02,1.7,0.002,0.15,0.14,18.5797836,11.04139269,P,26.73267,2517,IVAR,,,CM18,,,3.8e+18,110000000000.0,51.0,low,,,NO,NO,PWR,25.50275287275059
290.0,0.42,0.85,1.63,0.005,0.16,0.16,17.77815125,11.8573325,P,39.34043,2519,IVAR,,,CM19,,,6e+17,720000000000.0,73.0,low,,,NO,NO,PWR,45.66926035337337
290.0,0.42,0.85,1.63,0.005,0.16,0.16,18.64345268,11.94939001,P,88.575,2523,IVAR,,,CM19,,,4.4e+18,890000000000.0,150.0,low,,,NO,NO,PWR,84.72097712664225
290.0,0.42,0.85,1.63,0.005,0.16,0.16,18.92941893,11.98677173,P,99.09075,2525,IVAR,,,CM19,,,8.5e+18,970000000000.0,165.0,low,,,NO,NO,PWR,99.91362292379178
290.0,0.42,0.85,1.63,0.005,0.16,0.16,19.52244423,11.98677173,P,117.287,2527,IVAR,,,CM19,,,3.33e+19,970000000000.0,190.0,low,,,NO,NO,PWR,139.00385450588345
290.0,0.42,0.85,1.63,0.005,0.16,0.16,17.60205999,11.41497335,P,37.583,2529,IVAR,,,CM19,,,4e+17,260000000000.0,70.0,low,,,NO,NO,PWR,38.435431803489124
290.0,0.42,0.85,1.63,0.005,0.16,0.16,18.38021124,11.49136169,P,92.74512,2531,IVAR,,,CM19,,,2.4e+18,310000000000.0,156.0,low,,,NO,NO,PWR,71.99213209640912
290.0,0.42,0.85,1.63,0.005,0.16,0.16,18.38021124,10.90308999,P,101.23008,2538,IVAR,,,CM19,,,2.4e+18,80000000000.0,168.0,low,,,NO,NO,PWR,71.99213209640912
270.0,0.42,0.85,1.63,0.005,0.16,0.16,18.5797836,11.96378783,P,101.94587,2540,IVAR,,,CM19,,,3.8e+18,920000000000.0,169.0,low,,,NO,NO,PWR,103.4113181264696
270.0,0.42,0.85,1.63,0.005,0.16,0.16,18.63346846,11.39794001,P,135.54332,2542,IVAR,,,CM19,,,4.3e+18,250000000000.0,214.0,low,,,NO,NO,PWR,106.92524728616222
290.0,0.43,1.69,1.63,0.006,0.16,0.16,17.77815125,11.8573325,P,50.75088,2553,IVAR,,,CM20,,,6e+17,720000000000.0,92.0,low,,,NO,NO,PWR,75.6717787726848
290.0,0.43,1.69,1.63,0.006,0.16,0.16,18.87506126,11.98677173,P,164.375,2558,IVAR,,,CM20,,,7.5e+18,970000000000.0,250.0,low,,,NO,NO,PWR,168.36692128889788
290.0,0.43,1.69,1.63,0.006,0.16,0.16,18.38021124,11.49136169,P,141.80028,2565,IVAR,,,CM20,,,2.4e+18,310000000000.0,222.0,low,,,NO,NO,PWR,121.62898635930003
290.0,0.43,1.69,1.63,0.006,0.16,0.16,18.68124124,11.50514998,P,181.143,2566,IVAR,,,CM20,,,4.8e+18,320000000000.0,270.0,low,,,NO,NO,PWR,148.6806952821193
290.0,0.43,1.69,1.63,0.006,0.16,0.16,18.92941893,11.41497335,P,219.91932,2567,IVAR,,,CM20,,,8.5e+18,260000000000.0,314.0,low,,,NO,NO,PWR,174.2906756981503
290.0,0.43,1.69,1.63,0.006,0.16,0.16,19.19589965,11.47712125,P,213.57683,2568,IVAR,,,CM20,,,1.57e+19,300000000000.0,307.0,low,,,NO,NO,PWR,206.52925253854153
270.0,0.43,1.69,1.63,0.006,0.16,0.16,18.41497335,10.90308999,P,197.56907,2578,IVAR,,,CM20,,,2.6e+18,80000000000.0,289.0,low,,,NO,NO,PWR,160.1678665396833
310.0,0.43,1.69,1.63,0.006,0.16,0.16,18.38021124,10.84509804,P,127.84272,2584,IVAR,,,CM20,,,2.4e+18,70000000000.0,204.0,low,,,NO,NO,PWR,96.925219356607
290.0,0.42,0.84,0.01,0.002,0.14,0.14,18.53147892,11.8920946,P,55.7,2590,IVAR,,,CM21,,,3.4e+18,780000000000.0,100.0,low,,,NO,NO,PWR,65.35289575964674
290.0,0.42,0.84,0.01,0.002,0.14,0.14,18.87506126,11.98677173,P,60.10083,2592,IVAR,,,CM21,,,7.5e+18,970000000000.0,107.0,low,,,NO,NO,PWR,77.56790700029315
290.0,0.42,0.84,0.01,0.002,0.14,0.14,19.13353891,11.8920946,P,58.83674999999999,2593,IVAR,,,CM21,,,1.36e+19,780000000000.0,105.0,low,,,NO,NO,PWR,86.93601299035605
290.0,0.42,0.84,0.01,0.002,0.14,0.14,17.60205999,11.41497335,P,30.67388,2596,IVAR,,,CM21,,,4e+17,260000000000.0,58.0,low,,,NO,NO,PWR,33.040808846444186
270.0,0.42,0.84,0.01,0.002,0.14,0.14,18.5797836,11.96378783,P,55.07667,2607,IVAR,,,CM21,,,3.8e+18,920000000000.0,99.0,low,,,NO,NO,PWR,82.73720432813181
310.0,0.42,0.84,0.01,0.002,0.14,0.14,19.20411998,11.53147892,P,37.583,2616,IVAR,,,CM21,,,1.6e+19,340000000000.0,70.0,low,,,NO,NO,PWR,73.43804878120565
310.0,0.42,0.84,0.01,0.002,0.14,0.14,18.38021124,10.84509804,P,40.51875,2617,IVAR,,,CM21,,,2.4e+18,70000000000.0,75.0,low,,,NO,NO,PWR,49.36589409641619
290.0,0.42,0.84,0.84,0.002,0.14,0.14,17.60205999,11.70757018,P,14.77347,2619,IVAR,,,CM22,,,4e+17,510000000000.0,29.0,low,,,NO,NO,PWR,34.667288765170206
290.0,0.42,0.84,0.84,0.002,0.14,0.14,17.84509804,11.8920946,P,35.83763,2621,IVAR,,,CM22,,,7e+17,780000000000.0,67.0,low,,,NO,NO,PWR,43.6595327113609
290.0,0.42,0.84,0.84,0.002,0.14,0.14,18.53147892,11.8920946,P,77.69051999999999,2623,IVAR,,,CM22,,,3.4e+18,780000000000.0,134.0,low,,,NO,NO,PWR,70.82287126094225
290.0,0.42,0.84,0.84,0.002,0.14,0.14,18.87506126,11.98677173,P,79.70523,2625,IVAR,,,CM22,,,7.5e+18,970000000000.0,137.0,low,,,NO,NO,PWR,86.13249398517418
290.0,0.42,0.84,0.84,0.002,0.14,0.14,17.36172784,10.84509804,P,23.40675,2635,IVAR,,,CM22,,,2.3e+17,70000000000.0,45.0,low,,,NO,NO,PWR,25.963776715738238
310.0,0.42,0.84,0.84,0.002,0.14,0.14,19.16731733,11.99122608,P,81.732,2647,IVAR,,,CM22,,,1.47e+19,980000000000.0,140.0,low,,,NO,NO,PWR,80.52843276314742
310.0,0.42,0.84,0.84,0.002,0.14,0.14,19.20411998,11.53147892,P,62.007,2649,IVAR,,,CM22,,,1.6e+19,340000000000.0,110.0,low,,,NO,NO,PWR,82.03083554147022
310.0,0.42,0.84,0.84,0.002,0.14,0.14,18.5797836,11.04139269,P,51.98012,2651,IVAR,,,CM22,,,3.8e+18,110000000000.0,94.0,low,,,NO,NO,PWR,58.92083010939844
290.0,0.01,0.83,1.62,0.002,0.15,0.26,18.60205999,10.90308999,P,6.991319999999999,2663,IVAR,,,CM23,,,4e+18,80000000000.0,14.0,low,,,NO,NO,PWR,9.2559149566014
270.0,0.01,0.83,1.62,0.002,0.15,0.26,18.5797836,11.96378783,P,10.068,2664,IVAR,,,CM23,,,3.8e+18,920000000000.0,20.0,low,,,NO,NO,PWR,14.167572778191124
290.0,0.02,0.87,1.65,0.006,0.15,0.34,18.53147892,11.8920946,P,-1.46397,2674,IVAR,,,CM24,,,3.4e+18,780000000000.0,-3.0,low,,,NO,NO,PWR,8.85586676476153
290.0,0.02,0.87,1.65,0.006,0.15,0.34,18.0,11.50514998,P,-2.43325,2678,IVAR,,,CM24,,,1e+18,320000000000.0,-5.0,low,,,NO,NO,PWR,4.42610766849709
290.0,0.01,0.87,1.53,0.003,0.17,0.14,18.25527251,11.8920946,P,4.967000000000001,2693,IVAR,,,CM25,,,1.8e+18,780000000000.0,10.0,low,,,NO,NO,PWR,5.954741559488427
290.0,0.01,0.87,1.53,0.003,0.17,0.14,19.13353891,11.8920946,P,16.89963,2695,IVAR,,,CM25,,,1.36e+19,780000000000.0,33.0,low,,,NO,NO,PWR,18.73309493152429
290.0,0.01,0.87,1.53,0.003,0.17,0.14,19.52113808,11.98677173,P,11.10428,2696,IVAR,,,CM25,,,3.32e+19,970000000000.0,22.0,low,,,NO,NO,PWR,31.065372851175546
290.0,0.01,0.87,1.53,0.003,0.17,0.14,18.04139269,11.0,P,7.50075,2702,IVAR,,,CM25,,,1.1e+18,100000000000.0,15.0,low,,,NO,NO,PWR,4.504526809892737
290.0,0.01,0.87,1.53,0.003,0.17,0.14,18.60205999,10.90308999,P,9.03708,2703,IVAR,,,CM25,,,4e+18,80000000000.0,18.0,low,,,NO,NO,PWR,9.362685475466993
270.0,0.01,0.87,1.53,0.003,0.17,0.14,19.23299611,11.5563025,P,12.14592,2706,IVAR,,,CM25,,,1.71e+19,360000000000.0,24.0,low,,,NO,NO,PWR,33.610629008831054
290.0,0.01,0.87,1.66,0.006,0.17,0.16,18.0,11.50514998,P,2.46675,2718,IVAR,,,CM26,,,1e+18,320000000000.0,5.0,low,,,NO,NO,PWR,4.43803716432085
290.0,0.01,0.87,1.66,0.006,0.17,0.16,18.68124124,11.50514998,P,5.97648,2719,IVAR,,,CM26,,,4.8e+18,320000000000.0,12.0,low,,,NO,NO,PWR,10.796325665967624
270.0,0.01,0.87,1.66,0.006,0.17,0.16,19.23299611,11.5563025,P,16.89963,2726,IVAR,,,CM26,,,1.71e+19,360000000000.0,33.0,low,,,NO,NO,PWR,34.952415217648
270.0,0.01,0.87,1.66,0.006,0.17,0.16,18.61278386,11.07918125,P,5.47107,2727,IVAR,,,CM26,,,4.1e+18,120000000000.0,11.0,low,,,NO,NO,PWR,15.55892440141858
290.0,0.01,0.84,1.6,0.002,0.16,0.16,18.25527251,11.8920946,P,5.97648,2733,IVAR,,,CM27,,,1.8e+18,780000000000.0,12.0,low,,,NO,NO,PWR,5.90296795982451
290.0,0.01,0.84,1.6,0.002,0.16,0.16,19.13353891,11.8920946,P,9.551870000000001,2735,IVAR,,,CM27,,,1.36e+19,780000000000.0,19.0,low,,,NO,NO,PWR,18.57021972564647
290.0,0.01,0.84,1.6,0.002,0.16,0.16,17.47712125,11.0,P,5.97648,2741,IVAR,,,CM27,,,3e+17,100000000000.0,12.0,low,,,NO,NO,PWR,2.138271431577387
310.0,0.01,0.84,1.6,0.002,0.16,0.16,19.20411998,11.53147892,P,2.46675,2750,IVAR,,,CM27,,,1.6e+19,340000000000.0,5.0,low,,,NO,NO,PWR,13.297060518416428
290.0,0.42,0.84,1.6,0.002,0.17,0.16,18.25527251,11.8920946,P,74.35947,2753,IVAR,,,CM28,,,1.8e+18,780000000000.0,129.0,low,,,NO,NO,PWR,60.95501895029912
290.0,0.42,0.84,1.6,0.002,0.17,0.16,19.13353891,11.8920946,P,112.84352,2755,IVAR,,,CM28,,,1.36e+19,780000000000.0,184.0,low,,,NO,NO,PWR,103.56998055876633
290.0,0.42,0.84,1.6,0.002,0.17,0.16,19.19589965,11.47712125,P,127.08003,2760,IVAR,,,CM28,,,1.57e+19,300000000000.0,203.0,low,,,NO,NO,PWR,107.27080544259948
290.0,0.42,0.84,1.6,0.002,0.17,0.16,18.04139269,11.0,P,73.69728,2762,IVAR,,,CM28,,,1.1e+18,100000000000.0,128.0,low,,,NO,NO,PWR,52.22439727910649
290.0,0.42,0.84,1.6,0.002,0.17,0.16,18.60205999,10.90308999,P,101.94587,2763,IVAR,,,CM28,,,4e+18,80000000000.0,169.0,low,,,NO,NO,PWR,76.15832196127484
270.0,0.42,0.84,1.6,0.002,0.17,0.16,19.23299611,11.5563025,P,178.59363,2766,IVAR,,,CM28,,,1.71e+19,360000000000.0,267.0,low,,,NO,NO,PWR,141.9478932436396
270.0,0.42,0.84,1.6,0.002,0.17,0.16,18.61278386,11.07918125,P,134.76723,2767,IVAR,,,CM28,,,4.1e+18,120000000000.0,213.0,low,,,NO,NO,PWR,97.47041177950271
310.0,0.42,0.84,1.6,0.002,0.17,0.16,18.60205999,11.99122608,P,65.21075,2768,IVAR,,,CM28,,,4e+18,980000000000.0,115.0,low,,,NO,NO,PWR,61.18963599165578
290.0,0.21,0.02,1.68,0.002,0.16,0.16,18.53147892,11.8920946,P,41.10992,2774,IVAR,,,CM29,,,3.4e+18,780000000000.0,76.0,low,,,NO,NO,PWR,24.936685222938486
290.0,0.21,0.02,1.68,0.002,0.16,0.16,17.60205999,11.41497335,P,19.58748,2777,IVAR,,,CM29,,,4e+17,260000000000.0,38.0,low,,,NO,NO,PWR,11.038835637954868
310.0,0.21,0.02,1.68,0.002,0.16,0.16,19.20411998,11.53147892,P,41.10992,2790,IVAR,,,CM29,,,1.6e+19,340000000000.0,76.0,low,,,NO,NO,PWR,31.390275318235275
290.0,0.22,0.85,1.64,0.006,0.16,0.16,18.53147892,11.8920946,P,50.75088,2794,IVAR,,,CM30,,,3.4e+18,780000000000.0,92.0,low,,,NO,NO,PWR,63.602713563929385
290.0,0.22,0.85,1.64,0.006,0.16,0.16,17.47712125,11.0,P,17.97075,2801,IVAR,,,CM30,,,3e+17,100000000000.0,35.0,low,,,NO,NO,PWR,26.489394521617175
270.0,0.22,0.85,1.64,0.006,0.16,0.16,19.23299611,11.5563025,P,145.75443,2806,IVAR,,,CM30,,,1.71e+19,360000000000.0,227.0,low,,,NO,NO,PWR,126.6856941485542
310.0,0.22,0.85,1.64,0.006,0.16,0.16,19.20411998,11.53147892,P,69.75228,2810,IVAR,,,CM30,,,1.6e+19,340000000000.0,122.0,low,,,NO,NO,PWR,75.01210394644339
290.0,0.01,0.86,1.65,0.006,0.17,0.16,17.60205999,11.41497335,P,2.46675,2817,IVAR,,,CM31,,,4e+17,260000000000.0,5.0,low,,,NO,NO,PWR,2.6084991330894343
290.0,0.01,0.86,1.65,0.006,0.17,0.16,18.0,11.50514998,P,1.47603,2818,IVAR,,,CM31,,,1e+18,320000000000.0,3.0,low,,,NO,NO,PWR,4.3844818090881486
290.0,0.01,0.86,1.65,0.006,0.17,0.16,19.19589965,11.47712125,P,12.66875,2820,IVAR,,,CM31,,,1.57e+19,300000000000.0,25.0,low,,,NO,NO,PWR,20.877553371330414
290.0,0.01,0.86,1.65,0.006,0.17,0.16,18.04139269,11.0,P,3.46283,2822,IVAR,,,CM31,,,1.1e+18,100000000000.0,7.0,low,,,NO,NO,PWR,4.627826458004619
290.0,0.01,0.86,1.65,0.006,0.17,0.16,18.60205999,10.90308999,P,10.58547,2823,IVAR,,,CM31,,,4e+18,80000000000.0,21.0,low,,,NO,NO,PWR,9.618964519466022
270.0,0.01,0.86,1.65,0.006,0.17,0.16,18.5797836,11.96378783,P,2.46675,2824,IVAR,,,CM31,,,3.8e+18,920000000000.0,5.0,low,,,NO,NO,PWR,14.723274848498782
310.0,0.01,0.86,1.65,0.006,0.17,0.16,19.20411998,11.53147892,P,7.50075,2830,IVAR,,,CM31,,,1.6e+19,340000000000.0,15.0,low,,,NO,NO,PWR,13.780850631423094
290.0,0.4,0.0,1.37,0.005,0.22,0.14,19.19589965,11.47712125,P,49.527,2845,IVAR,,,LA,,,1.57e+19,300000000000.0,90.0,low,,,NO,NO,PWR,51.26208143600823
290.0,0.4,0.0,1.37,0.005,0.22,0.14,18.04139269,11.0,P,37.583,2850,IVAR,,,LA,,,1.1e+18,100000000000.0,70.0,low,,,NO,NO,PWR,22.568948085891286
290.0,0.4,0.0,1.37,0.005,0.22,0.14,18.38021124,10.90308999,P,40.51875,2851,IVAR,,,LA,,,2.4e+18,80000000000.0,75.0,low,,,NO,NO,PWR,29.208125468422743
290.0,0.4,0.0,1.37,0.005,0.22,0.14,18.60205999,10.90308999,P,34.10432,2852,IVAR,,,LA,,,4e+18,80000000000.0,64.0,low,,,NO,NO,PWR,34.150006307814465
270.0,0.4,0.0,1.37,0.005,0.22,0.14,18.63346846,11.39794001,P,60.10083,2855,IVAR,,,LA,,,4.3e+18,250000000000.0,107.0,low,,,NO,NO,PWR,45.70918835679203
290.0,0.4,0.18,1.35,0.005,0.22,0.14,18.8920946,12.0,P,43.488,2868,IVAR,,,LB,,,7.8e+18,1000000000000.0,80.0,low,,,NO,NO,PWR,51.3433459668308
290.0,0.4,0.18,1.35,0.005,0.22,0.14,19.52113808,11.98677173,P,55.7,2870,IVAR,,,LB,,,3.32e+19,970000000000.0,100.0,low,,,NO,NO,PWR,76.93216667962665
290.0,0.4,0.18,1.35,0.005,0.22,0.14,19.0,11.88649073,P,47.09532,2871,IVAR,,,LB,,,1e+19,770000000000.0,86.0,low,,,NO,NO,PWR,54.97347052641473
290.0,0.4,0.18,1.35,0.005,0.22,0.14,18.0,11.50514998,P,46.49075,2873,IVAR,,,LB,,,1e+18,320000000000.0,85.0,low,,,NO,NO,PWR,27.697513888534928
310.0,0.4,0.18,1.35,0.005,0.22,0.14,18.60205999,11.36172784,P,26.73267,2890,IVAR,,,LB,,,4e+18,230000000000.0,51.0,low,,,NO,NO,PWR,33.80469292940661
290.0,0.41,0.86,1.44,0.005,0.23,0.14,17.60205999,11.70757018,P,26.73267,2894,IVAR,,,LC,,,4e+17,510000000000.0,51.0,low,,,NO,NO,PWR,38.574953276984374
290.0,0.41,0.86,1.44,0.005,0.23,0.14,17.30103,11.41497335,P,19.58748,2902,IVAR,,,LC,,,2e+17,260000000000.0,38.0,low,,,NO,NO,PWR,26.466296179107182
290.0,0.41,0.86,1.44,0.005,0.23,0.14,16.77815125,10.90308999,P,15.83387,2909,IVAR,,,LC,,,6e+16,80000000000.0,31.0,low,,,NO,NO,PWR,5.999091006804835
290.0,0.41,0.86,1.44,0.005,0.23,0.14,17.0,10.90308999,P,21.76188,2910,IVAR,,,LC,,,1e+17,80000000000.0,42.0,low,,,NO,NO,PWR,14.616524180490511
290.0,0.41,0.86,1.44,0.005,0.23,0.14,18.04139269,11.0,P,74.35947,2915,IVAR,,,LC,,,1.1e+18,100000000000.0,129.0,low,,,NO,NO,PWR,56.982709493336735
310.0,0.41,0.86,1.44,0.005,0.23,0.14,19.16731733,11.99122608,P,96.25707,2925,IVAR,,,LC,,,1.47e+19,980000000000.0,161.0,low,,,NO,NO,PWR,90.61329995872511
290.0,0.41,0.86,1.44,0.005,0.23,0.14,20.34242268,13.32221929,P,203.74272,2932,BR2,,,LC,,,2.2e+20,21000000000000.0,296.0,high,,,NO,NO,PWR,226.75272080144572
300.0,0.41,0.86,1.44,0.005,0.23,0.14,19.81954394,13.97772361,P,132.447,2934,BR2,,,LC,,,6.6e+19,95000000000000.0,210.0,high,,,NO,NO,PWR,143.96806731173055
290.0,0.38,1.25,1.38,0.005,0.23,0.19,19.0,11.88649073,P,137.09952,2945,IVAR,,,LD,,,1e+19,770000000000.0,216.0,low,,,NO,NO,PWR,136.39807450406295
290.0,0.38,1.25,1.38,0.005,0.23,0.19,18.38021124,11.49136169,P,106.26875,2949,IVAR,,,LD,,,2.4e+18,310000000000.0,175.0,low,,,NO,NO,PWR,93.42132949975573
290.0,0.38,1.25,1.38,0.005,0.23,0.19,19.19589965,11.47712125,P,166.02768,2952,IVAR,,,LD,,,1.57e+19,300000000000.0,252.0,low,,,NO,NO,PWR,152.82065139761627
290.0,0.38,1.25,1.38,0.005,0.23,0.19,17.36172784,10.84509804,P,26.73267,2955,IVAR,,,LD,,,2.3e+17,70000000000.0,51.0,low,,,NO,NO,PWR,37.08832159516734
270.0,0.38,1.25,1.38,0.005,0.23,0.19,18.5797836,11.96378783,P,99.80252,2961,IVAR,,,LD,,,3.8e+18,920000000000.0,166.0,low,,,NO,NO,PWR,135.33775431747065
270.0,0.38,1.25,1.38,0.005,0.23,0.19,19.18184359,11.96378783,P,166.85603,2962,IVAR,,,LD,,,1.52e+19,920000000000.0,253.0,low,,,NO,NO,PWR,197.04716577096715
290.0,0.38,1.25,1.38,0.005,0.23,0.19,20.34242268,13.32221929,P,329.26875,2975,BR2,,,LD,,,2.2e+20,21000000000000.0,425.0,high,,,NO,NO,PWR,316.700427901809
290.0,0.0,0.74,1.37,0.005,0.22,0.16,17.84509804,11.8920946,P,1.47603,2981,IVAR,,,LG,,,7e+17,780000000000.0,3.0,low,,,NO,NO,PWR,3.034791337822628
290.0,0.0,0.74,1.37,0.005,0.22,0.16,18.25527251,11.8920946,P,3.96288,2982,IVAR,,,LG,,,1.8e+18,780000000000.0,8.0,low,,,NO,NO,PWR,5.183106569273198
290.0,0.0,0.74,1.37,0.005,0.22,0.16,17.60205999,11.41497335,P,3.96288,2988,IVAR,,,LG,,,4e+17,260000000000.0,8.0,low,,,NO,NO,PWR,2.2099885776391157
290.0,0.0,0.74,1.37,0.005,0.22,0.16,18.38021124,11.49136169,P,10.58547,2990,IVAR,,,LG,,,2.4e+18,310000000000.0,21.0,low,,,NO,NO,PWR,6.100952186298575
290.0,0.0,0.74,1.37,0.005,0.22,0.16,19.19589965,11.47712125,P,12.66875,2993,IVAR,,,LG,,,1.57e+19,300000000000.0,25.0,low,,,NO,NO,PWR,17.688008362512
270.0,0.0,0.74,1.37,0.005,0.22,0.16,18.5797836,11.96378783,P,7.50075,2998,IVAR,,,LG,,,3.8e+18,920000000000.0,15.0,low,,,NO,NO,PWR,12.47394289991048
270.0,0.0,0.74,1.37,0.005,0.22,0.16,18.63346846,11.39794001,P,16.36608,3000,IVAR,,,LG,,,4.3e+18,250000000000.0,32.0,low,,,NO,NO,PWR,13.379164121573314
310.0,0.0,0.74,1.37,0.005,0.22,0.16,18.60205999,11.36172784,P,9.03708,3006,IVAR,,,LG,,,4e+18,230000000000.0,18.0,low,,,NO,NO,PWR,5.321882817095683
