Repository: uw-cmg/RPV_model_benchmarking

# RPV model benchmarking
Benchmarking and analysis of different models of reactor pressure vessel steel embrittlement

## Run example notebooks in Google Colab:

Make predictions with models, conduct benchmarking and analysis such as embrittlement curves

## Citations

The raw data required to reproduce findings in this repo are available in the data_files folder. The original versions of the data are available online: the UCSB dataset is available on Figshare: 10.6084/m9.figshare.23304227, and the PLOTTER dataset is available online: https://www.astm.org/adje090015-ea.html.

If you find any of the models useful, please cite their respective original reference:

File: model_files/E900/5fold/e900_5fold_split_2.csv (part 3 of 5)
temperature_C,wt_percent_Cu,wt_percent_Ni,wt_percent_Mn,wt_percent_P,wt_percent_Si,wt_percent_C,log(fluence_n_cm2),log(flux_n_cm2_sec),Product Form,Measured DT41J  [C],index,datatype,Short Plant ID,Matl / PF ID,alloy,PLOTTER-15 Set Name,Nation,fluence_n_cm2,flux_n_cm2_sec,delta_sigma_y_MPa,fluence_group,Measured Unirradiated Value  [C],Un-Irradiated YS  [MPa],YS(u) Known?,Unirradiated T Known?,Reactor Type,E900 Preds
287.0,0.03,0.66,1.45,0.009,0.36,0.063,19.53907609879278,11.22373562216549,W,28.0969401793983,1892,Plotter,F16,w,F16-w,France Surveillance,FRANCE,3.46e+19,167392356071.601,,low,-44.7942594642475,,NO,YES,PWR,34.34491726743872
287.0,0.03,0.7,1.74,0.009,0.31,0.063,19.10720996964787,11.12448658197932,W,31.96407530770547,1908,Plotter,F22,w,F22-w,France Surveillance,FRANCE,1.28e+19,133194588969.823,,low,-38.9200406819943,,NO,YES,PWR,21.87978690834591
287.0,0.03,0.7,1.74,0.009,0.31,0.063,19.47421626407625,11.12727680137726,W,43.56445475953018,1910,Plotter,F22,w,F22-w,France Surveillance,FRANCE,2.98e+19,134053081421.502,,low,-38.9200406819943,,NO,YES,PWR,35.6762015393008
287.0,0.07,0.67,1.35,0.008,0.18,0.154,19.66745295288995,11.34938961792719,F,43.90918089058958,1925,Plotter,F26,f,F26-f,France Surveillance,FRANCE,4.65e+19,223557692307.692,,low,-41.2061437073334,,NO,YES,PWR,51.81272868953926
287.0,0.03,0.7,1.68,0.008,0.37,0.058,19.53907609879278,11.22101276383002,W,39.5426353310964,1926,Plotter,F26,w,F26-w,France Surveillance,FRANCE,3.46e+19,166346153846.154,,low,-50.0742058331659,,NO,YES,PWR,37.55777894759928
286.0,0.05,0.71,1.33,0.006,0.26,0.154,19.65127801399814,10.93194672701442,F,45.64365069853718,1941,Plotter,F32,f,F32-f,France Surveillance,FRANCE,4.480000000000001e+19,85496183206.1069,,low,-54.6858500474389,,NO,YES,PWR,42.306316694743025
286.0,0.1,0.51,1.5,0.015,0.4,0.066,19.1846914308176,10.79801414685676,W,62.3834301404085,1944,Plotter,F32,w,F32-w,France Surveillance,FRANCE,1.53e+19,62807881773.399,,low,-29.9319678508526,,NO,YES,PWR,43.864823393526095
287.0,0.033,0.64,1.46,0.008,0.4,0.055,19.41161970596323,11.16168794932904,W,23.4786779642611,1948,Plotter,F37,w,F37-w,France Surveillance,FRANCE,2.58e+19,145106861642.295,,low,-55.476048945021,,NO,YES,PWR,28.65936901168289
287.0,0.04,0.69,1.33,0.007,0.22,0.14,19.67760695272049,11.35188609470108,F,33.92700964933899,1967,Plotter,F40,f,F40-f,France Surveillance,FRANCE,4.76e+19,224846480869.154,,low,-31.119387171645,,NO,YES,PWR,38.87696833197544
287.0,0.04,0.55,1.58,0.014,0.38,0.055,19.54900326202579,11.22328240400637,W,64.7619068566646,1968,Plotter,F40,w,F40-w,France Surveillance,FRANCE,3.54e+19,167217760982.522,,low,-49.527062796519,,NO,YES,PWR,40.214578436699945
287.0,0.03,0.68,1.58,0.01,0.4,0.06,19.12385164096709,11.17690837026926,W,17.5002793354592,1970,Plotter,F41,w,F41-w,France Surveillance,FRANCE,1.33e+19,150282485875.706,,low,-36.6212018184298,,NO,YES,PWR,21.183268481748083
287.0,0.06,0.67,1.35,0.008,0.23,0.166,19.76042248342321,11.39568392836781,F,69.71540599575765,1973,Plotter,F41,f,F41-f,France Surveillance,FRANCE,5.76e+19,248704663212.435,,low,-63.3083757721774,,NO,YES,PWR,52.744301997491505
287.0,0.03,0.64,1.43,0.009,0.36,0.059,19.37291200297011,11.15123700589934,W,30.7298111057074,1978,Plotter,F45,w,F45-w,France Surveillance,FRANCE,2.36e+19,141656662665.066,,low,-62.883123059803,,NO,YES,PWR,27.200948080388876
287.0,0.06,0.7,1.28,0.007,0.25,0.149,19.30535136944662,11.33733565545298,F,31.5956870149414,1979,Plotter,F45,f,F45-f,France Surveillance,FRANCE,2.02e+19,217438105489.774,,low,-68.9751038621197,,NO,YES,PWR,31.433162281065634
287.0,0.03,0.64,1.43,0.009,0.36,0.059,19.17609125905568,11.20807554506204,W,15.7015977598817,1980,Plotter,F45,w,F45-w,France Surveillance,FRANCE,1.5e+19,161463939720.129,,low,-62.883123059803,,NO,YES,PWR,20.92720551954849
287.0,0.04,0.57,1.65,0.013,0.37,0.059,19.09342168516223,11.11341831357849,W,26.1966822726742,1982,Plotter,F46,w,F46-w,France Surveillance,FRANCE,1.24e+19,129842931937.173,,low,-46.3196746447201,,NO,YES,PWR,22.970831179552277
287.0,0.04,0.57,1.65,0.013,0.37,0.059,19.6063813651106,11.22256599913018,W,47.09185496765006,1986,Plotter,F46,w,F46-w,France Surveillance,FRANCE,4.04e+19,166942148760.331,,low,-46.3196746447201,,NO,YES,PWR,44.16868842910765
286.0,0.05,0.72,1.49,0.008,0.32,0.149,19.34044411484012,10.95003895836004,F,7.205923615802597,1989,Plotter,F47,f2,F47-f2,France Surveillance,FRANCE,2.19e+19,89133089133.0891,,low,-44.160427053052,,NO,YES,PWR,32.3320802555416
286.0,0.05,0.66,1.4,0.005,0.33,0.138,19.62838893005031,10.94534189181146,F,24.20220152402401,1991,Plotter,F47,f1,F47-f1,France Surveillance,FRANCE,4.25e+19,88174273858.9212,,low,-68.4035164391508,,NO,YES,PWR,40.952417937526434
286.0,0.1,0.49,1.58,0.016,0.39,0.05,19.62736585659273,10.94431881835388,W,66.275730724753,1992,Plotter,F47,w,F47-w,France Surveillance,FRANCE,4.24e+19,87966804979.2531,,low,-37.4166937612231,,NO,YES,PWR,67.5297509151409
286.0,0.08,0.65,1.52,0.009,0.33,0.141,18.49136169383427,10.82954900829701,F,31.8926594481951,2001,Plotter,F51,f2,F51-f2,France Surveillance,FRANCE,3.1e+18,67538126361.6558,,low,-57.8661962963032,,NO,YES,PWR,20.331274758740527
286.0,0.12,0.07,1.33,0.012,0.32,0.045,18.49136169383427,10.82954900829701,W,4.405189429935099,2002,Plotter,F51,w,F51-w,France Surveillance,FRANCE,3.1e+18,67538126361.6558,,low,-34.0203443018315,,NO,YES,PWR,18.16819813261506
286.0,0.08,0.65,1.52,0.009,0.33,0.141,19.35024801833416,10.96661214997228,F,50.5245671564648,2003,Plotter,F51,f2,F51-f2,France Surveillance,FRANCE,2.24e+19,92600248036.3787,,low,-57.8661962963032,,NO,YES,PWR,44.07464481483079
286.0,0.12,0.07,1.33,0.012,0.32,0.045,19.62940959910272,10.9499817024906,W,27.62192536782375,2006,Plotter,F51,w,F51-w,France Surveillance,FRANCE,4.26e+19,89121338912.1339,,low,-34.0203443018315,,NO,YES,PWR,53.94921257968495
284.0,0.07,0.69,1.4,0.008,0.26,0.155,19.36735592102602,11.05433281070278,F,33.2487921516841,2011,Plotter,F52,f2,F52-f2,France Surveillance,FRANCE,2.33e+19,113326848249.027,,low,-43.3863689934401,,NO,YES,PWR,41.20329653765198
284.0,0.09,0.1,1.31,0.017,0.33,0.051,19.6170003411209,10.93575910374531,W,34.1566162383612,2014,Plotter,F52,w,F52-w,France Surveillance,FRANCE,4.14e+19,86250000000.0,,low,-54.0318018689064,,NO,YES,PWR,51.663412329006654
284.0,0.07,0.71,1.39,0.013,0.26,0.166,19.71096311899528,10.85665707719419,F,51.99262114445608,2015,Plotter,F52,f1,F52-f1,France Surveillance,FRANCE,5.14e+19,71888111888.1119,,low,-52.5091474529399,,NO,YES,PWR,61.85488498798171
284.0,0.07,0.71,1.39,0.013,0.26,0.166,19.17609125905568,10.86306814873244,F,42.60326007686398,2017,Plotter,F52,f1,F52-f1,France Surveillance,FRANCE,1.5e+19,72957198443.5798,,low,-52.5091474529399,,NO,YES,PWR,35.99744216204718
287.0,0.05,0.71,1.42,0.005,0.2,0.158,19.67394199863409,11.36007477826493,F,39.3442922719741,2023,Plotter,F55,f,F55-f,France Surveillance,FRANCE,4.72e+19,229126213592.233,,low,-61.1972664848224,,NO,YES,PWR,43.388967934688694
287.0,0.044,0.72,1.35,0.006,0.27,0.143,19.2405492482826,11.29262562845087,F,13.4564778725961,2035,Plotter,F59,f,F59-f,France Surveillance,FRANCE,1.74e+19,196166854565.953,,low,-37.3735434368196,,NO,YES,PWR,23.959588445947226
287.0,0.041,0.57,1.64,0.013,0.34,0.065,19.44090908206522,11.17046317404725,W,43.96609997129372,2038,Plotter,F59,w,F59-w,France Surveillance,FRANCE,2.76e+19,148068669527.897,,low,-47.4706842400059,,NO,YES,PWR,35.9543732454517
287.0,0.06,0.71,1.26,0.008,0.18,0.143,19.26717172840301,11.2786127715244,F,20.3012688668199,2041,Plotter,F60,f,F60-f,France Surveillance,FRANCE,1.85e+19,189938398357.29,,low,-49.1918131536831,,NO,YES,PWR,30.529993260884957
287.0,0.06,0.71,1.26,0.008,0.18,0.143,19.54777470538782,11.27269380693097,F,32.5290692485058,2043,Plotter,F60,f,F60-f,France Surveillance,FRANCE,3.53e+19,187367303609.342,,low,-49.1918131536831,,NO,YES,PWR,41.00475618546643
290.0,0.01,0.01,1.67,0.003,0.15,0.13,19.52113808,11.98677173,P,-1.46397,2054,IVAR,,,CM1,,,3.32e+19,970000000000.0,-3.0,low,,,NO,NO,PWR,26.874070763166223
290.0,0.01,0.01,1.67,0.003,0.15,0.13,19.19589965,11.47712125,P,4.967000000000001,2058,IVAR,,,CM1,,,1.57e+19,300000000000.0,10.0,low,,,NO,NO,PWR,17.424615017166218
270.0,0.01,0.01,1.67,0.003,0.15,0.13,19.18184359,11.96378783,P,5.47107,2063,IVAR,,,CM1,,,1.52e+19,920000000000.0,11.0,low,,,NO,NO,PWR,26.184291765547897
270.0,0.01,0.01,1.67,0.003,0.15,0.13,18.61278386,11.07918125,P,0.49067,2065,IVAR,,,CM1,,,4.1e+18,120000000000.0,1.0,low,,,NO,NO,PWR,12.268884469396083
310.0,0.01,0.01,1.67,0.003,0.15,0.13,19.16731733,11.99122608,P,3.96288,2067,IVAR,,,CM1,,,1.47e+19,980000000000.0,8.0,low,,,NO,NO,PWR,11.253006801408016
310.0,0.01,0.01,1.67,0.003,0.15,0.13,19.20411998,11.53147892,P,3.46283,2068,IVAR,,,CM1,,,1.6e+19,340000000000.0,7.0,low,,,NO,NO,PWR,11.818467284282153
290.0,0.01,0.01,1.65,0.041,0.16,0.14,17.47712125,11.0,P,3.46283,2079,IVAR,,,CM2,,,3e+17,100000000000.0,7.0,low,,,NO,NO,PWR,2.323985265704208
290.0,0.01,0.01,1.65,0.041,0.16,0.14,18.04139269,11.0,P,10.58547,2080,IVAR,,,CM2,,,1.1e+18,100000000000.0,21.0,low,,,NO,NO,PWR,4.9283188849244235
290.0,0.01,0.01,1.65,0.041,0.16,0.14,18.60205999,10.90308999,P,18.50832,2081,IVAR,,,CM2,,,4e+18,80000000000.0,36.0,low,,,NO,NO,PWR,10.401094109749108
310.0,0.01,0.01,1.65,0.041,0.16,0.14,18.5797836,11.04139269,P,20.12907,2089,IVAR,,,CM2,,,3.8e+18,110000000000.0,39.0,low,,,NO,NO,PWR,6.773806348294485
290.0,0.02,0.85,1.6,0.006,0.16,0.13,18.25527251,11.8920946,P,8.011519999999999,2092,IVAR,,,CM3,,,1.8e+18,780000000000.0,16.0,low,,,NO,NO,PWR,5.643176301709092
290.0,0.02,0.85,1.6,0.006,0.16,0.13,18.0,11.50514998,P,8.52363,2099,IVAR,,,CM3,,,1e+18,320000000000.0,17.0,low,,,NO,NO,PWR,4.01636254449401
310.0,0.02,0.85,1.6,0.006,0.16,0.13,18.60205999,11.36172784,P,10.068,2116,IVAR,,,CM3,,,4e+18,230000000000.0,20.0,low,,,NO,NO,PWR,6.009015569075707
290.0,0.02,0.86,1.53,0.031,0.16,0.16,17.84509804,11.8920946,P,10.58547,2120,IVAR,,,CM4,,,7e+17,780000000000.0,21.0,low,,,NO,NO,PWR,3.8476365216024973
290.0,0.02,0.86,1.53,0.031,0.16,0.16,18.25527251,11.8920946,P,14.24528,2121,IVAR,,,CM4,,,1.8e+18,780000000000.0,28.0,low,,,NO,NO,PWR,6.645152898180747
290.0,0.02,0.86,1.53,0.031,0.16,0.16,17.60205999,11.41497335,P,6.991319999999999,2125,IVAR,,,CM4,,,4e+17,260000000000.0,14.0,low,,,NO,NO,PWR,2.783438994911508
290.0,0.02,0.86,1.53,0.031,0.16,0.16,18.04139269,11.0,P,13.19292,2130,IVAR,,,CM4,,,1.1e+18,100000000000.0,26.0,low,,,NO,NO,PWR,4.997611131382714
310.0,0.02,0.86,1.53,0.031,0.16,0.16,18.5797836,11.04139269,P,21.76188,2139,IVAR,,,CM4,,,3.8e+18,110000000000.0,42.0,low,,,NO,NO,PWR,6.869046179544559
290.0,0.02,0.86,1.61,0.05,0.16,0.15,17.84509804,11.8920946,P,0.98268,2140,IVAR,,,CM5,,,7e+17,780000000000.0,2.0,low,,,NO,NO,PWR,4.21317310214913
290.0,0.02,0.86,1.61,0.05,0.16,0.15,18.25527251,11.8920946,P,8.011519999999999,2141,IVAR,,,CM5,,,1.8e+18,780000000000.0,16.0,low,,,NO,NO,PWR,7.276461613017163
290.0,0.02,0.86,1.61,0.05,0.16,0.15,18.53147892,11.8920946,P,11.62443,2142,IVAR,,,CM5,,,3.4e+18,780000000000.0,23.0,low,,,NO,NO,PWR,10.512899056455309
290.0,0.02,1.68,1.5,0.007,0.17,0.15,17.84509804,11.8920946,P,-2.91588,2160,IVAR,,,CM6,,,7e+17,780000000000.0,-6.0,low,,,NO,NO,PWR,8.459078518106104
290.0,0.02,1.68,1.5,0.007,0.17,0.15,18.0,11.50514998,P,0.49067,2166,IVAR,,,CM6,,,1e+18,320000000000.0,1.0,low,,,NO,NO,PWR,10.39784371833496
290.0,0.02,1.68,1.5,0.007,0.17,0.15,19.19589965,11.47712125,P,31.812,2168,IVAR,,,CM6,,,1.57e+19,300000000000.0,60.0,low,,,NO,NO,PWR,51.14982569856415
290.0,0.02,1.68,1.5,0.007,0.17,0.15,17.47712125,11.0,P,0.98268,2169,IVAR,,,CM6,,,3e+17,100000000000.0,2.0,low,,,NO,NO,PWR,5.181148587339549
270.0,0.02,1.68,1.5,0.007,0.17,0.15,19.18184359,11.96378783,P,26.175,2173,IVAR,,,CM6,,,1.52e+19,920000000000.0,50.0,low,,,NO,NO,PWR,76.86379059328787
310.0,0.02,1.68,1.5,0.007,0.17,0.15,19.16731733,11.99122608,P,14.24528,2177,IVAR,,,CM6,,,1.47e+19,980000000000.0,28.0,low,,,NO,NO,PWR,33.03311642235557
310.0,0.02,1.68,1.5,0.007,0.17,0.15,18.5797836,11.04139269,P,12.66875,2179,IVAR,,,CM6,,,3.8e+18,110000000000.0,25.0,low,,,NO,NO,PWR,15.101686620092623
290.0,0.0,1.7,1.55,0.047,0.17,0.16,18.68124124,11.50514998,P,23.40675,2194,IVAR,,,CM7,,,4.8e+18,320000000000.0,45.0,low,,,NO,NO,PWR,33.480531441930175
270.0,0.0,1.7,1.55,0.047,0.17,0.16,19.18184359,11.96378783,P,44.08587,2200,IVAR,,,CM7,,,1.52e+19,920000000000.0,81.0,low,,,NO,NO,PWR,99.8691282639946
290.0,0.01,0.86,0.01,0.004,0.14,0.13,18.25527251,11.8920946,P,-3.39717,2208,IVAR,,,CM8,,,1.8e+18,780000000000.0,-7.0,low,,,NO,NO,PWR,0.2138094428276033
290.0,0.01,0.86,0.01,0.004,0.14,0.13,18.53147892,11.8920946,P,3.46283,2209,IVAR,,,CM8,,,3.4e+18,780000000000.0,7.0,low,,,NO,NO,PWR,0.3089079843068836
290.0,0.01,0.86,0.01,0.004,0.14,0.13,18.0,11.50514998,P,2.46675,2213,IVAR,,,CM8,,,1e+18,320000000000.0,5.0,low,,,NO,NO,PWR,0.1521724985930074
290.0,0.01,0.86,0.01,0.004,0.14,0.13,19.19589965,11.47712125,P,13.19292,2215,IVAR,,,CM8,,,1.57e+19,300000000000.0,26.0,low,,,NO,NO,PWR,0.7485779734717669
310.0,0.01,0.86,0.01,0.004,0.14,0.13,18.60205999,11.99122608,P,1.97072,2223,IVAR,,,CM8,,,4e+18,980000000000.0,4.0,low,,,NO,NO,PWR,0.22767041149810635
290.0,0.01,0.86,0.85,0.003,0.15,0.15,17.60205999,11.41497335,P,-1.94928,2232,IVAR,,,CM9,,,4e+17,260000000000.0,-4.0,low,,,NO,NO,PWR,1.4908976809588914
290.0,0.01,0.86,0.85,0.003,0.15,0.15,17.47712125,11.0,P,-0.48933,2236,IVAR,,,CM9,,,3e+17,100000000000.0,-1.0,low,,,NO,NO,PWR,1.2623016839283197
290.0,0.01,0.86,0.85,0.003,0.15,0.15,18.04139269,11.0,P,-3.39717,2237,IVAR,,,CM9,,,1.1e+18,100000000000.0,-7.0,low,,,NO,NO,PWR,2.676878084892143
310.0,0.01,0.86,0.85,0.003,0.15,0.15,18.60205999,11.99122608,P,6.991319999999999,2243,IVAR,,,CM9,,,4e+18,980000000000.0,14.0,low,,,NO,NO,PWR,3.79010132640796
310.0,0.01,0.86,0.85,0.003,0.15,0.15,19.16731733,11.99122608,P,12.14592,2244,IVAR,,,CM9,,,1.47e+19,980000000000.0,24.0,low,,,NO,NO,PWR,8.047975807378053
290.0,0.02,0.88,1.66,0.008,0.17,0.16,17.77815125,11.8573325,P,0.49067,2248,IVAR,,,CM10,,,6e+17,720000000000.0,1.0,low,,,NO,NO,PWR,3.223509650120349
290.0,0.02,0.88,1.66,0.008,0.17,0.16,18.25527251,11.8920946,P,4.967000000000001,2250,IVAR,,,CM10,,,1.8e+18,780000000000.0,10.0,low,,,NO,NO,PWR,6.0865713084312745
290.0,0.02,0.88,1.66,0.008,0.17,0.16,18.64345268,11.94939001,P,7.50075,2252,IVAR,,,CM10,,,4.4e+18,890000000000.0,15.0,low,,,NO,NO,PWR,10.208421982445412
290.0,0.02,0.88,1.66,0.008,0.17,0.16,17.60205999,11.41497335,P,0.98268,2257,IVAR,,,CM10,,,4e+17,260000000000.0,2.0,low,,,NO,NO,PWR,2.5494672861229875
290.0,0.02,0.88,1.66,0.008,0.17,0.16,17.47712125,11.0,P,0.98268,2264,IVAR,,,CM10,,,3e+17,100000000000.0,2.0,low,,,NO,NO,PWR,2.1585631861224583
290.0,0.02,0.88,1.66,0.008,0.17,0.16,18.38021124,10.90308999,P,4.967000000000001,2266,IVAR,,,CM10,,,2.4e+18,80000000000.0,10.0,low,,,NO,NO,PWR,7.188816401235514
270.0,0.02,0.88,1.66,0.008,0.17,0.16,18.63346846,11.39794001,P,17.43452,2270,IVAR,,,CM10,,,4.3e+18,250000000000.0,34.0,low,,,NO,NO,PWR,15.423824107676628
310.0,0.02,0.88,1.66,0.008,0.17,0.16,18.60205999,11.36172784,P,9.551870000000001,2276,IVAR,,,CM10,,,4e+18,230000000000.0,19.0,low,,,NO,NO,PWR,6.481155257115774
290.0,0.34,0.85,1.64,0.006,0.18,0.15,17.60205999,11.70757018,P,16.89963,2280,IVAR,,,CM11,,,4e+17,510000000000.0,33.0,low,,,NO,NO,PWR,39.048047423561904
290.0,0.34,0.85,1.64,0.006,0.18,0.15,18.25527251,11.8920946,P,67.79787,2283,IVAR,,,CM11,,,1.8e+18,780000000000.0,119.0,low,,,NO,NO,PWR,67.42773568873146
290.0,0.34,0.85,1.64,0.006,0.18,0.15,18.87506126,11.98677173,P,87.88467,2286,IVAR,,,CM11,,,7.5e+18,970000000000.0,149.0,low,,,NO,NO,PWR,98.55187567806081
290.0,0.34,0.85,1.64,0.006,0.18,0.15,18.92941893,11.98677173,P,90.65403,2287,IVAR,,,CM11,,,8.5e+18,970000000000.0,153.0,low,,,NO,NO,PWR,101.61939054538527
290.0,0.34,0.85,1.64,0.006,0.18,0.15,17.30103,11.41497335,P,19.58748,2290,IVAR,,,CM11,,,2e+17,260000000000.0,38.0,low,,,NO,NO,PWR,26.711412902277804
290.0,0.34,0.85,1.64,0.006,0.18,0.15,17.60205999,11.41497335,P,29.54112,2291,IVAR,,,CM11,,,4e+17,260000000000.0,56.0,low,,,NO,NO,PWR,39.048047423561904
290.0,0.34,0.85,1.64,0.006,0.18,0.15,19.19589965,11.47712125,P,122.53203,2296,IVAR,,,CM11,,,1.57e+19,300000000000.0,197.0,low,,,NO,NO,PWR,117.83584043183612
290.0,0.34,0.85,1.64,0.006,0.18,0.15,18.60205999,10.90308999,P,106.26875,2301,IVAR,,,CM11,,,4e+18,80000000000.0,175.0,low,,,NO,NO,PWR,84.0921419955088
270.0,0.34,0.85,1.64,0.006,0.18,0.15,18.41497335,10.90308999,P,115.05923,2306,IVAR,,,CM11,,,2.6e+18,80000000000.0,187.0,low,,,NO,NO,PWR,94.65940867938887
270.0,0.34,0.85,1.64,0.006,0.18,0.15,18.61278386,11.07918125,P,131.67627,2307,IVAR,,,CM11,,,4.1e+18,120000000000.0,209.0,low,,,NO,NO,PWR,107.30612506717533
310.0,0.34,0.85,1.64,0.006,0.18,0.15,19.20411998,11.53147892,P,86.50803,2311,IVAR,,,CM11,,,1.6e+19,340000000000.0,147.0,low,,,NO,NO,PWR,94.05307818711829
270.0,0.86,0.84,1.65,0.006,0.17,0.15,18.5797836,11.96378783,P,79.03232,2327,IVAR,,,CM12,,,3.8e+18,920000000000.0,136.0,low,,,NO,NO,PWR,104.40976260067858
290.0,0.11,0.83,1.61,0.004,0.16,0.15,18.25527251,11.8920946,P,14.24528,2336,IVAR,,,CM13,,,1.8e+18,780000000000.0,28.0,low,,,NO,NO,PWR,23.896665044114336
290.0,0.11,0.83,1.61,0.004,0.16,0.15,18.0,11.50514998,P,12.66875,2343,IVAR,,,CM13,,,1e+18,320000000000.0,25.0,low,,,NO,NO,PWR,19.408030748720538
290.0,0.11,0.83,1.61,0.004,0.16,0.15,18.92941893,11.41497335,P,51.98012,2346,IVAR,,,CM13,,,8.5e+18,260000000000.0,94.0,low,,,NO,NO,PWR,39.48098164262972
290.0,0.11,0.83,1.61,0.004,0.16,0.15,18.60205999,10.90308999,P,32.95548,2351,IVAR,,,CM13,,,4e+18,80000000000.0,62.0,low,,,NO,NO,PWR,31.046433240152474
270.0,0.11,0.83,1.61,0.004,0.16,0.15,18.5797836,11.96378783,P,16.36608,2352,IVAR,,,CM13,,,3.8e+18,920000000000.0,32.0,low,,,NO,NO,PWR,40.185970888693745
270.0,0.11,0.83,1.61,0.004,0.16,0.15,19.23299611,11.5563025,P,109.908,2355,IVAR,,,CM13,,,1.71e+19,360000000000.0,180.0,low,,,NO,NO,PWR,67.07982457185958
310.0,0.11,0.83,1.61,0.004,0.16,0.15,18.38021124,10.84509804,P,12.66875,2362,IVAR,,,CM13,,,2.4e+18,70000000000.0,25.0,low,,,NO,NO,PWR,20.628715956127024
290.0,0.11,0.83,1.62,0.04,0.17,0.16,18.53147892,11.8920946,P,25.06368,2366,IVAR,,,CM14,,,3.4e+18,780000000000.0,48.0,low,,,NO,NO,PWR,35.72065858405678
290.0,0.11,0.83,1.62,0.04,0.17,0.16,18.0,11.50514998,P,12.14592,2370,IVAR,,,CM14,,,1e+18,320000000000.0,24.0,low,,,NO,NO,PWR,23.380720265193283
290.0,0.11,0.83,1.62,0.04,0.17,0.16,18.68124124,11.50514998,P,33.52923,2371,IVAR,,,CM14,,,4.8e+18,320000000000.0,63.0,low,,,NO,NO,PWR,39.9811889134102
310.0,0.11,0.83,1.62,0.04,0.17,0.16,18.60205999,11.99122608,P,12.66875,2380,IVAR,,,CM14,,,4e+18,980000000000.0,25.0,low,,,NO,NO,PWR,29.24730465346505
290.0,0.22,0.02,1.59,0.002,0.15,0.14,17.77815125,11.8573325,P,11.10428,2385,IVAR,,,CM15,,,6e+17,720000000000.0,22.0,low,,,NO,NO,PWR,12.548128756097729
290.0,0.22,0.02,1.59,0.002,0.15,0.14,17.36172784,10.84509804,P,6.48323,2400,IVAR,,,CM15,,,2.3e+17,70000000000.0,13.0,low,,,NO,NO,PWR,7.787984875898917
290.0,0.22,0.02,1.59,0.002,0.15,0.14,18.60205999,10.90308999,P,19.04723,2404,IVAR,,,CM15,,,4e+18,80000000000.0,37.0,low,,,NO,NO,PWR,24.82440264878297
310.0,0.22,0.02,1.59,0.002,0.15,0.14,18.60205999,11.36172784,P,19.58748,2413,IVAR,,,CM15,,,4e+18,230000000000.0,38.0,low,,,NO,NO,PWR,19.25211691386609
310.0,0.22,0.02,1.59,0.002,0.15,0.14,19.20411998,11.53147892,P,15.83387,2414,IVAR,,,CM15,,,1.6e+19,340000000000.0,31.0,low,,,NO,NO,PWR,29.76943008033085
290.0,0.22,0.82,1.58,0.004,0.25,0.16,17.60205999,11.70757018,P,5.97648,2417,IVAR,,,CM16,,,4e+17,510000000000.0,12.0,low,,,NO,NO,PWR,29.040338270045503
290.0,0.22,0.82,1.58,0.004,0.25,0.16,17.84509804,11.8920946,P,17.43452,2419,IVAR,,,CM16,,,7e+17,780000000000.0,34.0,low,,,NO,NO,PWR,36.70877539001453
290.0,0.22,0.82,1.58,0.004,0.25,0.16,18.87506126,11.98677173,P,71.06192,2423,IVAR,,,CM16,,,7.5e+18,970000000000.0,124.0,low,,,NO,NO,PWR,74.62453447513367
290.0,0.22,0.82,1.58,0.004,0.25,0.16,19.13353891,11.8920946,P,83.77082999999999,2425,IVAR,,,CM16,,,1.36e+19,780000000000.0,143.0,low,,,NO,NO,PWR,86.83832225440446
290.0,0.22,0.82,1.58,0.004,0.25,0.16,17.30103,11.41497335,P,6.991319999999999,2427,IVAR,,,CM16,,,2e+17,260000000000.0,14.0,low,,,NO,NO,PWR,19.85892568125027
290.0,0.22,0.82,1.58,0.004,0.25,0.16,18.0,11.50514998,P,38.75328,2429,IVAR,,,CM16,,,1e+18,320000000000.0,72.0,low,,,NO,NO,PWR,41.75812587965737
290.0,0.22,0.82,1.58,0.004,0.25,0.16,17.47712125,11.0,P,10.58547,2435,IVAR,,,CM16,,,3e+17,100000000000.0,21.0,low,,,NO,NO,PWR,25.19383817586952
310.0,0.22,0.82,1.58,0.004,0.25,0.16,18.60205999,11.36172784,P,76.35408,2447,IVAR,,,CM16,,,4e+18,230000000000.0,132.0,low,,,NO,NO,PWR,50.650163719403686
310.0,0.22,0.82,1.58,0.004,0.25,0.16,19.20411998,11.53147892,P,72.37692,2448,IVAR,,,CM16,,,1.6e+19,340000000000.0,126.0,low,,,NO,NO,PWR,71.4301684776128
290.0,0.22,1.59,1.54,0.004,0.25,0.16,17.84509804,11.8920946,P,27.85203,2453,IVAR,,,CM17,,,7e+17,780000000000.0,53.0,low,,,NO,NO,PWR,59.90091232738477
290.0,0.22,1.59,1.54,0.004,0.25,0.16,18.53147892,11.8920946,P,87.19568,2455,IVAR,,,CM17,,,3.4e+18,780000000000.0,148.0,low,,,NO,NO,PWR,101.01397062861972
270.0,0.22,1.59,1.54,0.004,0.25,0.16,18.5797836,11.96378783,P,94.14588,2472,IVAR,,,CM17,,,3.8e+18,920000000000.0,158.0,low,,,NO,NO,PWR,134.75386779408154
270.0,0.22,1.59,1.54,0.004,0.25,0.16,18.63346846,11.39794001,P,174.37148,2474,IVAR,,,CM17,,,4.3e+18,250000000000.0,262.0,low,,,NO,NO,PWR,139.89094515676717
310.0,0.22,1.59,1.54,0.004,0.25,0.16,18.60205999,11.99122608,P,85.82172,2478,IVAR,,,CM17,,,4e+18,980000000000.0,146.0,low,,,NO,NO,PWR,83.85007377948745
310.0,0.22,1.59,1.54,0.004,0.25,0.16,19.20411998,11.53147892,P,143.37792,2481,IVAR,,,CM17,,,1.6e+19,340000000000.0,224.0,low,,,NO,NO,PWR,122.18976835228213
290.0,0.43,0.02,1.7,0.002,0.15,0.14,17.84509804,11.8920946,P,32.38307,2486,IVAR,,,CM18,,,7e+17,780000000000.0,61.0,low,,,NO,NO,PWR,16.569575147494554
290.0,0.43,0.02,1.7,0.002,0.15,0.14,17.30103,11.41497335,P,15.83387,2494,IVAR,,,CM18,,,2e+17,260000000000.0,31.0,low,,,NO,NO,PWR,8.87479110028287
270.0,0.43,0.02,1.7,0.002,0.15,0.14,19.23299611,11.5563025,P,53.83403,2507,IVAR,,,CM18,,,1.71e+19,360000000000.0,97.0,low,,,NO,NO,PWR,64.12477889878049
270.0,0.43,0.02,1.7,0.002,0.15,0.14,19.18184359,11.96378783,P,44.68508,2509,IVAR,,,CM18,,,1.52e+19,920000000000.0,82.0,low,,,NO,NO,PWR,61.59002347613183
270.0,0.43,0.02,1.7,0.002,0.15,0.14,18.63346846,11.39794001,P,50.75088,2510,IVAR,,,CM18,,,4.3e+18,250000000000.0,92.0,low,,,NO,NO,PWR,40.51619366645806
290.0,0.42,0.85,1.63,0.005,0.16,0.16,17.60205999,11.70757018,P,28.41372,2518,IVAR,,,CM19,,,4e+17,510000000000.0,54.0,low,,,NO,NO,PWR,38.439118610343684
290.0,0.42,0.85,1.63,0.005,0.16,0.16,19.19589965,11.47712125,P,123.28668,2534,IVAR,,,CM19,,,1.57e+19,300000000000.0,198.0,low,,,NO,NO,PWR,115.91573723406897
290.0,0.42,0.85,1.63,0.005,0.16,0.16,18.60205999,10.90308999,P,108.44828,2539,IVAR,,,CM19,,,4e+18,80000000000.0,178.0,low,,,NO,NO,PWR,82.75550326758025
270.0,0.42,0.85,1.63,0.005,0.16,0.16,18.61278386,11.07918125,P,125.55867,2545,IVAR,,,CM19,,,4.1e+18,120000000000.0,201.0,low,,,NO,NO,PWR,105.58427627885983
310.0,0.42,0.85,1.63,0.005,0.16,0.16,18.60205999,11.99122608,P,75.68787,2546,IVAR,,,CM19,,,4e+18,980000000000.0,131.0,low,,,NO,NO,PWR,66.5425573847561
310.0,0.42,0.85,1.63,0.005,0.16,0.16,19.20411998,11.53147892,P,83.77082999999999,2549,IVAR,,,CM19,,,1.6e+19,340000000000.0,143.0,low,,,NO,NO,PWR,92.5359961274477
310.0,0.42,0.85,1.63,0.005,0.16,0.16,18.5797836,11.04139269,P,62.007,2551,IVAR,,,CM19,,,3.8e+18,110000000000.0,110.0,low,,,NO,NO,PWR,65.6779918196859
290.0,0.43,1.69,1.63,0.006,0.16,0.16,17.84509804,11.8920946,P,62.64507,2554,IVAR,,,CM20,,,7e+17,780000000000.0,111.0,low,,,NO,NO,PWR,82.09520428200878
290.0,0.43,1.69,1.63,0.006,0.16,0.16,18.53147892,11.8920946,P,143.37792,2556,IVAR,,,CM20,,,3.4e+18,780000000000.0,224.0,low,,,NO,NO,PWR,137.2903767653343
290.0,0.43,1.69,1.63,0.006,0.16,0.16,18.0,11.50514998,P,97.67123000000001,2564,IVAR,,,CM20,,,1e+18,320000000000.0,163.0,low,,,NO,NO,PWR,93.5909372318083
290.0,0.43,1.69,1.63,0.006,0.16,0.16,17.36172784,10.84509804,P,31.812,2569,IVAR,,,CM20,,,2.3e+17,70000000000.0,60.0,low,,,NO,NO,PWR,48.35641482982768
290.0,0.43,1.69,1.63,0.006,0.16,0.16,18.04139269,11.0,P,124.04267,2571,IVAR,,,CM20,,,1.1e+18,100000000000.0,199.0,low,,,NO,NO,PWR,96.73771091620955
290.0,0.43,1.69,1.63,0.006,0.16,0.16,18.60205999,10.90308999,P,201.08883,2573,IVAR,,,CM20,,,4e+18,80000000000.0,293.0,low,,,NO,NO,PWR,143.78478302393185
270.0,0.43,1.69,1.63,0.006,0.16,0.16,19.23299611,11.5563025,P,286.95552,2577,IVAR,,,CM20,,,1.71e+19,360000000000.0,384.0,low,,,NO,NO,PWR,281.5540784503685
290.0,0.42,0.84,0.01,0.002,0.14,0.14,17.60205999,11.70757018,P,23.95772,2586,IVAR,,,CM21,,,4e+17,510000000000.0,46.0,low,,,NO,NO,PWR,32.00891843927337
290.0,0.42,0.84,0.01,0.002,0.14,0.14,17.74818803,11.8573325,P,37.583,2587,IVAR,,,CM21,,,5.6e+17,720000000000.0,70.0,low,,,NO,NO,PWR,36.908388745862425
290.0,0.42,0.84,0.01,0.002,0.14,0.14,19.19589965,11.47712125,P,62.64507,2601,IVAR,,,CM21,,,1.57e+19,300000000000.0,111.0,low,,,NO,NO,PWR,85.86675060966967
290.0,0.42,0.84,0.01,0.002,0.14,0.14,18.04139269,11.0,P,44.68508,2604,IVAR,,,CM21,,,1.1e+18,100000000000.0,82.0,low,,,NO,NO,PWR,46.751602015912134
290.0,0.42,0.84,0.01,0.002,0.14,0.14,18.38021124,10.90308999,P,62.007,2605,IVAR,,,CM21,,,2.4e+18,80000000000.0,110.0,low,,,NO,NO,PWR,58.15562320161045
270.0,0.42,0.84,0.01,0.002,0.14,0.14,19.18184359,11.96378783,P,67.79787,2608,IVAR,,,CM21,,,1.52e+19,920000000000.0,119.0,low,,,NO,NO,PWR,105.7079258414864
290.0,0.42,0.84,0.84,0.002,0.14,0.14,18.64345268,11.94939001,P,77.69051999999999,2624,IVAR,,,CM22,,,4.4e+18,890000000000.0,134.0,low,,,NO,NO,PWR,72.37696643006646
290.0,0.42,0.84,0.84,0.002,0.14,0.14,17.30103,11.41497335,P,19.04723,2628,IVAR,,,CM22,,,2e+17,260000000000.0,37.0,low,,,NO,NO,PWR,22.81631837523755
290.0,0.42,0.84,0.84,0.002,0.14,0.14,18.38021124,11.49136169,P,74.35947,2631,IVAR,,,CM22,,,2.4e+18,310000000000.0,129.0,low,,,NO,NO,PWR,61.90809666634445
290.0,0.42,0.84,0.84,0.002,0.14,0.14,18.92941893,11.41497335,P,92.74512,2633,IVAR,,,CM22,,,8.5e+18,260000000000.0,156.0,low,,,NO,NO,PWR,84.55574773447745
290.0,0.42,0.84,0.84,0.002,0.14,0.14,17.47712125,11.0,P,28.41372,2636,IVAR,,,CM22,,,3e+17,100000000000.0,54.0,low,,,NO,NO,PWR,28.94917856445562
270.0,0.42,0.84,0.84,0.002,0.14,0.14,18.5797836,11.96378783,P,81.05507,2640,IVAR,,,CM22,,,3.8e+18,920000000000.0,139.0,low,,,NO,NO,PWR,87.7730069813104
310.0,0.42,0.84,0.84,0.002,0.14,0.14,18.60205999,11.99122608,P,66.50163,2646,IVAR,,,CM22,,,4e+18,980000000000.0,117.0,low,,,NO,NO,PWR,57.1763467526586
270.0,0.01,0.83,1.62,0.002,0.15,0.26,19.23299611,11.5563025,P,12.66875,2666,IVAR,,,CM23,,,1.71e+19,360000000000.0,25.0,low,,,NO,NO,PWR,28.742782784124675
310.0,0.01,0.83,1.62,0.002,0.15,0.26,18.60205999,11.99122608,P,-6.25677,2668,IVAR,,,CM23,,,4e+18,980000000000.0,-13.0,low,,,NO,NO,PWR,5.434077998004344
310.0,0.01,0.83,1.62,0.002,0.15,0.26,18.5797836,11.04139269,P,6.48323,2671,IVAR,,,CM23,,,3.8e+18,110000000000.0,13.0,low,,,NO,NO,PWR,5.275184030406031
290.0,0.02,0.87,1.65,0.006,0.15,0.34,17.84509804,11.8920946,P,-0.97732,2672,IVAR,,,CM24,,,7e+17,780000000000.0,-2.0,low,,,NO,NO,PWR,3.381270959751779
290.0,0.02,0.87,1.65,0.006,0.15,0.34,17.47712125,11.0,P,2.96412,2681,IVAR,,,CM24,,,3e+17,100000000000.0,6.0,low,,,NO,NO,PWR,2.071013671173779
270.0,0.02,0.87,1.65,0.006,0.15,0.34,19.23299611,11.5563025,P,16.36608,2686,IVAR,,,CM24,,,1.71e+19,360000000000.0,32.0,low,,,NO,NO,PWR,32.890734346888415
310.0,0.02,0.87,1.65,0.006,0.15,0.34,19.16731733,11.99122608,P,13.71843,2689,IVAR,,,CM24,,,1.47e+19,980000000000.0,27.0,low,,,NO,NO,PWR,13.204028905741561
310.0,0.02,0.87,1.65,0.006,0.15,0.34,18.5797836,11.04139269,P,9.03708,2691,IVAR,,,CM24,,,3.8e+18,110000000000.0,18.0,low,,,NO,NO,PWR,6.036460626591232
290.0,0.01,0.87,1.53,0.003,0.17,0.14,17.60205999,11.41497335,P,-3.39717,2697,IVAR,,,CM25,,,4e+17,260000000000.0,-7.0,low,,,NO,NO,PWR,2.1863747772784574
290.0,0.01,0.87,1.53,0.003,0.17,0.14,19.19589965,11.47712125,P,15.303,2700,IVAR,,,CM25,,,1.57e+19,300000000000.0,30.0,low,,,NO,NO,PWR,18.275027605972152
310.0,0.01,0.87,1.53,0.003,0.17,0.14,19.20411998,11.53147892,P,11.62443,2710,IVAR,,,CM25,,,1.6e+19,340000000000.0,23.0,low,,,NO,NO,PWR,12.395270464670537
310.0,0.01,0.87,1.53,0.003,0.17,0.14,18.5797836,11.04139269,P,11.62443,2711,IVAR,,,CM25,,,3.8e+18,110000000000.0,23.0,low,,,NO,NO,PWR,5.395594923536177
290.0,0.01,0.87,1.66,0.006,0.17,0.16,18.53147892,11.8920946,P,6.991319999999999,2714,IVAR,,,CM26,,,3.4e+18,780000000000.0,14.0,low,,,NO,NO,PWR,8.469721061359937
290.0,0.01,0.87,1.66,0.006,0.17,0.16,17.47712125,11.0,P,2.96412,2721,IVAR,,,CM26,,,3e+17,100000000000.0,6.0,low,,,NO,NO,PWR,2.0790211496411186
270.0,0.01,0.87,1.66,0.006,0.17,0.16,18.5797836,11.96378783,P,6.48323,2724,IVAR,,,CM26,,,3.8e+18,920000000000.0,13.0,low,,,NO,NO,PWR,13.830129312793222
270.0,0.01,0.87,1.66,0.006,0.17,0.16,19.18184359,11.96378783,P,15.303,2725,IVAR,,,CM26,,,1.52e+19,920000000000.0,30.0,low,,,NO,NO,PWR,30.842861112981026
310.0,0.01,0.87,1.66,0.006,0.17,0.16,18.5797836,11.04139269,P,8.52363,2731,IVAR,,,CM26,,,3.8e+18,110000000000.0,17.0,low,,,NO,NO,PWR,6.059800322103226
290.0,0.01,0.84,1.6,0.002,0.16,0.16,19.19589965,11.47712125,P,14.24528,2740,IVAR,,,CM27,,,1.57e+19,300000000000.0,28.0,low,,,NO,NO,PWR,17.83974677778877
290.0,0.01,0.84,1.6,0.002,0.16,0.16,18.60205999,10.90308999,P,4.46427,2743,IVAR,,,CM27,,,4e+18,80000000000.0,9.0,low,,,NO,NO,PWR,8.087536067722603
270.0,0.01,0.84,1.6,0.002,0.16,0.16,18.5797836,11.96378783,P,-2.43325,2744,IVAR,,,CM27,,,3.8e+18,920000000000.0,-5.0,low,,,NO,NO,PWR,12.020925573486597
270.0,0.01,0.84,1.6,0.002,0.16,0.16,19.23299611,11.5563025,P,12.14592,2746,IVAR,,,CM27,,,1.71e+19,360000000000.0,24.0,low,,,NO,NO,PWR,28.698630923653162
270.0,0.01,0.84,1.6,0.002,0.16,0.16,18.61278386,11.07918125,P,8.011519999999999,2747,IVAR,,,CM27,,,4.1e+18,120000000000.0,16.0,low,,,NO,NO,PWR,12.56118381751008
310.0,0.01,0.84,1.6,0.002,0.16,0.16,18.5797836,11.04139269,P,3.96288,2751,IVAR,,,CM27,,,3.8e+18,110000000000.0,8.0,low,,,NO,NO,PWR,5.26708080703266
270.0,0.42,0.84,1.6,0.002,0.17,0.16,19.18184359,11.96378783,P,126.31868,2765,IVAR,,,CM28,,,1.52e+19,920000000000.0,202.0,low,,,NO,NO,PWR,131.4675204911777
290.0,0.21,0.02,1.68,0.002,0.16,0.16,19.13353891,11.8920946,P,42.89147,2775,IVAR,,,CM29,,,1.36e+19,780000000000.0,79.0,low,,,NO,NO,PWR,36.54172841598564
290.0,0.01,0.86,1.65,0.006,0.17,0.16,17.47712125,11.0,P,2.96412,2821,IVAR,,,CM31,,,3e+17,100000000000.0,6.0,low,,,NO,NO,PWR,2.0556023723874737
310.0,0.01,0.86,1.65,0.006,0.17,0.16,18.60205999,11.99122608,P,1.97072,2828,IVAR,,,CM31,,,4e+18,980000000000.0,4.0,low,,,NO,NO,PWR,6.172012108791201
310.0,0.01,0.86,1.65,0.006,0.17,0.16,19.16731733,11.99122608,P,11.62443,2829,IVAR,,,CM31,,,1.47e+19,980000000000.0,23.0,low,,,NO,NO,PWR,13.10577207746381
290.0,0.4,0.0,1.37,0.005,0.22,0.14,18.53147892,11.8920946,P,45.88751999999999,2835,IVAR,,,LA,,,3.4e+18,780000000000.0,84.0,low,,,NO,NO,PWR,30.063342164206116
290.0,0.4,0.0,1.37,0.005,0.22,0.14,19.52113808,11.98677173,P,53.21472,2838,IVAR,,,LA,,,3.32e+19,970000000000.0,96.0,low,,,NO,NO,PWR,60.52576296881678
290.0,0.4,0.0,1.37,0.005,0.22,0.14,19.0,11.88649073,P,38.16747,2839,IVAR,,,LA,,,1e+19,770000000000.0,71.0,low,,,NO,NO,PWR,41.636462659698665
290.0,0.4,0.0,1.37,0.005,0.22,0.14,18.68124124,11.50514998,P,43.488,2843,IVAR,,,LA,,,4.8e+18,320000000000.0,80.0,low,,,NO,NO,PWR,33.38963553314142
270.0,0.4,0.0,1.37,0.005,0.22,0.14,18.5797836,11.96378783,P,48.30848,2853,IVAR,,,LA,,,3.8e+18,920000000000.0,88.0,low,,,NO,NO,PWR,40.52536209420873
270.0,0.4,0.0,1.37,0.005,0.22,0.14,18.61278386,11.07918125,P,56.95068,2858,IVAR,,,LA,,,4.1e+18,120000000000.0,102.0,low,,,NO,NO,PWR,41.519060668171775
310.0,0.4,0.0,1.37,0.005,0.22,0.14,19.16731733,11.99122608,P,45.88751999999999,2860,IVAR,,,LA,,,1.47e+19,980000000000.0,84.0,low,,,NO,NO,PWR,36.07930470185817
310.0,0.4,0.0,1.37,0.005,0.22,0.14,18.5797836,11.04139269,P,28.97675,2864,IVAR,,,LA,,,3.8e+18,110000000000.0,55.0,low,,,NO,NO,PWR,24.45411307865706
290.0,0.4,0.18,1.35,0.005,0.22,0.14,17.84509804,11.8920946,P,39.34043,2865,IVAR,,,LB,,,7e+17,780000000000.0,73.0,low,,,NO,NO,PWR,23.81094982909115
290.0,0.4,0.18,1.35,0.005,0.22,0.14,19.13353891,11.8920946,P,54.45468,2869,IVAR,,,LB,,,1.36e+19,780000000000.0,98.0,low,,,NO,NO,PWR,58.59678787689488
290.0,0.4,0.18,1.35,0.005,0.22,0.14,18.38021124,11.49136169,P,50.13827,2874,IVAR,,,LB,,,2.4e+18,310000000000.0,91.0,low,,,NO,NO,PWR,36.00341719099695
290.0,0.4,0.18,1.35,0.005,0.22,0.14,18.38021124,10.90308999,P,43.488,2880,IVAR,,,LB,,,2.4e+18,80000000000.0,80.0,low,,,NO,NO,PWR,36.00341719099695
270.0,0.4,0.18,1.35,0.005,0.22,0.14,19.18184359,11.96378783,P,64.56732,2883,IVAR,,,LB,,,1.52e+19,920000000000.0,114.0,low,,,NO,NO,PWR,79.28268303469352
310.0,0.4,0.18,1.35,0.005,0.22,0.14,19.16731733,11.99122608,P,42.29628,2889,IVAR,,,LB,,,1.47e+19,980000000000.0,78.0,low,,,NO,NO,PWR,46.811823083838846
310.0,0.4,0.18,1.35,0.005,0.22,0.14,18.5797836,11.04139269,P,26.73267,2893,IVAR,,,LB,,,3.8e+18,110000000000.0,51.0,low,,,NO,NO,PWR,32.715365125295484
290.0,0.41,0.86,1.44,0.005,0.23,0.14,18.8920946,12.0,P,85.13674999999999,2899,IVAR,,,LC,,,7.8e+18,1000000000000.0,145.0,low,,,NO,NO,PWR,97.63041478354347
290.0,0.41,0.86,1.44,0.005,0.23,0.14,17.60205999,11.41497335,P,35.25852,2903,IVAR,,,LC,,,4e+17,260000000000.0,66.0,low,,,NO,NO,PWR,38.545667090538444
290.0,0.41,0.86,1.44,0.005,0.23,0.14,18.38021124,11.49136169,P,92.04675,2905,IVAR,,,LC,,,2.4e+18,310000000000.0,155.0,low,,,NO,NO,PWR,72.12896721565724
290.0,0.41,0.86,1.44,0.005,0.23,0.14,18.68124124,11.50514998,P,101.94587,2906,IVAR,,,LC,,,4.8e+18,320000000000.0,169.0,low,,,NO,NO,PWR,86.62296316759402
290.0,0.41,0.86,1.44,0.005,0.23,0.14,19.95904139,13.32221929,P,120.27612,2931,BR2,,,LC,,,9.1e+19,21000000000000.0,194.0,high,,,NO,NO,PWR,176.5358116675342
290.0,0.38,1.25,1.38,0.005,0.23,0.19,18.25527251,11.8920946,P,71.71875,2939,IVAR,,,LD,,,1.8e+18,780000000000.0,125.0,low,,,NO,NO,PWR,86.4173720982966
290.0,0.38,1.25,1.38,0.005,0.23,0.19,18.64345268,11.94939001,P,99.09075,2941,IVAR,,,LD,,,4.4e+18,890000000000.0,165.0,low,,,NO,NO,PWR,110.76120176436635
290.0,0.38,1.25,1.38,0.005,0.23,0.19,18.8920946,12.0,P,102.663,2942,IVAR,,,LD,,,7.8e+18,1000000000000.0,170.0,low,,,NO,NO,PWR,128.1562942057332
290.0,0.38,1.25,1.38,0.005,0.23,0.19,17.60205999,11.41497335,P,34.10432,2947,IVAR,,,LD,,,4e+17,260000000000.0,64.0,low,,,NO,NO,PWR,49.928285892938945
290.0,0.38,1.25,1.38,0.005,0.23,0.19,17.47712125,11.0,P,39.34043,2957,IVAR,,,LD,,,3e+17,100000000000.0,73.0,low,,,NO,NO,PWR,43.32519581342351
290.0,0.38,1.25,1.38,0.005,0.23,0.19,18.60205999,10.90308999,P,136.32075,2960,IVAR,,,LD,,,4e+18,80000000000.0,215.0,low,,,NO,NO,PWR,108.02293640002573
290.0,0.0,0.74,1.37,0.005,0.22,0.16,18.53147892,11.8920946,P,6.48323,2983,IVAR,,,LG,,,3.4e+18,780000000000.0,13.0,low,,,NO,NO,PWR,6.859714773937714
290.0,0.0,0.74,1.37,0.005,0.22,0.16,18.8920946,12.0,P,8.011519999999999,2984,IVAR,,,LG,,,7.8e+18,1000000000000.0,16.0,low,,,NO,NO,PWR,11.090323689768331
290.0,0.0,0.74,1.37,0.005,0.22,0.16,19.0,11.88649073,P,9.551870000000001,2987,IVAR,,,LG,,,1e+19,770000000000.0,19.0,low,,,NO,NO,PWR,12.804837580556532
290.0,0.0,0.74,1.37,0.005,0.22,0.16,18.0,11.50514998,P,4.46427,2989,IVAR,,,LG,,,1e+18,320000000000.0,9.0,low,,,NO,NO,PWR,3.3791937723061563
290.0,0.0,0.74,1.37,0.005,0.22,0.16,18.92941893,11.41497335,P,12.14592,2992,IVAR,,,LG,,,8.5e+18,260000000000.0,24.0,low,,,NO,NO,PWR,11.655706923093101
290.0,0.0,0.74,1.37,0.005,0.22,0.16,18.60205999,10.90308999,P,8.011519999999999,2997,IVAR,,,LG,,,4e+18,80000000000.0,16.0,low,,,NO,NO,PWR,7.536010823606642
270.0,0.0,0.74,1.37,0.005,0.22,0.16,19.18184359,11.96378783,P,16.36608,2999,IVAR,,,LG,,,1.52e+19,920000000000.0,32.0,low,,,NO,NO,PWR,24.979952529068743
270.0,0.0,0.74,1.37,0.005,0.22,0.16,18.41497335,10.90308999,P,12.66875,3002,IVAR,,,LG,,,2.6e+18,80000000000.0,25.0,low,,,NO,NO,PWR,8.993120501049345
270.0,0.0,0.74,1.37,0.005,0.22,0.16,18.61278386,11.07918125,P,16.36608,3003,IVAR,,,LG,,,4.1e+18,120000000000.0,32.0,low,,,NO,NO,PWR,11.704580531499818
310.0,0.0,0.74,1.37,0.005,0.22,0.16,19.16731733,11.99122608,P,10.58547,3005,IVAR,,,LG,,,1.47e+19,980000000000.0,21.0,low,,,NO,NO,PWR,10.735427875055915
300.0,0.0,0.74,1.37,0.005,0.22,0.16,20.11394335,13.98677173,P,31.812,3013,BR2,,,LG,,,1.3e+20,97000000000000.0,60.0,high,,,NO,NO,PWR,46.112129170507444
290.0,0.11,0.74,1.39,0.005,0.24,0.16,18.25527251,11.8920946,P,12.14592,3019,IVAR,,,LH,,,1.8e+18,780000000000.0,24.0,low,,,NO,NO,PWR,22.385961082196026
290.0,0.11,0.74,1.39,0.005,0.24,0.16,19.13353891,11.8920946,P,31.812,3022,IVAR,,,LH,,,1.36e+19,780000000000.0,60.0,low,,,NO,NO,PWR,42.638305979265496
290.0,0.11,0.74,1.39,0.005,0.24,0.16,18.92941893,11.41497335,P,32.38307,3029,IVAR,,,LH,,,8.5e+18,260000000000.0,61.0,low,,,NO,NO,PWR,36.73002138195717
270.0,0.11,0.74,1.39,0.005,0.24,0.16,18.61278386,11.07918125,P,34.68075,3040,IVAR,,,LH,,,4.1e+18,120000000000.0,65.0,low,,,NO,NO,PWR,38.3842400111309
310.0,0.11,0.74,1.39,0.005,0.24,0.16,18.60205999,11.36172784,P,9.03708,3043,IVAR,,,LH,,,4e+18,230000000000.0,18.0,low,,,NO,NO,PWR,22.642446875216198
310.0,0.11,0.74,1.39,0.005,0.24,0.16,19.20411998,11.53147892,P,19.58748,3044,IVAR,,,LH,,,1.6e+19,340000000000.0,38.0,low,,,NO,NO,PWR,34.31905567058524
290.0,0.11,0.74,1.39,0.005,0.24,0.16,19.95904139,13.32221929,P,63.28447999999999,3048,BR2,,,LH,,,9.1e+19,21000000000000.0,112.0,high,,,NO,NO,PWR,82.597451340514
290.0,0.2,0.74,1.37,0.005,0.24,0.16,18.25527251,11.8920946,P,36.41808,3056,IVAR,,,LI,,,1.8e+18,780000000000.0,68.0,low,,,NO,NO,PWR,43.32488614782667
290.0,0.2,0.74,1.37,0.005,0.24,0.16,18.38021124,11.49136169,P,58.20672,3064,IVAR,,,LI,,,2.4e+18,310000000000.0,104.0,low,,,NO,NO,PWR,47.18039995554894
290.0,0.2,0.74,1.37,0.005,0.24,0.16,18.68124124,11.50514998,P,60.10083,3065,IVAR,,,LI,,,4.8e+18,320000000000.0,107.0,low,,,NO,NO,PWR,57.164911450307784
290.0,0.2,0.74,1.37,0.005,0.24,0.16,18.60205999,10.90308999,P,71.71875,3071,IVAR,,,LI,,,4e+18,80000000000.0,125.0,low,,,NO,NO,PWR,54.42799123599619
270.0,0.2,0.74,1.37,0.005,0.24,0.16,19.23299611,11.5563025,P,124.8,3075,IVAR,,,LI,,,1.71e+19,360000000000.0,200.0,low,,,NO,NO,PWR,103.37708121280801
300.0,0.2,0.74,1.37,0.005,0.24,0.16,19.81954394,13.97772361,P,83.77082999999999,3088,BR2,,,LI,,,6.6e+19,95000000000000.0,143.0,high,,,NO,NO,PWR,99.94764453472105
300.0,0.2,0.74,1.37,0.005,0.24,0.16,19.51851394,13.98677173,P,62.007,3090,BR2,,,LI,,,3.3e+19,97000000000000.0,110.0,low,,,NO,NO,PWR,83.12952131059639
290.0,0.42,0.81,1.34,0.005,0.13,0.16,18.53147892,11.8920946,P,69.75228,3094,IVAR,,,LJ,,,3.4e+18,780000000000.0,122.0,low,,,NO,NO,PWR,76.02445754887314
290.0,0.42,0.81,1.34,0.005,0.13,0.16,19.52113808,11.98677173,P,94.14588,3097,IVAR,,,LJ,,,3.32e+19,970000000000.0,158.0,low,,,NO,NO,PWR,131.36802380789803
270.0,0.42,0.81,1.34,0.005,0.13,0.16,18.5797836,11.96378783,P,79.03232,3109,IVAR,,,LJ,,,3.8e+18,920000000000.0,136.0,low,,,NO,NO,PWR,98.89703139925193
270.0,0.42,0.81,1.34,0.005,0.13,0.16,18.41497335,10.90308999,P,104.10128,3113,IVAR,,,LJ,,,2.6e+18,80000000000.0,172.0,low,,,NO,NO,PWR,89.19247726802462
290.0,0.8,0.81,1.13,0.005,0.13,0.13,19.13353891,11.8920946,P,69.75228,3126,IVAR,,,LK,,,1.36e+19,780000000000.0,122.0,low,,,NO,NO,PWR,105.05280951908134
290.0,0.8,0.81,1.13,0.005,0.13,0.13,17.60205999,11.41497335,P,28.41372,3129,IVAR,,,LK,,,4e+17,260000000000.0,54.0,low,,,NO,NO,PWR,36.819424886409564
290.0,0.8,0.81,1.13,0.005,0.13,0.13,18.0,11.50514998,P,48.30848,3130,IVAR,,,LK,,,1e+18,320000000000.0,88.0,low,,,NO,NO,PWR,52.663561311728905
290.0,0.8,0.81,1.13,0.005,0.13,0.13,18.04139269,11.0,P,46.49075,3136,IVAR,,,LK,,,1.1e+18,100000000000.0,85.0,low,,,NO,NO,PWR,54.35443265310123
270.0,0.8,0.81,1.13,0.005,0.13,0.13,18.61278386,11.07918125,P,89.95968,3144,IVAR,,,LK,,,4.1e+18,120000000000.0,152.0,low,,,NO,NO,PWR,99.67499805417958
310.0,0.8,0.81,1.13,0.005,0.13,0.13,19.20411998,11.53147892,P,48.91707,3148,IVAR,,,LK,,,1.6e+19,340000000000.0,89.0,low,,,NO,NO,PWR,87.11911862963106
290.0,0.21,0.63,1.69,0.014,0.45,0.08,17.47712125,11.04139269,W,16.89963,3160,IVAR,,,BW-A,,,3e+17,110000000000.0,33.0,low,,,NO,NO,PWR,21.74944876877138
270.0,0.21,0.63,1.69,0.014,0.45,0.08,19.18184359,11.96378783,W,87.19568,3164,IVAR,,,BW-A,,,1.52e+19,920000000000.0,148.0,low,,,NO,NO,PWR,108.43467295804666
310.0,0.21,0.63,1.69,0.014,0.45,0.08,18.60205999,11.99122608,W,47.09532,3167,IVAR,,,BW-A,,,4e+18,980000000000.0,86.0,low,,,NO,NO,PWR,44.55081146332307
