Repository: uw-cmg/RPV_model_benchmarking

# RPV model benchmarking
Benchmarking and analysis of different models of reactor pressure vessel steel embrittlement

## Run example notebooks in Google Colab:

Make predictions with models, conduct benchmarking and analysis such as embrittlement curves

## Citations

The raw data required to reproduce findings in this repo are available in the data_files folder. The original versions of the data are available online: the UCSB dataset is available on Figshare: 10.6084/m9.figshare.23304227, and the PLOTTER dataset is available online: https://www.astm.org/adje090015-ea.html.

If you find any of the models useful, please cite their respective original reference:

File: model_files/E900/5fold/e900_5fold_split_3.csv (part 3 of 5)
temperature_C,wt_percent_Cu,wt_percent_Ni,wt_percent_Mn,wt_percent_P,wt_percent_Si,wt_percent_C,log(fluence_n_cm2),log(flux_n_cm2_sec),Product Form,Measured DT41J  [C],index,datatype,Short Plant ID,Matl / PF ID,alloy,PLOTTER-15 Set Name,Nation,fluence_n_cm2,flux_n_cm2_sec,delta_sigma_y_MPa,fluence_group,Measured Unirradiated Value  [C],Un-Irradiated YS  [MPa],YS(u) Known?,Unirradiated T Known?,Reactor Type,E900 Preds
287.0,0.03,0.78,1.75,0.003,0.3,0.057,19.56937390961505,11.19043121100161,W,31.8975559324738,1956,Plotter,F38,w,F38-w,France Surveillance,FRANCE,3.71e+19,155035520267.447,,low,-59.5082593783983,,NO,YES,PWR,37.75516838809084
287.0,0.04,0.69,1.33,0.007,0.22,0.14,19.54654266347813,11.31101421657058,F,6.983539520415199,1965,Plotter,F40,f,F40-f,France Surveillance,FRANCE,3.52e+19,204651162790.698,,low,-31.119387171645,,NO,YES,PWR,31.973500489202426
287.0,0.03,0.64,1.43,0.009,0.36,0.059,19.52244423350632,11.17687447744993,W,38.56096296646619,1976,Plotter,F45,w,F45-w,France Surveillance,FRANCE,3.33e+19,150270758122.744,,low,-62.883123059803,,NO,YES,PWR,34.76395278933971
287.0,0.06,0.73,1.43,0.006,0.28,0.157,19.73479982958885,11.35098446360842,F,33.93722083782038,1985,Plotter,F46,f,F46-f,France Surveillance,FRANCE,5.43e+19,224380165289.256,,low,-41.4435396924089,,NO,YES,PWR,50.815225387570536
286.0,0.05,0.72,1.49,0.008,0.32,0.149,18.66275783168157,10.89264253689447,F,16.8127409588386,1987,Plotter,F47,f2,F47-f2,France Surveillance,FRANCE,4.6e+18,78098471986.4177,,low,-44.160427053052,,NO,YES,PWR,13.500936923456084
287.0,0.06,0.69,1.36,0.006,0.21,0.159,19.56820172406699,11.29266003566569,F,54.32013920604842,1997,Plotter,F48,f,F48-f,France Surveillance,FRANCE,3.7e+19,196182396606.575,,low,-54.553750620549,,NO,YES,PWR,40.934689051876816
286.0,0.12,0.07,1.33,0.012,0.32,0.045,19.35218251811136,10.96854664974948,W,38.5528997026742,2004,Plotter,F51,w,F51-w,France Surveillance,FRANCE,2.25e+19,93013642000.8268,,low,-34.0203443018315,,NO,YES,PWR,42.103544522897835
284.0,0.07,0.69,1.4,0.008,0.26,0.155,18.55630250076729,10.89829110411018,F,-0.7395594808749024,2009,Plotter,F52,f2,F52-f2,France Surveillance,FRANCE,3.6e+18,79120879120.8791,,low,-43.3863689934401,,NO,YES,PWR,17.712169363248528
287.0,0.07,0.68,1.34,0.006,0.27,0.16,19.54530711646582,11.28858937048834,F,41.22516142774209,2027,Plotter,F56,f,F56-f,France Surveillance,FRANCE,3.51e+19,194352159468.439,,low,-49.1971163406568,,NO,YES,PWR,43.57113835813145
287.0,0.03,0.7,1.65,0.008,0.38,0.059,19.41329976408125,11.15658201810376,W,45.39582928499331,2028,Plotter,F56,w,F56-w,France Surveillance,FRANCE,2.59e+19,143410852713.178,,low,-37.2673094308498,,NO,YES,PWR,31.442468015740467
287.0,0.03,0.52,1.88,0.005,0.33,0.074,19.41497334797082,11.17044883640074,W,20.5544214475937,2032,Plotter,F57,w,F57-w,France Surveillance,FRANCE,2.6e+19,148063781321.185,,low,-49.7210119265331,,NO,YES,PWR,32.143041697619346
287.0,0.05,0.7,1.4,0.006,0.22,0.158,19.73639650227664,11.36904058125062,F,19.0929655438121,2033,Plotter,F57,f,F57-f,France Surveillance,FRANCE,5.45e+19,233905579399.142,,low,-34.45145410714,,NO,YES,PWR,45.991446678643996
287.0,0.03,0.52,1.88,0.005,0.33,0.074,19.60314437262018,11.23578845159416,W,18.4532057808065,2034,Plotter,F57,w,F57-w,France Surveillance,FRANCE,4.01e+19,172103004291.845,,low,-49.7210119265331,,NO,YES,PWR,41.46876090232688
287.0,0.044,0.72,1.35,0.006,0.27,0.143,19.57287160220048,11.30242569418252,F,25.7411642737618,2037,Plotter,F59,f,F59-f,France Surveillance,FRANCE,3.74e+19,200643776824.034,,low,-37.3735434368196,,NO,YES,PWR,34.689541927377896
287.0,0.044,0.72,1.35,0.006,0.27,0.143,19.75050839485134,11.36365286566662,F,41.21325741324629,2039,Plotter,F59,f,F59-f,France Surveillance,FRANCE,5.63e+19,231021748050.882,,low,-37.3735434368196,,NO,YES,PWR,43.704944349052575
287.0,0.04,0.55,1.63,0.014,0.35,0.062,19.13033376849501,11.14177481161639,W,30.6695604236906,2042,Plotter,F60,w,F60-w,France Surveillance,FRANCE,1.35e+19,138603696098.563,,low,-43.1669113173804,,NO,YES,PWR,22.38702991527187
287.0,0.06,0.71,1.26,0.008,0.18,0.143,19.68574173860226,11.34688699234994,F,57.0732351521154,2045,Plotter,F60,f,F60-f,France Surveillance,FRANCE,4.85e+19,222273143904.675,,low,-49.1918131536831,,NO,YES,PWR,46.913563351825935
290.0,0.01,0.01,1.67,0.003,0.15,0.13,18.25527251,11.8920946,P,-2.91588,2051,IVAR,,,CM1,,,1.8e+18,780000000000.0,-6.0,low,,,NO,NO,PWR,5.468706425680794
290.0,0.01,0.01,1.67,0.003,0.15,0.13,18.53147892,11.8920946,P,-1.94928,2052,IVAR,,,CM1,,,3.4e+18,780000000000.0,-4.0,low,,,NO,NO,PWR,7.948379668840338
310.0,0.01,0.01,1.67,0.003,0.15,0.13,18.60205999,11.99122608,P,-5.308929999999999,2066,IVAR,,,CM1,,,4e+18,980000000000.0,-11.0,low,,,NO,NO,PWR,6.06099740853089
290.0,0.01,0.01,1.65,0.041,0.16,0.14,18.25527251,11.8920946,P,5.47107,2071,IVAR,,,CM2,,,1.8e+18,780000000000.0,11.0,low,,,NO,NO,PWR,6.507534185885189
290.0,0.01,0.01,1.65,0.041,0.16,0.14,18.53147892,11.8920946,P,11.10428,2072,IVAR,,,CM2,,,3.4e+18,780000000000.0,22.0,low,,,NO,NO,PWR,9.458242661276916
290.0,0.01,0.01,1.65,0.041,0.16,0.14,18.0,11.50514998,P,2.96412,2076,IVAR,,,CM2,,,1e+18,320000000000.0,6.0,low,,,NO,NO,PWR,4.606068965273824
290.0,0.01,0.01,1.65,0.041,0.16,0.14,18.68124124,11.50514998,P,18.50832,2077,IVAR,,,CM2,,,4.8e+18,320000000000.0,36.0,low,,,NO,NO,PWR,11.584101634927695
290.0,0.01,0.01,1.65,0.041,0.16,0.14,19.19589965,11.47712125,P,32.38307,2078,IVAR,,,CM2,,,1.57e+19,300000000000.0,61.0,low,,,NO,NO,PWR,23.251600705484044
310.0,0.01,0.01,1.65,0.041,0.16,0.14,19.16731733,11.99122608,P,34.68075,2087,IVAR,,,CM2,,,1.47e+19,980000000000.0,65.0,low,,,NO,NO,PWR,15.503001775556084
290.0,0.02,0.85,1.6,0.006,0.16,0.13,17.60205999,11.70757018,P,0.49067,2090,IVAR,,,CM3,,,4e+17,510000000000.0,1.0,low,,,NO,NO,PWR,2.3363040806666695
290.0,0.02,0.85,1.6,0.006,0.16,0.13,18.53147892,11.8920946,P,2.96412,2093,IVAR,,,CM3,,,3.4e+18,780000000000.0,6.0,low,,,NO,NO,PWR,8.221971276696575
290.0,0.02,0.85,1.6,0.006,0.16,0.13,18.87506126,11.98677173,P,2.96412,2094,IVAR,,,CM3,,,7.5e+18,970000000000.0,6.0,low,,,NO,NO,PWR,13.091314241949645
290.0,0.02,0.85,1.6,0.006,0.16,0.13,19.52113808,11.98677173,P,15.303,2097,IVAR,,,CM3,,,3.32e+19,970000000000.0,30.0,low,,,NO,NO,PWR,31.393551614620037
270.0,0.02,0.85,1.6,0.006,0.16,0.13,18.5797836,11.96378783,P,6.48323,2108,IVAR,,,CM3,,,3.8e+18,920000000000.0,13.0,low,,,NO,NO,PWR,12.981090086340927
270.0,0.02,0.85,1.6,0.006,0.16,0.13,19.18184359,11.96378783,P,12.66875,2109,IVAR,,,CM3,,,1.52e+19,920000000000.0,25.0,low,,,NO,NO,PWR,29.328437230931996
270.0,0.02,0.85,1.6,0.006,0.16,0.13,18.63346846,11.39794001,P,14.77347,2110,IVAR,,,CM3,,,4.3e+18,250000000000.0,29.0,low,,,NO,NO,PWR,13.959661012781035
270.0,0.02,0.85,1.6,0.006,0.16,0.13,18.41497335,10.90308999,P,6.991319999999999,2112,IVAR,,,CM3,,,2.6e+18,80000000000.0,14.0,low,,,NO,NO,PWR,10.385129408139786
310.0,0.02,0.85,1.6,0.006,0.16,0.13,19.16731733,11.99122608,P,10.58547,2115,IVAR,,,CM3,,,1.47e+19,980000000000.0,21.0,low,,,NO,NO,PWR,13.476629841931922
270.0,0.02,0.86,1.53,0.031,0.16,0.16,18.5797836,11.96378783,P,24.51003,2132,IVAR,,,CM4,,,3.8e+18,920000000000.0,47.0,low,,,NO,NO,PWR,14.406831418145288
310.0,0.02,0.86,1.53,0.031,0.16,0.16,19.16731733,11.99122608,P,28.41372,2137,IVAR,,,CM4,,,1.47e+19,980000000000.0,54.0,low,,,NO,NO,PWR,14.95679738188977
290.0,0.02,0.86,1.61,0.05,0.16,0.15,19.52113808,11.98677173,P,33.52923,2144,IVAR,,,CM5,,,3.32e+19,970000000000.0,63.0,low,,,NO,NO,PWR,36.96462235067035
290.0,0.02,0.86,1.61,0.05,0.16,0.15,18.0,11.50514998,P,10.58547,2146,IVAR,,,CM5,,,1e+18,320000000000.0,21.0,low,,,NO,NO,PWR,4.714566456017718
270.0,0.02,0.86,1.61,0.05,0.16,0.15,18.5797836,11.96378783,P,15.83387,2152,IVAR,,,CM5,,,3.8e+18,920000000000.0,31.0,low,,,NO,NO,PWR,15.284702369201202
270.0,0.02,0.86,1.61,0.05,0.16,0.15,19.23299611,11.5563025,P,71.71875,2154,IVAR,,,CM5,,,1.71e+19,360000000000.0,125.0,low,,,NO,NO,PWR,37.00919001625278
270.0,0.02,0.86,1.61,0.05,0.16,0.15,18.61278386,11.07918125,P,20.12907,2155,IVAR,,,CM5,,,4.1e+18,120000000000.0,39.0,low,,,NO,NO,PWR,15.98303690259218
310.0,0.02,0.86,1.61,0.05,0.16,0.15,19.16731733,11.99122608,P,33.52923,2157,IVAR,,,CM5,,,1.47e+19,980000000000.0,63.0,low,,,NO,NO,PWR,15.868180153111268
310.0,0.02,0.86,1.61,0.05,0.16,0.15,19.20411998,11.53147892,P,37.583,2158,IVAR,,,CM5,,,1.6e+19,340000000000.0,70.0,low,,,NO,NO,PWR,16.678808818507086
290.0,0.02,1.68,1.5,0.007,0.17,0.15,19.52113808,11.98677173,P,28.97675,2164,IVAR,,,CM6,,,3.32e+19,970000000000.0,55.0,low,,,NO,NO,PWR,78.77576716176539
290.0,0.02,1.68,1.5,0.007,0.17,0.15,18.60205999,10.90308999,P,19.04723,2171,IVAR,,,CM6,,,4e+18,80000000000.0,37.0,low,,,NO,NO,PWR,22.70000160404333
310.0,0.02,1.68,1.5,0.007,0.17,0.15,18.60205999,11.99122608,P,6.991319999999999,2176,IVAR,,,CM6,,,4e+18,980000000000.0,14.0,low,,,NO,NO,PWR,15.732351459806047
290.0,0.02,1.68,1.5,0.007,0.17,0.15,19.95904139,13.32221929,P,94.84827,2181,BR2,,,CM6,,,9.1e+19,21000000000000.0,159.0,high,,,NO,NO,PWR,142.51330397677322
290.0,0.0,1.7,1.55,0.047,0.17,0.16,19.52113808,11.98677173,P,53.83403,2191,IVAR,,,CM7,,,3.32e+19,970000000000.0,97.0,low,,,NO,NO,PWR,94.25501323930033
290.0,0.0,1.7,1.55,0.047,0.17,0.16,18.60205999,10.90308999,P,23.95772,2198,IVAR,,,CM7,,,4e+18,80000000000.0,46.0,low,,,NO,NO,PWR,27.160496543659356
270.0,0.0,1.7,1.55,0.047,0.17,0.16,18.61278386,11.07918125,P,28.97675,2202,IVAR,,,CM7,,,4.1e+18,120000000000.0,55.0,low,,,NO,NO,PWR,40.75467999014285
310.0,0.0,1.7,1.55,0.047,0.17,0.16,19.16731733,11.99122608,P,35.83763,2204,IVAR,,,CM7,,,1.47e+19,980000000000.0,67.0,low,,,NO,NO,PWR,40.46181011201327
310.0,0.0,1.7,1.55,0.047,0.17,0.16,19.20411998,11.53147892,P,42.29628,2205,IVAR,,,CM7,,,1.6e+19,340000000000.0,78.0,low,,,NO,NO,PWR,42.5288085210381
310.0,0.0,1.7,1.55,0.047,0.17,0.16,18.5797836,11.04139269,P,29.54112,2206,IVAR,,,CM7,,,3.8e+18,110000000000.0,56.0,low,,,NO,NO,PWR,18.264516393828615
290.0,0.01,0.86,0.01,0.004,0.14,0.13,17.84509804,11.8920946,P,-4.35573,2207,IVAR,,,CM8,,,7e+17,780000000000.0,-9.0,low,,,NO,NO,PWR,0.46396541360342347
290.0,0.01,0.86,0.85,0.003,0.15,0.15,19.52113808,11.98677173,P,10.068,2231,IVAR,,,CM9,,,3.32e+19,970000000000.0,20.0,low,,,NO,NO,PWR,23.8667265349471
290.0,0.01,0.86,0.85,0.003,0.15,0.15,18.0,11.50514998,P,0.98268,2233,IVAR,,,CM9,,,1e+18,320000000000.0,2.0,low,,,NO,NO,PWR,3.0440259139985244
290.0,0.01,0.86,0.85,0.003,0.15,0.15,18.68124124,11.50514998,P,6.991319999999999,2234,IVAR,,,CM9,,,4.8e+18,320000000000.0,14.0,low,,,NO,NO,PWR,7.655618236062666
270.0,0.01,0.86,0.85,0.003,0.15,0.15,19.23299611,11.5563025,P,17.97075,2241,IVAR,,,CM9,,,1.71e+19,360000000000.0,35.0,low,,,NO,NO,PWR,23.895502272912612
270.0,0.01,0.86,0.85,0.003,0.15,0.15,18.61278386,11.07918125,P,6.48323,2242,IVAR,,,CM9,,,4.1e+18,120000000000.0,13.0,low,,,NO,NO,PWR,10.319671802225724
310.0,0.01,0.86,0.85,0.003,0.15,0.15,19.20411998,11.53147892,P,0.49067,2245,IVAR,,,CM9,,,1.6e+19,340000000000.0,1.0,low,,,NO,NO,PWR,10.768906692015856
310.0,0.01,0.86,0.85,0.003,0.15,0.15,18.5797836,11.04139269,P,6.48323,2246,IVAR,,,CM9,,,3.8e+18,110000000000.0,13.0,low,,,NO,NO,PWR,4.624838542623088
290.0,0.02,0.88,1.66,0.008,0.17,0.16,19.13353891,11.8920946,P,14.77347,2254,IVAR,,,CM10,,,1.36e+19,780000000000.0,29.0,low,,,NO,NO,PWR,19.314469485120224
290.0,0.02,0.88,1.66,0.008,0.17,0.16,19.52113808,11.98677173,P,9.03708,2255,IVAR,,,CM10,,,3.32e+19,970000000000.0,18.0,low,,,NO,NO,PWR,32.641455902401034
290.0,0.02,0.88,1.66,0.008,0.17,0.16,18.68124124,11.50514998,P,13.19292,2260,IVAR,,,CM10,,,4.8e+18,320000000000.0,26.0,low,,,NO,NO,PWR,10.470247132222003
290.0,0.02,0.88,1.66,0.008,0.17,0.16,17.36172784,10.84509804,P,1.97072,2263,IVAR,,,CM10,,,2.3e+17,70000000000.0,4.0,low,,,NO,NO,PWR,1.7545126736937262
270.0,0.02,0.88,1.66,0.008,0.17,0.16,18.5797836,11.96378783,P,4.46427,2268,IVAR,,,CM10,,,3.8e+18,920000000000.0,9.0,low,,,NO,NO,PWR,13.497092804914262
310.0,0.02,0.88,1.66,0.008,0.17,0.16,19.16731733,11.99122608,P,19.58748,2275,IVAR,,,CM10,,,1.47e+19,980000000000.0,38.0,low,,,NO,NO,PWR,14.012330433283692
310.0,0.02,0.88,1.66,0.008,0.17,0.16,18.5797836,11.04139269,P,3.96288,2279,IVAR,,,CM10,,,3.8e+18,110000000000.0,8.0,low,,,NO,NO,PWR,6.3251851117374365
290.0,0.34,0.85,1.64,0.006,0.18,0.15,18.92941893,11.41497335,P,116.54307,2295,IVAR,,,CM11,,,8.5e+18,260000000000.0,189.0,low,,,NO,NO,PWR,99.3530323114762
290.0,0.34,0.85,1.64,0.006,0.18,0.15,17.47712125,11.0,P,34.68075,2298,IVAR,,,CM11,,,3e+17,100000000000.0,65.0,low,,,NO,NO,PWR,34.24090130047538
270.0,0.34,0.85,1.64,0.006,0.18,0.15,18.5797836,11.96378783,P,96.96348,2302,IVAR,,,CM11,,,3.8e+18,920000000000.0,162.0,low,,,NO,NO,PWR,103.12533376311096
310.0,0.34,0.85,1.64,0.006,0.18,0.15,18.60205999,11.99122608,P,76.35408,2308,IVAR,,,CM11,,,4e+18,980000000000.0,132.0,low,,,NO,NO,PWR,66.0199184749561
290.0,0.86,0.84,1.65,0.006,0.17,0.15,18.92941893,11.98677173,P,83.77082999999999,2317,IVAR,,,CM12,,,8.5e+18,970000000000.0,143.0,low,,,NO,NO,PWR,98.64164843361647
290.0,0.86,0.84,1.65,0.006,0.17,0.15,17.60205999,11.41497335,P,27.29168,2320,IVAR,,,CM12,,,4e+17,260000000000.0,52.0,low,,,NO,NO,PWR,38.84775003783048
290.0,0.86,0.84,1.65,0.006,0.17,0.15,18.68124124,11.50514998,P,81.05507,2322,IVAR,,,CM12,,,4.8e+18,320000000000.0,139.0,low,,,NO,NO,PWR,85.6206307792938
290.0,0.86,0.84,1.65,0.006,0.17,0.15,19.19589965,11.47712125,P,100.51563,2323,IVAR,,,CM12,,,1.57e+19,300000000000.0,167.0,low,,,NO,NO,PWR,114.44457822820232
290.0,0.86,0.84,1.65,0.006,0.17,0.15,17.47712125,11.0,P,22.30883,2324,IVAR,,,CM12,,,3e+17,100000000000.0,43.0,low,,,NO,NO,PWR,33.96981326968845
290.0,0.86,0.84,1.65,0.006,0.17,0.15,18.60205999,10.90308999,P,81.05507,2326,IVAR,,,CM12,,,4e+18,80000000000.0,139.0,low,,,NO,NO,PWR,81.72814572388185
270.0,0.86,0.84,1.65,0.006,0.17,0.15,18.61278386,11.07918125,P,101.94587,2330,IVAR,,,CM12,,,4.1e+18,120000000000.0,169.0,low,,,NO,NO,PWR,104.45256562162946
290.0,0.11,0.83,1.61,0.004,0.16,0.15,18.53147892,11.8920946,P,19.04723,2337,IVAR,,,CM13,,,3.4e+18,780000000000.0,37.0,low,,,NO,NO,PWR,27.792958604612622
290.0,0.11,0.83,1.61,0.004,0.16,0.15,18.92941893,11.98677173,P,30.10683,2339,IVAR,,,CM13,,,8.5e+18,970000000000.0,57.0,low,,,NO,NO,PWR,37.578899685304556
270.0,0.11,0.83,1.61,0.004,0.16,0.15,18.41497335,10.90308999,P,38.75328,2356,IVAR,,,CM13,,,2.6e+18,80000000000.0,72.0,low,,,NO,NO,PWR,33.24063714841094
270.0,0.11,0.83,1.61,0.004,0.16,0.15,18.61278386,11.07918125,P,46.49075,2357,IVAR,,,CM13,,,4.1e+18,120000000000.0,85.0,low,,,NO,NO,PWR,38.86087954595413
310.0,0.11,0.83,1.61,0.004,0.16,0.15,19.20411998,11.53147892,P,23.95772,2361,IVAR,,,CM13,,,1.6e+19,340000000000.0,46.0,low,,,NO,NO,PWR,35.53499278463383
290.0,0.11,0.83,1.62,0.04,0.17,0.16,17.47712125,11.0,P,0.49067,2373,IVAR,,,CM14,,,3e+17,100000000000.0,1.0,low,,,NO,NO,PWR,13.754311826239572
290.0,0.11,0.83,1.62,0.04,0.17,0.16,18.60205999,10.90308999,P,29.54112,2375,IVAR,,,CM14,,,4e+18,80000000000.0,56.0,low,,,NO,NO,PWR,36.48563176737094
270.0,0.11,0.83,1.62,0.04,0.17,0.16,19.18184359,11.96378783,P,57.57803,2377,IVAR,,,CM14,,,1.52e+19,920000000000.0,103.0,low,,,NO,NO,PWR,75.53906802362744
310.0,0.11,0.83,1.62,0.04,0.17,0.16,19.16731733,11.99122608,P,36.99987,2381,IVAR,,,CM14,,,1.47e+19,980000000000.0,69.0,low,,,NO,NO,PWR,42.75047143179336
290.0,0.22,0.02,1.59,0.002,0.15,0.14,17.30103,11.41497335,P,0.98268,2393,IVAR,,,CM15,,,2e+17,260000000000.0,2.0,low,,,NO,NO,PWR,7.665692799993495
290.0,0.22,0.02,1.59,0.002,0.15,0.14,17.60205999,11.41497335,P,12.14592,2394,IVAR,,,CM15,,,4e+17,260000000000.0,24.0,low,,,NO,NO,PWR,11.032070977610095
290.0,0.22,0.02,1.59,0.002,0.15,0.14,18.0,11.50514998,P,25.06368,2395,IVAR,,,CM15,,,1e+18,320000000000.0,48.0,low,,,NO,NO,PWR,16.07404514792574
290.0,0.22,0.02,1.59,0.002,0.15,0.14,18.38021124,11.49136169,P,19.58748,2396,IVAR,,,CM15,,,2.4e+18,310000000000.0,38.0,low,,,NO,NO,PWR,21.920189909013033
270.0,0.22,0.02,1.59,0.002,0.15,0.14,18.63346846,11.39794001,P,27.85203,2407,IVAR,,,CM15,,,4.3e+18,250000000000.0,53.0,low,,,NO,NO,PWR,35.26927609123943
270.0,0.22,0.02,1.59,0.002,0.15,0.14,18.61278386,11.07918125,P,27.85203,2410,IVAR,,,CM15,,,4.1e+18,120000000000.0,53.0,low,,,NO,NO,PWR,34.68415646640523
310.0,0.22,0.02,1.59,0.002,0.15,0.14,18.5797836,11.04139269,P,13.19292,2416,IVAR,,,CM15,,,3.8e+18,110000000000.0,26.0,low,,,NO,NO,PWR,19.87732562611228
290.0,0.22,0.82,1.58,0.004,0.25,0.16,18.92941893,11.98677173,P,77.69051999999999,2424,IVAR,,,CM16,,,8.5e+18,970000000000.0,134.0,low,,,NO,NO,PWR,73.98644669076484
290.0,0.22,0.82,1.58,0.004,0.25,0.16,18.38021124,11.49136169,P,69.75228,2430,IVAR,,,CM16,,,2.4e+18,310000000000.0,122.0,low,,,NO,NO,PWR,52.65423051107323
290.0,0.22,0.82,1.58,0.004,0.25,0.16,18.68124124,11.50514998,P,87.19568,2431,IVAR,,,CM16,,,4.8e+18,320000000000.0,148.0,low,,,NO,NO,PWR,63.68737806273231
290.0,0.22,0.82,1.58,0.004,0.25,0.16,18.38021124,10.90308999,P,83.08988,2437,IVAR,,,CM16,,,2.4e+18,80000000000.0,142.0,low,,,NO,NO,PWR,52.65423051107323
270.0,0.22,0.82,1.58,0.004,0.25,0.16,19.18184359,11.96378783,P,102.663,2440,IVAR,,,CM16,,,1.52e+19,920000000000.0,170.0,low,,,NO,NO,PWR,111.53082360165439
310.0,0.22,0.82,1.58,0.004,0.25,0.16,18.60205999,11.99122608,P,51.36483,2445,IVAR,,,CM16,,,4e+18,980000000000.0,93.0,low,,,NO,NO,PWR,48.38145564977466
290.0,0.22,1.59,1.54,0.004,0.25,0.16,19.13353891,11.8920946,P,171.85427,2458,IVAR,,,CM17,,,1.36e+19,780000000000.0,259.0,low,,,NO,NO,PWR,151.64913315688193
290.0,0.22,1.59,1.54,0.004,0.25,0.16,19.52113808,11.98677173,P,181.143,2459,IVAR,,,CM17,,,3.32e+19,970000000000.0,270.0,low,,,NO,NO,PWR,196.82905336267703
290.0,0.22,1.59,1.54,0.004,0.25,0.16,17.60205999,11.41497335,P,21.76188,2461,IVAR,,,CM17,,,4e+17,260000000000.0,42.0,low,,,NO,NO,PWR,49.136454027692004
290.0,0.22,1.59,1.54,0.004,0.25,0.16,17.47712125,11.0,P,20.12907,2468,IVAR,,,CM17,,,3e+17,100000000000.0,39.0,low,,,NO,NO,PWR,42.89698195408932
270.0,0.22,1.59,1.54,0.004,0.25,0.16,19.23299611,11.5563025,P,269.09052,2475,IVAR,,,CM17,,,1.71e+19,360000000000.0,366.0,low,,,NO,NO,PWR,212.35390930371145
310.0,0.22,1.59,1.54,0.004,0.25,0.16,19.16731733,11.99122608,P,152.15075,2479,IVAR,,,CM17,,,1.47e+19,980000000000.0,235.0,low,,,NO,NO,PWR,121.15717373582387
310.0,0.22,1.59,1.54,0.004,0.25,0.16,18.5797836,11.04139269,P,89.95968,2483,IVAR,,,CM17,,,3.8e+18,110000000000.0,152.0,low,,,NO,NO,PWR,83.98080248692959
290.0,0.43,0.02,1.7,0.002,0.15,0.14,18.64345268,11.94939001,P,35.25852,2489,IVAR,,,CM18,,,4.4e+18,890000000000.0,66.0,low,,,NO,NO,PWR,32.906486299238146
290.0,0.43,0.02,1.7,0.002,0.15,0.14,18.87506126,11.98677173,P,31.24227,2490,IVAR,,,CM18,,,7.5e+18,970000000000.0,59.0,low,,,NO,NO,PWR,38.96049555088611
290.0,0.43,0.02,1.7,0.002,0.15,0.14,18.04139269,11.0,P,34.68075,2503,IVAR,,,CM18,,,1.1e+18,100000000000.0,65.0,low,,,NO,NO,PWR,20.83324810668968
290.0,0.43,0.02,1.7,0.002,0.15,0.14,18.38021124,10.90308999,P,35.25852,2504,IVAR,,,CM18,,,2.4e+18,80000000000.0,66.0,low,,,NO,NO,PWR,27.113868675293823
310.0,0.43,0.02,1.7,0.002,0.15,0.14,18.60205999,11.36172784,P,32.38307,2514,IVAR,,,CM18,,,4e+18,230000000000.0,61.0,low,,,NO,NO,PWR,24.97320959703668
310.0,0.43,0.02,1.7,0.002,0.15,0.14,19.20411998,11.53147892,P,28.41372,2515,IVAR,,,CM18,,,1.6e+19,340000000000.0,54.0,low,,,NO,NO,PWR,38.213741817234116
290.0,0.42,0.85,1.63,0.005,0.16,0.16,18.53147892,11.8920946,P,86.50803,2522,IVAR,,,CM19,,,3.4e+18,780000000000.0,147.0,low,,,NO,NO,PWR,77.56003398054054
290.0,0.42,0.85,1.63,0.005,0.16,0.16,17.30103,11.41497335,P,18.50832,2528,IVAR,,,CM19,,,2e+17,260000000000.0,36.0,low,,,NO,NO,PWR,26.921096084495403
290.0,0.42,0.85,1.63,0.005,0.16,0.16,18.68124124,11.50514998,P,103.38147,2532,IVAR,,,CM19,,,4.8e+18,320000000000.0,171.0,low,,,NO,NO,PWR,84.7563134575072
290.0,0.43,1.69,1.63,0.006,0.16,0.16,17.60205999,11.70757018,P,32.95548,2552,IVAR,,,CM20,,,4e+17,510000000000.0,62.0,low,,,NO,NO,PWR,69.8190685669528
290.0,0.43,1.69,1.63,0.006,0.16,0.16,18.64345268,11.94939001,P,144.96092,2557,IVAR,,,CM20,,,4.4e+18,890000000000.0,226.0,low,,,NO,NO,PWR,154.27945698220464
290.0,0.43,1.69,1.63,0.006,0.16,0.16,19.52113808,11.98677173,P,235.59587,2561,IVAR,,,CM20,,,3.32e+19,970000000000.0,331.0,low,,,NO,NO,PWR,266.28066502155957
290.0,0.43,1.69,1.63,0.006,0.16,0.16,17.30103,11.41497335,P,25.61867,2562,IVAR,,,CM20,,,2e+17,260000000000.0,49.0,low,,,NO,NO,PWR,48.79942346869036
290.0,0.43,1.69,1.63,0.006,0.16,0.16,17.60205999,11.41497335,P,54.45468,2563,IVAR,,,CM20,,,4e+17,260000000000.0,98.0,low,,,NO,NO,PWR,69.8190685669528
290.0,0.43,1.69,1.63,0.006,0.16,0.16,18.38021124,10.90308999,P,172.692,2572,IVAR,,,CM20,,,2.4e+18,80000000000.0,260.0,low,,,NO,NO,PWR,130.23025806120134
270.0,0.43,1.69,1.63,0.006,0.16,0.16,18.5797836,11.96378783,P,156.192,2574,IVAR,,,CM20,,,3.8e+18,920000000000.0,240.0,low,,,NO,NO,PWR,189.6534191522651
270.0,0.43,1.69,1.63,0.006,0.16,0.16,18.61278386,11.07918125,P,211.77675,2579,IVAR,,,CM20,,,4.1e+18,120000000000.0,305.0,low,,,NO,NO,PWR,193.78091338236408
310.0,0.43,1.69,1.63,0.006,0.16,0.16,18.60205999,11.36172784,P,150.54363,2582,IVAR,,,CM20,,,4e+18,230000000000.0,233.0,low,,,NO,NO,PWR,119.68827453245575
290.0,0.42,0.84,0.01,0.002,0.14,0.14,19.52113808,11.98677173,P,59.46812,2594,IVAR,,,CM21,,,3.32e+19,970000000000.0,106.0,low,,,NO,NO,PWR,99.74682217479392
290.0,0.42,0.84,0.01,0.002,0.14,0.14,17.30103,11.41497335,P,18.50832,2595,IVAR,,,CM21,,,2e+17,260000000000.0,36.0,low,,,NO,NO,PWR,23.3242516751628
290.0,0.42,0.84,0.01,0.002,0.14,0.14,18.68124124,11.50514998,P,63.92523,2599,IVAR,,,CM21,,,4.8e+18,320000000000.0,113.0,low,,,NO,NO,PWR,69.4489439506774
290.0,0.42,0.84,0.01,0.002,0.14,0.14,18.92941893,11.41497335,P,67.14908,2600,IVAR,,,CM21,,,8.5e+18,260000000000.0,118.0,low,,,NO,NO,PWR,78.08662488430612
290.0,0.42,0.84,0.01,0.002,0.14,0.14,17.36172784,10.84509804,P,22.30883,2602,IVAR,,,CM21,,,2.3e+17,70000000000.0,43.0,low,,,NO,NO,PWR,25.319344166213263
290.0,0.42,0.84,0.01,0.002,0.14,0.14,18.60205999,10.90308999,P,59.46812,2606,IVAR,,,CM21,,,4e+18,80000000000.0,106.0,low,,,NO,NO,PWR,66.72890711105606
270.0,0.42,0.84,0.01,0.002,0.14,0.14,18.63346846,11.39794001,P,71.06192,2609,IVAR,,,CM21,,,4.3e+18,250000000000.0,124.0,low,,,NO,NO,PWR,84.61840835387096
270.0,0.42,0.84,0.01,0.002,0.14,0.14,19.23299611,11.5563025,P,77.69051999999999,2610,IVAR,,,CM21,,,1.71e+19,360000000000.0,134.0,low,,,NO,NO,PWR,111.30890081798918
270.0,0.42,0.84,0.01,0.002,0.14,0.14,18.41497335,10.90308999,P,66.50163,2611,IVAR,,,CM21,,,2.6e+18,80000000000.0,117.0,low,,,NO,NO,PWR,75.2769876708744
270.0,0.42,0.84,0.01,0.002,0.14,0.14,18.61278386,11.07918125,P,60.73488,2612,IVAR,,,CM21,,,4.1e+18,120000000000.0,108.0,low,,,NO,NO,PWR,83.72756557977985
310.0,0.42,0.84,0.01,0.002,0.14,0.14,19.16731733,11.99122608,P,58.20672,2614,IVAR,,,CM21,,,1.47e+19,980000000000.0,104.0,low,,,NO,NO,PWR,70.25892929542273
310.0,0.42,0.84,0.01,0.002,0.14,0.14,18.5797836,11.04139269,P,45.28563,2618,IVAR,,,CM21,,,3.8e+18,110000000000.0,83.0,low,,,NO,NO,PWR,53.63701444414898
290.0,0.42,0.84,0.84,0.002,0.14,0.14,17.77815125,11.8573325,P,40.51875,2620,IVAR,,,CM22,,,6e+17,720000000000.0,75.0,low,,,NO,NO,PWR,40.84695169183421
290.0,0.42,0.84,0.84,0.002,0.14,0.14,18.68124124,11.50514998,P,91.34971999999999,2632,IVAR,,,CM22,,,4.8e+18,320000000000.0,154.0,low,,,NO,NO,PWR,75.52683274026728
290.0,0.42,0.84,0.84,0.002,0.14,0.14,18.04139269,11.0,P,63.92523,2637,IVAR,,,CM22,,,1.1e+18,100000000000.0,113.0,low,,,NO,NO,PWR,50.361377635354735
290.0,0.42,0.84,0.84,0.002,0.14,0.14,18.38021124,10.90308999,P,90.65403,2638,IVAR,,,CM22,,,2.4e+18,80000000000.0,153.0,low,,,NO,NO,PWR,63.22348167196476
270.0,0.42,0.84,0.84,0.002,0.14,0.14,18.63346846,11.39794001,P,106.26875,2642,IVAR,,,CM22,,,4.3e+18,250000000000.0,175.0,low,,,NO,NO,PWR,93.04398743621476
270.0,0.42,0.84,0.84,0.002,0.14,0.14,19.23299611,11.5563025,P,156.192,2643,IVAR,,,CM22,,,1.71e+19,360000000000.0,240.0,low,,,NO,NO,PWR,130.27983182680214
270.0,0.42,0.84,0.84,0.002,0.14,0.14,18.41497335,10.90308999,P,98.38032,2644,IVAR,,,CM22,,,2.6e+18,80000000000.0,164.0,low,,,NO,NO,PWR,81.54510041577151
270.0,0.42,0.84,0.84,0.002,0.14,0.14,18.61278386,11.07918125,P,116.54307,2645,IVAR,,,CM22,,,4.1e+18,120000000000.0,189.0,low,,,NO,NO,PWR,91.92047902255528
290.0,0.01,0.83,1.62,0.002,0.15,0.26,17.84509804,11.8920946,P,4.967000000000001,2652,IVAR,,,CM23,,,7e+17,780000000000.0,10.0,low,,,NO,NO,PWR,3.084217498163556
290.0,0.01,0.83,1.62,0.002,0.15,0.26,17.60205999,11.41497335,P,1.47603,2657,IVAR,,,CM23,,,4e+17,260000000000.0,3.0,low,,,NO,NO,PWR,2.219484692241078
290.0,0.01,0.83,1.62,0.002,0.15,0.26,19.19589965,11.47712125,P,2.96412,2660,IVAR,,,CM23,,,1.57e+19,300000000000.0,6.0,low,,,NO,NO,PWR,19.20176480837071
290.0,0.01,0.83,1.62,0.002,0.15,0.26,18.04139269,11.0,P,9.551870000000001,2662,IVAR,,,CM23,,,1.1e+18,100000000000.0,19.0,low,,,NO,NO,PWR,4.023048983392452
310.0,0.01,0.83,1.62,0.002,0.15,0.26,19.16731733,11.99122608,P,6.48323,2669,IVAR,,,CM23,,,1.47e+19,980000000000.0,13.0,low,,,NO,NO,PWR,12.80277421277798
290.0,0.02,0.87,1.65,0.006,0.15,0.34,18.04139269,11.0,P,-1.46397,2682,IVAR,,,CM24,,,1.1e+18,100000000000.0,-3.0,low,,,NO,NO,PWR,4.303495846238344
270.0,0.02,0.87,1.65,0.006,0.15,0.34,18.5797836,11.96378783,P,0.49067,2684,IVAR,,,CM24,,,3.8e+18,920000000000.0,1.0,low,,,NO,NO,PWR,13.191677274556422
270.0,0.02,0.87,1.65,0.006,0.15,0.34,18.61278386,11.07918125,P,12.14592,2687,IVAR,,,CM24,,,4.1e+18,120000000000.0,24.0,low,,,NO,NO,PWR,13.794384711813061
290.0,0.01,0.87,1.53,0.003,0.17,0.14,17.84509804,11.8920946,P,2.96412,2692,IVAR,,,CM25,,,7e+17,780000000000.0,6.0,low,,,NO,NO,PWR,3.09188118667069
270.0,0.01,0.87,1.53,0.003,0.17,0.14,19.18184359,11.96378783,P,17.43452,2705,IVAR,,,CM25,,,1.52e+19,920000000000.0,34.0,low,,,NO,NO,PWR,27.931194471170677
290.0,0.01,0.87,1.66,0.006,0.17,0.16,19.13353891,11.8920946,P,12.66875,2715,IVAR,,,CM26,,,1.36e+19,780000000000.0,25.0,low,,,NO,NO,PWR,18.92073343809811
290.0,0.01,0.87,1.66,0.006,0.17,0.16,18.60205999,10.90308999,P,2.46675,2723,IVAR,,,CM26,,,4e+18,80000000000.0,5.0,low,,,NO,NO,PWR,9.214206720054339
310.0,0.01,0.87,1.66,0.006,0.17,0.16,18.60205999,11.99122608,P,7.50075,2728,IVAR,,,CM26,,,4e+18,980000000000.0,15.0,low,,,NO,NO,PWR,6.385952788539939
310.0,0.01,0.87,1.66,0.006,0.17,0.16,19.20411998,11.53147892,P,12.14592,2730,IVAR,,,CM26,,,1.6e+19,340000000000.0,24.0,low,,,NO,NO,PWR,14.427911236473172
290.0,0.01,0.84,1.6,0.002,0.16,0.16,19.52113808,11.98677173,P,10.58547,2736,IVAR,,,CM27,,,3.32e+19,970000000000.0,21.0,low,,,NO,NO,PWR,29.731701290151843
290.0,0.01,0.84,1.6,0.002,0.16,0.16,18.0,11.50514998,P,0.49067,2738,IVAR,,,CM27,,,1e+18,320000000000.0,1.0,low,,,NO,NO,PWR,3.792060426131923
290.0,0.42,0.84,1.6,0.002,0.17,0.16,17.84509804,11.8920946,P,30.67388,2752,IVAR,,,CM28,,,7e+17,780000000000.0,58.0,low,,,NO,NO,PWR,43.902522746577546
290.0,0.42,0.84,1.6,0.002,0.17,0.16,19.52113808,11.98677173,P,112.84352,2756,IVAR,,,CM28,,,3.32e+19,970000000000.0,184.0,low,,,NO,NO,PWR,125.14196523027432
290.0,0.42,0.84,1.6,0.002,0.17,0.16,17.60205999,11.41497335,P,34.10432,2757,IVAR,,,CM28,,,4e+17,260000000000.0,64.0,low,,,NO,NO,PWR,35.12560943109649
290.0,0.42,0.84,1.6,0.002,0.17,0.16,18.68124124,11.50514998,P,114.31932,2759,IVAR,,,CM28,,,4.8e+18,320000000000.0,186.0,low,,,NO,NO,PWR,77.59482520499525
310.0,0.42,0.84,1.6,0.002,0.17,0.16,19.16731733,11.99122608,P,102.663,2769,IVAR,,,CM28,,,1.47e+19,980000000000.0,170.0,low,,,NO,NO,PWR,81.16056116374041
290.0,0.21,0.02,1.68,0.002,0.16,0.16,19.52113808,11.98677173,P,43.488,2776,IVAR,,,CM29,,,3.32e+19,970000000000.0,80.0,low,,,NO,NO,PWR,54.16433768237063
290.0,0.21,0.02,1.68,0.002,0.16,0.16,18.68124124,11.50514998,P,39.92892,2779,IVAR,,,CM29,,,4.8e+18,320000000000.0,74.0,low,,,NO,NO,PWR,26.888768872581537
290.0,0.21,0.02,1.68,0.002,0.16,0.16,18.04139269,11.0,P,30.10683,2782,IVAR,,,CM29,,,1.1e+18,100000000000.0,57.0,low,,,NO,NO,PWR,16.03275996438633
270.0,0.21,0.02,1.68,0.002,0.16,0.16,18.5797836,11.96378783,P,33.52923,2784,IVAR,,,CM29,,,3.8e+18,920000000000.0,63.0,low,,,NO,NO,PWR,32.82873821060321
270.0,0.21,0.02,1.68,0.002,0.16,0.16,19.23299611,11.5563025,P,60.73488,2786,IVAR,,,CM29,,,1.71e+19,360000000000.0,108.0,low,,,NO,NO,PWR,57.13632444682299
270.0,0.21,0.02,1.68,0.002,0.16,0.16,18.61278386,11.07918125,P,48.30848,2787,IVAR,,,CM29,,,4.1e+18,120000000000.0,88.0,low,,,NO,NO,PWR,33.73357853257039
310.0,0.21,0.02,1.68,0.002,0.16,0.16,18.60205999,11.99122608,P,34.10432,2788,IVAR,,,CM29,,,4e+18,980000000000.0,64.0,low,,,NO,NO,PWR,19.53934397783412
310.0,0.21,0.02,1.68,0.002,0.16,0.16,19.16731733,11.99122608,P,47.09532,2789,IVAR,,,CM29,,,1.47e+19,980000000000.0,86.0,low,,,NO,NO,PWR,30.222438686326658
290.0,0.22,0.85,1.64,0.006,0.16,0.16,17.84509804,11.8920946,P,16.89963,2792,IVAR,,,CM30,,,7e+17,780000000000.0,33.0,low,,,NO,NO,PWR,37.82575000326906
290.0,0.22,0.85,1.64,0.006,0.16,0.16,18.25527251,11.8920946,P,38.75328,2793,IVAR,,,CM30,,,1.8e+18,780000000000.0,72.0,low,,,NO,NO,PWR,51.56229897052973
290.0,0.22,0.85,1.64,0.006,0.16,0.16,17.60205999,11.41497335,P,15.303,2797,IVAR,,,CM30,,,4e+17,260000000000.0,30.0,low,,,NO,NO,PWR,30.20936363285733
290.0,0.22,0.85,1.64,0.006,0.16,0.16,18.0,11.50514998,P,36.99987,2798,IVAR,,,CM30,,,1e+18,320000000000.0,69.0,low,,,NO,NO,PWR,42.859088875106046
290.0,0.22,0.85,1.64,0.006,0.16,0.16,18.68124124,11.50514998,P,80.37948,2799,IVAR,,,CM30,,,4.8e+18,320000000000.0,138.0,low,,,NO,NO,PWR,67.75557098580714
290.0,0.22,0.85,1.64,0.006,0.16,0.16,18.04139269,11.0,P,47.70123,2802,IVAR,,,CM30,,,1.1e+18,100000000000.0,87.0,low,,,NO,NO,PWR,44.23272765851817
270.0,0.22,0.85,1.64,0.006,0.16,0.16,18.5797836,11.96378783,P,62.007,2804,IVAR,,,CM30,,,3.8e+18,920000000000.0,110.0,low,,,NO,NO,PWR,81.23632065587668
270.0,0.22,0.85,1.64,0.006,0.16,0.16,19.18184359,11.96378783,P,108.44828,2805,IVAR,,,CM30,,,1.52e+19,920000000000.0,178.0,low,,,NO,NO,PWR,118.36757916521093
310.0,0.22,0.85,1.64,0.006,0.16,0.16,18.60205999,11.99122608,P,50.13827,2808,IVAR,,,CM30,,,4e+18,980000000000.0,91.0,low,,,NO,NO,PWR,51.50588524414508
290.0,0.01,0.86,1.65,0.006,0.17,0.16,17.84509804,11.8920946,P,0.0,2812,IVAR,,,CM31,,,7e+17,780000000000.0,0.0,low,,,NO,NO,PWR,3.2914991884928373
270.0,0.01,0.86,1.65,0.006,0.17,0.16,19.18184359,11.96378783,P,15.303,2825,IVAR,,,CM31,,,1.52e+19,920000000000.0,30.0,low,,,NO,NO,PWR,29.734487965395992
270.0,0.01,0.86,1.65,0.006,0.17,0.16,19.23299611,11.5563025,P,15.303,2826,IVAR,,,CM31,,,1.71e+19,360000000000.0,30.0,low,,,NO,NO,PWR,31.86656850774434
290.0,0.4,0.0,1.37,0.005,0.22,0.14,18.25527251,11.8920946,P,33.52923,2834,IVAR,,,LA,,,1.8e+18,780000000000.0,63.0,low,,,NO,NO,PWR,25.514763398614956
290.0,0.4,0.0,1.37,0.005,0.22,0.14,19.13353891,11.8920946,P,45.88751999999999,2837,IVAR,,,LA,,,1.36e+19,780000000000.0,84.0,low,,,NO,NO,PWR,48.12257648501421
290.0,0.4,0.0,1.37,0.005,0.22,0.14,17.60205999,11.41497335,P,31.24227,2840,IVAR,,,LA,,,4e+17,260000000000.0,59.0,low,,,NO,NO,PWR,14.485985491920967
310.0,0.4,0.0,1.37,0.005,0.22,0.14,19.20411998,11.53147892,P,45.28563,2862,IVAR,,,LA,,,1.6e+19,340000000000.0,83.0,low,,,NO,NO,PWR,39.03645065439534
310.0,0.4,0.0,1.37,0.005,0.22,0.14,18.38021124,10.84509804,P,28.97675,2863,IVAR,,,LA,,,2.4e+18,70000000000.0,55.0,low,,,NO,NO,PWR,22.07503325256547
290.0,0.4,0.18,1.35,0.005,0.22,0.14,18.53147892,11.8920946,P,53.21472,2867,IVAR,,,LB,,,3.4e+18,780000000000.0,96.0,low,,,NO,NO,PWR,39.599760234770564
290.0,0.4,0.18,1.35,0.005,0.22,0.14,17.60205999,11.41497335,P,27.29168,2872,IVAR,,,LB,,,4e+17,260000000000.0,52.0,low,,,NO,NO,PWR,18.847492304889485
290.0,0.4,0.18,1.35,0.005,0.22,0.14,19.19589965,11.47712125,P,48.91707,2877,IVAR,,,LB,,,1.57e+19,300000000000.0,89.0,low,,,NO,NO,PWR,61.55663830870205
270.0,0.4,0.18,1.35,0.005,0.22,0.14,18.5797836,11.96378783,P,51.98012,2882,IVAR,,,LB,,,3.8e+18,920000000000.0,94.0,low,,,NO,NO,PWR,52.755576309927044
270.0,0.4,0.18,1.35,0.005,0.22,0.14,18.63346846,11.39794001,P,71.06192,2884,IVAR,,,LB,,,4.3e+18,250000000000.0,124.0,low,,,NO,NO,PWR,54.754663069136384
270.0,0.4,0.18,1.35,0.005,0.22,0.14,19.23299611,11.5563025,P,79.03232,2885,IVAR,,,LB,,,1.71e+19,360000000000.0,136.0,low,,,NO,NO,PWR,83.06700217446162
270.0,0.4,0.18,1.35,0.005,0.22,0.14,18.61278386,11.07918125,P,62.007,2887,IVAR,,,LB,,,4.1e+18,120000000000.0,110.0,low,,,NO,NO,PWR,53.97669440778318
310.0,0.4,0.18,1.35,0.005,0.22,0.14,18.38021124,10.84509804,P,28.41372,2892,IVAR,,,LB,,,2.4e+18,70000000000.0,54.0,low,,,NO,NO,PWR,28.362717034272684
290.0,0.41,0.86,1.44,0.005,0.23,0.14,18.25527251,11.8920946,P,65.85552,2896,IVAR,,,LC,,,1.8e+18,780000000000.0,116.0,low,,,NO,NO,PWR,65.3828403246591
290.0,0.41,0.86,1.44,0.005,0.23,0.14,18.92941893,11.41497335,P,115.80048,2907,IVAR,,,LC,,,8.5e+18,260000000000.0,188.0,low,,,NO,NO,PWR,97.7257456300283
290.0,0.41,0.86,1.44,0.005,0.23,0.14,17.36172784,10.90308999,P,32.38307,2911,IVAR,,,LC,,,2.3e+17,80000000000.0,61.0,low,,,NO,NO,PWR,29.382658080275874
290.0,0.41,0.86,1.44,0.005,0.23,0.14,17.36172784,10.84509804,P,27.85203,2912,IVAR,,,LC,,,2.3e+17,70000000000.0,53.0,low,,,NO,NO,PWR,29.382658080275874
290.0,0.41,0.86,1.44,0.005,0.23,0.14,17.47712125,11.0,P,38.16747,2914,IVAR,,,LC,,,3e+17,100000000000.0,71.0,low,,,NO,NO,PWR,33.815197976755314
270.0,0.41,0.86,1.44,0.005,0.23,0.14,18.5797836,11.96378783,P,92.04675,2918,IVAR,,,LC,,,3.8e+18,920000000000.0,155.0,low,,,NO,NO,PWR,101.51334299249679
270.0,0.41,0.86,1.44,0.005,0.23,0.14,18.63346846,11.39794001,P,135.54332,2920,IVAR,,,LC,,,4.3e+18,250000000000.0,214.0,low,,,NO,NO,PWR,104.8525438411825
310.0,0.41,0.86,1.44,0.005,0.23,0.14,19.20411998,11.53147892,P,87.19568,2927,IVAR,,,LC,,,1.6e+19,340000000000.0,148.0,low,,,NO,NO,PWR,90.30555466078908
310.0,0.41,0.86,1.44,0.005,0.23,0.14,18.5797836,11.04139269,P,69.75228,2929,IVAR,,,LC,,,3.8e+18,110000000000.0,122.0,low,,,NO,NO,PWR,64.25121936938531
290.0,0.38,1.25,1.38,0.005,0.23,0.19,19.13353891,11.8920946,P,137.09952,2943,IVAR,,,LD,,,1.36e+19,780000000000.0,216.0,low,,,NO,NO,PWR,147.5042137396105
290.0,0.38,1.25,1.38,0.005,0.23,0.19,18.68124124,11.50514998,P,124.8,2950,IVAR,,,LD,,,4.8e+18,320000000000.0,200.0,low,,,NO,NO,PWR,114.15366547901533
290.0,0.38,1.25,1.38,0.005,0.23,0.19,16.77815125,10.90308999,P,17.43452,2953,IVAR,,,LD,,,6e+16,80000000000.0,34.0,low,,,NO,NO,PWR,10.01711147596811
290.0,0.38,1.25,1.38,0.005,0.23,0.19,17.36172784,10.90308999,P,32.95548,2954,IVAR,,,LD,,,2.3e+17,80000000000.0,62.0,low,,,NO,NO,PWR,39.31121087394864
290.0,0.38,1.25,1.38,0.005,0.23,0.19,17.50514998,10.90308999,P,43.488,2956,IVAR,,,LD,,,3.2e+17,80000000000.0,80.0,low,,,NO,NO,PWR,46.69524791306267
290.0,0.38,1.25,1.38,0.005,0.23,0.19,18.04139269,11.0,P,80.37948,2958,IVAR,,,LD,,,1.1e+18,100000000000.0,138.0,low,,,NO,NO,PWR,75.44267050355724
270.0,0.38,1.25,1.38,0.005,0.23,0.19,19.23299611,11.5563025,P,211.77675,2964,IVAR,,,LD,,,1.71e+19,360000000000.0,305.0,low,,,NO,NO,PWR,200.73715262618168
310.0,0.38,1.25,1.38,0.005,0.23,0.19,19.16731733,11.99122608,P,124.04267,2968,IVAR,,,LD,,,1.47e+19,980000000000.0,199.0,low,,,NO,NO,PWR,119.30903466886889
290.0,0.38,1.25,1.38,0.005,0.23,0.19,19.95904139,13.32221929,P,180.29187,2974,BR2,,,LD,,,9.1e+19,21000000000000.0,269.0,high,,,NO,NO,PWR,239.3803200242607
290.0,0.0,0.74,1.37,0.005,0.22,0.16,17.60205999,11.70757018,P,3.46283,2980,IVAR,,,LG,,,4e+17,510000000000.0,7.0,low,,,NO,NO,PWR,2.155143087763225
290.0,0.0,0.74,1.37,0.005,0.22,0.16,19.52113808,11.98677173,P,16.36608,2986,IVAR,,,LG,,,3.32e+19,970000000000.0,32.0,low,,,NO,NO,PWR,28.959242216141728
290.0,0.0,0.74,1.37,0.005,0.22,0.16,18.04139269,11.0,P,6.48323,2995,IVAR,,,LG,,,1.1e+18,100000000000.0,13.0,low,,,NO,NO,PWR,3.9064230713555914
290.0,0.0,0.74,1.37,0.005,0.22,0.16,20.34242268,13.32221929,P,102.663,3012,BR2,,,LG,,,2.2e+20,21000000000000.0,170.0,high,,,NO,NO,PWR,88.03529334562802
300.0,0.0,0.74,1.37,0.005,0.22,0.16,19.81954394,13.97772361,P,20.12907,3014,BR2,,,LG,,,6.6e+19,95000000000000.0,39.0,high,,,NO,NO,PWR,36.00511397214083
300.0,0.0,0.74,1.37,0.005,0.22,0.16,19.51851394,13.98677173,P,17.43452,3016,BR2,,,LG,,,3.3e+19,97000000000000.0,34.0,low,,,NO,NO,PWR,23.95384918248241
290.0,0.11,0.74,1.39,0.005,0.24,0.16,19.52113808,11.98677173,P,37.583,3023,IVAR,,,LH,,,3.32e+19,970000000000.0,70.0,low,,,NO,NO,PWR,57.279551804414325
290.0,0.11,0.74,1.39,0.005,0.24,0.16,18.04139269,11.0,P,10.58547,3032,IVAR,,,LH,,,1.1e+18,100000000000.0,21.0,low,,,NO,NO,PWR,17.86522767647488
310.0,0.11,0.74,1.39,0.005,0.24,0.16,19.16731733,11.99122608,P,20.672,3042,IVAR,,,LH,,,1.47e+19,980000000000.0,40.0,low,,,NO,NO,PWR,32.6878673444363
290.0,0.2,0.74,1.37,0.005,0.24,0.16,19.52113808,11.98677173,P,81.05507,3060,IVAR,,,LI,,,3.32e+19,970000000000.0,139.0,low,,,NO,NO,PWR,92.95930689174016
290.0,0.2,0.74,1.37,0.005,0.24,0.16,19.0,11.88649073,P,71.71875,3061,IVAR,,,LI,,,1e+19,770000000000.0,125.0,low,,,NO,NO,PWR,66.91743556850908
290.0,0.2,0.74,1.37,0.005,0.24,0.16,18.92941893,11.41497335,P,76.35408,3066,IVAR,,,LI,,,8.5e+18,260000000000.0,132.0,low,,,NO,NO,PWR,64.07228841800611
290.0,0.2,0.74,1.37,0.005,0.24,0.16,18.04139269,11.0,P,42.89147,3069,IVAR,,,LI,,,1.1e+18,100000000000.0,79.0,low,,,NO,NO,PWR,35.58131833729656
270.0,0.2,0.74,1.37,0.005,0.24,0.16,18.5797836,11.96378783,P,52.59675,3072,IVAR,,,LI,,,3.8e+18,920000000000.0,95.0,low,,,NO,NO,PWR,65.98381445043975
270.0,0.2,0.74,1.37,0.005,0.24,0.16,18.63346846,11.39794001,P,85.82172,3074,IVAR,,,LI,,,4.3e+18,250000000000.0,146.0,low,,,NO,NO,PWR,68.34472659366413
310.0,0.2,0.74,1.37,0.005,0.24,0.16,18.60205999,11.99122608,P,37.583,3078,IVAR,,,LI,,,4e+18,980000000000.0,70.0,low,,,NO,NO,PWR,41.59562323068469
310.0,0.2,0.74,1.37,0.005,0.24,0.16,18.60205999,11.36172784,P,41.10992,3080,IVAR,,,LI,,,4e+18,230000000000.0,76.0,low,,,NO,NO,PWR,41.59562323068469
310.0,0.2,0.74,1.37,0.005,0.24,0.16,18.38021124,10.84509804,P,35.25852,3082,IVAR,,,LI,,,2.4e+18,70000000000.0,66.0,low,,,NO,NO,PWR,36.14380104186485
300.0,0.2,0.74,1.37,0.005,0.24,0.16,20.11394335,13.98677173,P,117.287,3087,BR2,,,LI,,,1.3e+20,97000000000000.0,190.0,high,,,NO,NO,PWR,123.00732826961223
290.0,0.42,0.81,1.34,0.005,0.13,0.16,18.0,11.50514998,P,56.32467,3100,IVAR,,,LJ,,,1e+18,320000000000.0,101.0,low,,,NO,NO,PWR,52.34883071595491
290.0,0.42,0.81,1.34,0.005,0.13,0.16,18.92941893,11.41497335,P,96.96348,3103,IVAR,,,LJ,,,8.5e+18,260000000000.0,162.0,low,,,NO,NO,PWR,93.73556610571534
290.0,0.42,0.81,1.34,0.005,0.13,0.16,19.19589965,11.47712125,P,100.51563,3104,IVAR,,,LJ,,,1.57e+19,300000000000.0,167.0,low,,,NO,NO,PWR,108.57117628254122
290.0,0.42,0.81,1.34,0.005,0.13,0.16,18.04139269,11.0,P,64.56732,3106,IVAR,,,LJ,,,1.1e+18,100000000000.0,114.0,low,,,NO,NO,PWR,53.99116415119128
270.0,0.42,0.81,1.34,0.005,0.13,0.16,19.18184359,11.96378783,P,112.10763,3110,IVAR,,,LJ,,,1.52e+19,920000000000.0,183.0,low,,,NO,NO,PWR,138.25382087490686
270.0,0.42,0.81,1.34,0.005,0.13,0.16,19.23299611,11.5563025,P,144.16875,3112,IVAR,,,LJ,,,1.71e+19,360000000000.0,225.0,low,,,NO,NO,PWR,142.3850326651114
310.0,0.42,0.81,1.34,0.005,0.13,0.16,19.20411998,11.53147892,P,68.448,3118,IVAR,,,LJ,,,1.6e+19,340000000000.0,120.0,low,,,NO,NO,PWR,86.6258628721773
310.0,0.42,0.81,1.34,0.005,0.13,0.16,18.38021124,10.84509804,P,51.98012,3119,IVAR,,,LJ,,,2.4e+18,70000000000.0,94.0,low,,,NO,NO,PWR,54.66053064102564
290.0,0.8,0.81,1.13,0.005,0.13,0.13,18.53147892,11.8920946,P,58.83674999999999,3124,IVAR,,,LK,,,3.4e+18,780000000000.0,105.0,low,,,NO,NO,PWR,74.11667991459812
290.0,0.8,0.81,1.13,0.005,0.13,0.13,18.38021124,11.49136169,P,62.007,3131,IVAR,,,LK,,,2.4e+18,310000000000.0,110.0,low,,,NO,NO,PWR,67.57802202932496
290.0,0.8,0.81,1.13,0.005,0.13,0.13,18.38021124,10.90308999,P,69.75228,3137,IVAR,,,LK,,,2.4e+18,80000000000.0,122.0,low,,,NO,NO,PWR,67.57802202932496
290.0,0.8,0.81,1.13,0.005,0.13,0.13,18.60205999,10.90308999,P,68.448,3138,IVAR,,,LK,,,4e+18,80000000000.0,120.0,low,,,NO,NO,PWR,77.2658415256039
270.0,0.8,0.81,1.13,0.005,0.13,0.13,19.18184359,11.96378783,P,88.575,3140,IVAR,,,LK,,,1.52e+19,920000000000.0,150.0,low,,,NO,NO,PWR,136.56537901420643
270.0,0.8,0.81,1.13,0.005,0.13,0.13,18.63346846,11.39794001,P,96.96348,3141,IVAR,,,LK,,,4.3e+18,250000000000.0,162.0,low,,,NO,NO,PWR,99.7600979070111
310.0,0.8,0.81,1.13,0.005,0.13,0.13,18.60205999,11.99122608,P,38.75328,3145,IVAR,,,LK,,,4e+18,980000000000.0,72.0,low,,,NO,NO,PWR,62.04476470318229
310.0,0.8,0.81,1.13,0.005,0.13,0.13,18.60205999,11.36172784,P,38.16747,3147,IVAR,,,LK,,,4e+18,230000000000.0,71.0,low,,,NO,NO,PWR,62.04476470318229
290.0,0.21,0.63,1.69,0.014,0.45,0.08,17.60205999,11.43136376,W,15.83387,3156,IVAR,,,BW-A,,,4e+17,270000000000.0,31.0,low,,,NO,NO,PWR,25.406814895428255
