Repository: uw-cmg/RPV_model_benchmarking

# RPV model benchmarking
Benchmarking and analysis of different models of reactor pressure vessel steel embrittlement

## Run example notebooks in Google Colab:

Make predictions with models, conduct benchmarking and analysis such as embrittlement curves

## Citations

The raw data required to reproduce findings in this repo are available in the data_files folder. The original versions of the data are available online: the UCSB dataset is available on Figshare: 10.6084/m9.figshare.23304227, and the PLOTTER dataset is available online: https://www.astm.org/adje090015-ea.html.

If you find any of the models useful, please cite their respective original reference:

File: model_files/E900/5fold/e900_5fold_split_4.csv (part 3 of 5)
temperature_C,wt_percent_Cu,wt_percent_Ni,wt_percent_Mn,wt_percent_P,wt_percent_Si,wt_percent_C,log(fluence_n_cm2),log(flux_n_cm2_sec),Product Form,Measured DT41J  [C],index,datatype,Short Plant ID,Matl / PF ID,alloy,PLOTTER-15 Set Name,Nation,fluence_n_cm2,flux_n_cm2_sec,delta_sigma_y_MPa,fluence_group,Measured Unirradiated Value  [C],Un-Irradiated YS  [MPa],YS(u) Known?,Unirradiated T Known?,Reactor Type,E900 Preds
292.2222222222222,0.06,0.6,1.33,0.004,0.28,0.24,18.94250410616808,10.3028753191234,P,8.5,1820,Plotter,PV1,P1,PV1-P1,USA Surveillance,USA,8.76e+18,20085161082.99189,,low,-13.33333333333333,,NO,YES,BWR,18.874663720352068
287.0,0.04,0.75,1.71,0.007,0.36,0.057,19.06818586174616,11.15970084286751,W,18.3565595711308,1827,Plotter,F1,w,F1-w,France Surveillance,FRANCE,1.17e+19,144444444444.444,,low,-37.0657476253029,,NO,YES,PWR,22.721400804866278
287.0,0.05,0.72,1.37,0.005,0.17,0.157,19.27646180417324,11.08922318434177,F,6.874717655009604,1834,Plotter,F2,f2,F2-f2,France Surveillance,FRANCE,1.89e+19,122807017543.86,,low,-53.2072669065329,,NO,YES,PWR,28.72509972100488
287.0,0.07,0.72,1.4,0.006,0.23,0.155,19.53655844257153,11.26263166247101,F,28.1018818250885,1846,Plotter,F7,f,F7-f,France Surveillance,FRANCE,3.44e+19,183076104310.804,,low,-66.724144812228,,NO,YES,PWR,47.12994182391445
287.0,0.03,0.52,1.83,0.005,0.33,0.072,19.53655844257153,11.20290968605683,W,3.093761490256398,1849,Plotter,F7,w,F7-w,France Surveillance,FRANCE,3.44e+19,159554730983.302,,low,-41.6201967394668,,NO,YES,PWR,36.95382502898236
287.0,0.03,0.66,1.38,0.009,0.4,0.052,19.11727129565577,11.12515980786882,W,27.2073272353639,1851,Plotter,F11,w,F11-w,France Surveillance,FRANCE,1.31e+19,133401221995.927,,low,-54.5389412295277,,NO,YES,PWR,19.700064609830264
287.0,0.03,0.66,1.38,0.009,0.4,0.052,19.60959440922522,11.2207829957517,W,47.45605347562282,1855,Plotter,F11,w,F11-w,France Surveillance,FRANCE,4.07e+19,166258169934.641,,low,-54.5389412295277,,NO,YES,PWR,38.21758680979567
286.0,0.05,0.74,1.41,0.005,0.29,0.142,19.16435285578444,10.80319186058941,F,36.6733141749503,1870,Plotter,F13,f,F13-f,France Surveillance,FRANCE,1.46e+19,63561166739.2251,,low,-47.7619320337716,,NO,YES,PWR,26.1383787702646
284.0,0.06,0.69,1.56,0.008,0.33,0.176,19.64542226934909,10.96872865972423,F,23.86154089838374,1875,Plotter,F14,f1,F14-f1,France Surveillance,FRANCE,4.42e+19,93052631578.9474,,low,-28.3151782031852,,NO,YES,PWR,53.88367621802814
284.0,0.06,0.69,1.56,0.008,0.33,0.176,19.69460519893357,10.87178355363046,F,24.93196851716653,1877,Plotter,F14,f1,F14-f1,France Surveillance,FRANCE,4.95e+19,74436090225.5639,,low,-28.3151782031852,,NO,YES,PWR,56.96035411282698
284.0,0.1,0.09,1.38,0.019,0.3,0.045,19.69284691927723,10.87002527397413,W,51.70065813195365,1878,Plotter,F14,w,F14-w,France Surveillance,FRANCE,4.93e+19,74135338345.8647,,low,-50.0341341464621,,NO,YES,PWR,63.274290625707835
287.0,0.07,0.68,1.4,0.008,0.2,0.164,19.18184358794477,11.2722875587036,F,14.6649370943923,1881,Plotter,F15,f,F15-f,France Surveillance,FRANCE,1.52e+19,187192118226.601,,low,-59.8568268717178,,NO,YES,PWR,33.203658506667864
287.0,0.03,0.73,1.79,0.008,0.32,0.057,19.39967372148104,11.15490195998574,W,33.79136656658182,1884,Plotter,F15,w,F15-w,France Surveillance,FRANCE,2.51e+19,142857142857.143,,low,-38.3055853685594,,NO,YES,PWR,31.705732114420268
287.0,0.07,0.74,1.25,0.008,0.19,0.158,19.23044892137827,11.29645575754703,F,5.495556185276801,1887,Plotter,F16,f,F16-f,France Surveillance,FRANCE,1.7e+19,197904540162.98,,low,-24.870117812847,,NO,YES,PWR,34.75878530714354
287.0,0.07,0.74,1.25,0.008,0.19,0.158,19.53907609879278,11.29752961819623,F,-5.529450125881603,1889,Plotter,F16,f,F16-f,France Surveillance,FRANCE,3.46e+19,198394495412.844,,low,-24.870117812847,,NO,YES,PWR,47.25370220706803
287.0,0.064,0.69,1.32,0.006,0.22,0.138,19.84198480459012,11.29915937763093,F,47.1622489421352,1897,Plotter,F17,f,F17-f,France Surveillance,FRANCE,6.95e+19,199140401146.132,,high,-59.9360938965388,,NO,YES,PWR,61.06994718854056
287.0,0.033,0.64,1.41,0.009,0.35,0.054,19.71011736511182,11.16729193815264,W,53.15608236936717,1898,Plotter,F17,w,F17-w,France Surveillance,FRANCE,5.13e+19,146991404011.461,,low,-60.0460899599569,,NO,YES,PWR,44.82342111109211
287.0,0.033,0.64,1.41,0.009,0.35,0.054,19.58658730467176,11.19919747833302,W,54.79624467143879,1900,Plotter,F17,w,F17-w,France Surveillance,FRANCE,3.86e+19,158196721311.475,,low,-60.0460899599569,,NO,YES,PWR,38.04093422994686
287.0,0.06,0.66,1.39,0.008,0.22,0.153,19.23552844690755,11.252805059239,F,64.673876750622,1907,Plotter,F22,f,F22-f,France Surveillance,FRANCE,1.72e+19,178980228928.2,,low,-47.7017473197924,,NO,YES,PWR,31.372220988335684
287.0,0.03,0.77,1.73,0.005,0.34,0.061,19.39794000867204,11.13906337929991,W,18.3432544294193,1916,Plotter,F25,w,F25-w,France Surveillance,FRANCE,2.5e+19,137741046831.956,,low,-63.1783605303778,,NO,YES,PWR,30.447176233335707
287.0,0.07,0.7,1.39,0.005,0.22,0.144,19.23552844690755,11.252805059239,F,24.9261703197805,1927,Plotter,F28,f,F28-f,France Surveillance,FRANCE,1.72e+19,178980228928.2,,low,-52.3354217846452,,NO,YES,PWR,33.96665534855052
286.0,0.05,0.71,1.33,0.006,0.26,0.154,18.51851393987789,10.86433739799993,F,6.1107745790734,1937,Plotter,F32,f,F32-f,France Surveillance,FRANCE,3.3e+18,73170731707.3171,,low,-54.6858500474389,,NO,YES,PWR,12.786808620647104
286.0,0.05,0.71,1.33,0.006,0.26,0.154,19.3747483460101,10.94645153202722,F,19.5698197374075,1939,Plotter,F32,f,F32-f,France Surveillance,FRANCE,2.37e+19,88399850801.9396,,low,-54.6858500474389,,NO,YES,PWR,32.76726095825633
286.0,0.1,0.51,1.5,0.015,0.4,0.066,19.65030752313194,10.93097623614821,W,53.1285310087887,1942,Plotter,F32,w,F32-w,France Surveillance,FRANCE,4.47e+19,85305343511.4504,,low,-29.9319678508526,,NO,YES,PWR,68.19729467993643
286.0,0.05,0.71,1.33,0.006,0.26,0.154,19.18184358794477,10.79516630398393,F,20.1475273500687,1943,Plotter,F32,f,F32-f,France Surveillance,FRANCE,1.52e+19,62397372742.2003,,low,-54.6858500474389,,NO,YES,PWR,26.332287147150385
287.0,0.057,0.69,1.42,0.005,0.22,0.164,19.20682587603185,11.26086517245428,F,11.944213696429,1945,Plotter,F37,f,F37-f,France Surveillance,FRANCE,1.61e+19,182332955832.39,,low,-64.7725060607402,,NO,YES,PWR,28.86657956248714
287.0,0.057,0.69,1.42,0.005,0.22,0.164,19.67577834167409,11.34678748622466,F,39.90666746868069,1949,Plotter,F37,f,F37-f,France Surveillance,FRANCE,4.74e+19,222222222222.222,,low,-64.7725060607402,,NO,YES,PWR,48.51263908672638
287.0,0.03,0.78,1.75,0.003,0.3,0.057,19.34830486304816,11.10551505356949,W,17.5646815767301,1954,Plotter,F38,w,F38-w,France Surveillance,FRANCE,2.23e+19,127501429388.222,,low,-59.5082593783983,,NO,YES,PWR,27.706155667824156
287.0,0.03,0.71,1.66,0.008,0.36,0.061,19.09691001300806,11.08830984124614,W,40.08164010977202,1958,Plotter,F39,w,F39-w,France Surveillance,FRANCE,1.25e+19,122549019607.843,,low,-40.7169910890738,,NO,YES,PWR,20.46254241688246
287.0,0.03,0.71,1.66,0.008,0.36,0.061,19.39794000867204,11.11373494097024,W,44.46635709297988,1960,Plotter,F39,w,F39-w,France Surveillance,FRANCE,2.5e+19,129937629937.63,,low,-40.7169910890738,,NO,YES,PWR,30.685390204340383
287.0,0.06,0.67,1.35,0.008,0.23,0.166,19.25527250510331,11.30832923440548,F,41.7891445490313,1969,Plotter,F41,f,F41-f,France Surveillance,FRANCE,1.8e+19,203389830508.475,,low,-63.3083757721774,,NO,YES,PWR,31.89119925675493
287.0,0.06,0.73,1.43,0.006,0.28,0.157,19.52762990087134,11.2628120778618,F,21.3223954073874,1983,Plotter,F46,f,F46-f,France Surveillance,FRANCE,3.37e+19,183152173913.043,,low,-41.4435396924089,,NO,YES,PWR,43.277334821875996
286.0,0.05,0.66,1.4,0.005,0.33,0.138,19.0899051114394,10.75484859200031,F,20.2021217654375,1993,Plotter,F47,f1,F47-f1,France Surveillance,FRANCE,1.23e+19,56865464632.4549,,low,-68.4035164391508,,NO,YES,PWR,23.46694539815213
287.0,0.03,0.7,1.65,0.008,0.35,0.054,19.19589965240923,11.19546557492992,W,28.69882879620477,2000,Plotter,F48,w,F48-w,France Surveillance,FRANCE,1.57e+19,156843156843.157,,low,-33.7758825616546,,NO,YES,PWR,23.306285111036846
284.0,0.09,0.1,1.31,0.017,0.33,0.051,19.36921585741014,11.0561927470869,W,33.8672756140441,2012,Plotter,F52,w,F52-w,France Surveillance,FRANCE,2.34e+19,113813229571.984,,low,-54.0318018689064,,NO,YES,PWR,41.928573391844296
284.0,0.07,0.71,1.39,0.013,0.26,0.166,19.61804809671209,10.9368068593365,F,52.24078897924342,2013,Plotter,F52,f1,F52-f1,France Surveillance,FRANCE,4.15e+19,86458333333.3333,,low,-52.5091474529399,,NO,YES,PWR,57.021477442365324
284.0,0.07,0.69,1.4,0.008,0.26,0.155,19.17897694729317,10.86595383696993,F,21.7331787157232,2018,Plotter,F52,f2,F52-f2,France Surveillance,FRANCE,1.51e+19,73443579766.537,,low,-43.3863689934401,,NO,YES,PWR,34.92938843651086
287.0,0.03,0.7,1.65,0.008,0.38,0.059,19.13353890837022,11.13571582762449,W,36.9890963057731,2026,Plotter,F56,w,F56-w,France Surveillance,FRANCE,1.36e+19,136683417085.427,,low,-37.2673094308498,,NO,YES,PWR,21.42984607936111
287.0,0.18,0.16,1.05,0.014,0.2,0.15,19.58206336291171,10.52731631815783,W,44.66666666666666,2049,Plotter,CC1,W1,CC1-W1,USA Surveillance,USA,3.82e+19,33675675668.05136,,low,-51.83333333333333,515,YES,YES,PWR,67.76979280899404
290.0,0.01,0.01,1.67,0.003,0.15,0.13,18.0,11.50514998,P,-2.43325,2056,IVAR,,,CM1,,,1e+18,320000000000.0,-5.0,low,,,NO,NO,PWR,3.552861883867284
290.0,0.01,0.01,1.67,0.003,0.15,0.13,18.68124124,11.50514998,P,-1.46397,2057,IVAR,,,CM1,,,4.8e+18,320000000000.0,-3.0,low,,,NO,NO,PWR,8.88810436717263
290.0,0.01,0.01,1.67,0.003,0.15,0.13,18.04139269,11.0,P,-1.46397,2060,IVAR,,,CM1,,,1.1e+18,100000000000.0,-3.0,low,,,NO,NO,PWR,3.7564282916468175
270.0,0.01,0.01,1.67,0.003,0.15,0.13,18.5797836,11.96378783,P,-2.91588,2062,IVAR,,,CM1,,,3.8e+18,920000000000.0,-6.0,low,,,NO,NO,PWR,11.675785683790346
270.0,0.01,0.01,1.65,0.041,0.16,0.14,18.61278386,11.07918125,P,26.73267,2085,IVAR,,,CM2,,,4.1e+18,120000000000.0,51.0,low,,,NO,NO,PWR,14.401413596562783
290.0,0.02,0.85,1.6,0.006,0.16,0.13,18.92941893,11.98677173,P,16.36608,2095,IVAR,,,CM3,,,8.5e+18,970000000000.0,32.0,low,,,NO,NO,PWR,13.213217007259633
310.0,0.02,0.85,1.6,0.006,0.16,0.13,18.38021124,10.84509804,P,3.96288,2118,IVAR,,,CM3,,,2.4e+18,70000000000.0,8.0,low,,,NO,NO,PWR,4.299038999811091
290.0,0.02,0.86,1.53,0.031,0.16,0.16,18.53147892,11.8920946,P,13.19292,2122,IVAR,,,CM4,,,3.4e+18,780000000000.0,26.0,low,,,NO,NO,PWR,8.486392801086687
290.0,0.02,0.86,1.53,0.031,0.16,0.16,19.13353891,11.8920946,P,26.175,2123,IVAR,,,CM4,,,1.36e+19,780000000000.0,50.0,low,,,NO,NO,PWR,19.083904950571227
290.0,0.02,0.86,1.53,0.031,0.16,0.16,19.52113808,11.98677173,P,36.41808,2124,IVAR,,,CM4,,,3.32e+19,970000000000.0,68.0,low,,,NO,NO,PWR,32.154721078998
290.0,0.02,0.86,1.53,0.031,0.16,0.16,18.68124124,11.50514998,P,18.50832,2127,IVAR,,,CM4,,,4.8e+18,320000000000.0,36.0,low,,,NO,NO,PWR,10.381716577029149
310.0,0.02,0.86,1.53,0.031,0.16,0.16,18.60205999,11.99122608,P,25.61867,2136,IVAR,,,CM4,,,4e+18,980000000000.0,49.0,low,,,NO,NO,PWR,6.359071465221907
310.0,0.02,0.86,1.53,0.031,0.16,0.16,19.20411998,11.53147892,P,22.30883,2138,IVAR,,,CM4,,,1.6e+19,340000000000.0,43.0,low,,,NO,NO,PWR,14.300058724673326
290.0,0.02,0.86,1.61,0.05,0.16,0.15,18.68124124,11.50514998,P,32.95548,2147,IVAR,,,CM5,,,4.8e+18,320000000000.0,62.0,low,,,NO,NO,PWR,10.914751718103012
290.0,0.02,0.86,1.61,0.05,0.16,0.15,19.19589965,11.47712125,P,48.91707,2148,IVAR,,,CM5,,,1.57e+19,300000000000.0,89.0,low,,,NO,NO,PWR,21.8205624493045
290.0,0.02,0.86,1.61,0.05,0.16,0.15,18.04139269,11.0,P,6.991319999999999,2150,IVAR,,,CM5,,,1.1e+18,100000000000.0,14.0,low,,,NO,NO,PWR,4.612961375837829
270.0,0.02,0.86,1.61,0.05,0.16,0.15,19.18184359,11.96378783,P,54.45468,2153,IVAR,,,CM5,,,1.52e+19,920000000000.0,98.0,low,,,NO,NO,PWR,32.24296303303131
310.0,0.02,0.86,1.61,0.05,0.16,0.15,18.5797836,11.04139269,P,32.95548,2159,IVAR,,,CM5,,,3.8e+18,110000000000.0,62.0,low,,,NO,NO,PWR,6.488082504900303
290.0,0.02,1.68,1.5,0.007,0.17,0.15,18.25527251,11.8920946,P,0.49067,2161,IVAR,,,CM6,,,1.8e+18,780000000000.0,1.0,low,,,NO,NO,PWR,13.713510945606082
290.0,0.02,1.68,1.5,0.007,0.17,0.15,18.53147892,11.8920946,P,5.47107,2162,IVAR,,,CM6,,,3.4e+18,780000000000.0,11.0,low,,,NO,NO,PWR,19.888850308212515
290.0,0.02,1.68,1.5,0.007,0.17,0.15,17.60205999,11.41497335,P,1.47603,2165,IVAR,,,CM6,,,4e+17,260000000000.0,3.0,low,,,NO,NO,PWR,5.692492802307792
290.0,0.02,1.68,1.5,0.007,0.17,0.15,18.04139269,11.0,P,4.967000000000001,2170,IVAR,,,CM6,,,1.1e+18,100000000000.0,10.0,low,,,NO,NO,PWR,10.283043547924821
270.0,0.02,1.68,1.5,0.007,0.17,0.15,18.5797836,11.96378783,P,4.46427,2172,IVAR,,,CM6,,,3.8e+18,920000000000.0,9.0,low,,,NO,NO,PWR,31.96190724833932
270.0,0.02,1.68,1.5,0.007,0.17,0.15,18.61278386,11.07918125,P,20.12907,2175,IVAR,,,CM6,,,4.1e+18,120000000000.0,39.0,low,,,NO,NO,PWR,33.41362037750418
310.0,0.02,1.68,1.5,0.007,0.17,0.15,19.20411998,11.53147892,P,17.97075,2178,IVAR,,,CM6,,,1.6e+19,340000000000.0,35.0,low,,,NO,NO,PWR,33.513853770386056
290.0,0.0,1.7,1.55,0.047,0.17,0.16,18.25527251,11.8920946,P,7.50075,2188,IVAR,,,CM7,,,1.8e+18,780000000000.0,15.0,low,,,NO,NO,PWR,16.104453926805384
290.0,0.0,1.7,1.55,0.047,0.17,0.16,19.13353891,11.8920946,P,20.12907,2190,IVAR,,,CM7,,,1.36e+19,780000000000.0,39.0,low,,,NO,NO,PWR,52.52319543279368
290.0,0.0,1.7,1.55,0.047,0.17,0.16,17.60205999,11.41497335,P,2.96412,2192,IVAR,,,CM7,,,4e+17,260000000000.0,6.0,low,,,NO,NO,PWR,6.684975745967545
290.0,0.0,1.7,1.55,0.047,0.17,0.16,18.04139269,11.0,P,14.77347,2197,IVAR,,,CM7,,,1.1e+18,100000000000.0,29.0,low,,,NO,NO,PWR,12.07588645254621
290.0,0.01,0.86,0.01,0.004,0.14,0.13,19.13353891,11.8920946,P,5.97648,2210,IVAR,,,CM8,,,1.36e+19,780000000000.0,12.0,low,,,NO,NO,PWR,2.509117871879602
290.0,0.01,0.86,0.01,0.004,0.14,0.13,18.68124124,11.50514998,P,-3.87712,2214,IVAR,,,CM8,,,4.8e+18,320000000000.0,-8.0,low,,,NO,NO,PWR,1.3649696260634991
290.0,0.01,0.86,0.01,0.004,0.14,0.13,18.04139269,11.0,P,2.96412,2217,IVAR,,,CM8,,,1.1e+18,100000000000.0,6.0,low,,,NO,NO,PWR,0.5768845986463783
270.0,0.01,0.86,0.01,0.004,0.14,0.13,19.18184359,11.96378783,P,6.991319999999999,2220,IVAR,,,CM8,,,1.52e+19,920000000000.0,14.0,low,,,NO,NO,PWR,4.0322186276927106
310.0,0.01,0.86,0.01,0.004,0.14,0.13,19.16731733,11.99122608,P,9.03708,2224,IVAR,,,CM8,,,1.47e+19,980000000000.0,18.0,low,,,NO,NO,PWR,1.7892789143269456
310.0,0.01,0.86,0.01,0.004,0.14,0.13,19.20411998,11.53147892,P,-1.46397,2225,IVAR,,,CM8,,,1.6e+19,340000000000.0,-3.0,low,,,NO,NO,PWR,1.88014628075014
310.0,0.01,0.86,0.01,0.004,0.14,0.13,18.5797836,11.04139269,P,-2.43325,2226,IVAR,,,CM8,,,3.8e+18,110000000000.0,-5.0,low,,,NO,NO,PWR,0.8113822264866029
290.0,0.01,0.86,0.85,0.003,0.15,0.15,18.53147892,11.8920946,P,0.98268,2229,IVAR,,,CM9,,,3.4e+18,780000000000.0,2.0,low,,,NO,NO,PWR,5.841859141621465
290.0,0.01,0.86,0.85,0.003,0.15,0.15,19.13353891,11.8920946,P,0.49067,2230,IVAR,,,CM9,,,1.36e+19,780000000000.0,1.0,low,,,NO,NO,PWR,13.13696964145401
290.0,0.02,0.88,1.66,0.008,0.17,0.16,17.60205999,11.70757018,P,-1.46397,2247,IVAR,,,CM10,,,4e+17,510000000000.0,-3.0,low,,,NO,NO,PWR,2.3114367819423283
290.0,0.02,0.88,1.66,0.008,0.17,0.16,17.84509804,11.8920946,P,5.47107,2249,IVAR,,,CM10,,,7e+17,780000000000.0,11.0,low,,,NO,NO,PWR,3.205929197418848
290.0,0.02,0.88,1.66,0.008,0.17,0.16,18.92941893,11.41497335,P,11.10428,2261,IVAR,,,CM10,,,8.5e+18,260000000000.0,22.0,low,,,NO,NO,PWR,13.797856240160526
290.0,0.02,0.88,1.66,0.008,0.17,0.16,19.19589965,11.47712125,P,15.83387,2262,IVAR,,,CM10,,,1.57e+19,300000000000.0,31.0,low,,,NO,NO,PWR,19.75091988178312
270.0,0.02,0.88,1.66,0.008,0.17,0.16,19.23299611,11.5563025,P,27.85203,2271,IVAR,,,CM10,,,1.71e+19,360000000000.0,53.0,low,,,NO,NO,PWR,31.264996470232266
270.0,0.02,0.88,1.66,0.008,0.17,0.16,18.61278386,11.07918125,P,12.66875,2273,IVAR,,,CM10,,,4.1e+18,120000000000.0,25.0,low,,,NO,NO,PWR,13.56760102131524
310.0,0.02,0.88,1.66,0.008,0.17,0.16,18.60205999,11.99122608,P,1.97072,2274,IVAR,,,CM10,,,4e+18,980000000000.0,4.0,low,,,NO,NO,PWR,6.051454677356847
290.0,0.34,0.85,1.64,0.006,0.18,0.15,17.77815125,11.8573325,P,38.16747,2281,IVAR,,,CM11,,,6e+17,720000000000.0,71.0,low,,,NO,NO,PWR,43.51735333132463
290.0,0.34,0.85,1.64,0.006,0.18,0.15,18.68124124,11.50514998,P,104.10128,2294,IVAR,,,CM11,,,4.8e+18,320000000000.0,172.0,low,,,NO,NO,PWR,86.26811941435251
290.0,0.34,0.85,1.64,0.006,0.18,0.15,18.38021124,10.90308999,P,99.09075,2300,IVAR,,,CM11,,,2.4e+18,80000000000.0,165.0,low,,,NO,NO,PWR,71.07568863474775
310.0,0.34,0.85,1.64,0.006,0.18,0.15,18.5797836,11.04139269,P,65.21075,2313,IVAR,,,CM11,,,3.8e+18,110000000000.0,115.0,low,,,NO,NO,PWR,64.72170550522979
290.0,0.86,0.84,1.65,0.006,0.17,0.15,17.84509804,11.8920946,P,33.52923,2314,IVAR,,,CM12,,,7e+17,780000000000.0,63.0,low,,,NO,NO,PWR,46.10190030199034
310.0,0.86,0.84,1.65,0.006,0.17,0.15,18.60205999,11.99122608,P,71.06192,2331,IVAR,,,CM12,,,4e+18,980000000000.0,124.0,low,,,NO,NO,PWR,65.12795789298555
310.0,0.86,0.84,1.65,0.006,0.17,0.15,19.16731733,11.99122608,P,72.37692,2332,IVAR,,,CM12,,,1.47e+19,980000000000.0,126.0,low,,,NO,NO,PWR,89.96800629910821
310.0,0.86,0.84,1.65,0.006,0.17,0.15,18.5797836,11.04139269,P,47.09532,2334,IVAR,,,CM12,,,3.8e+18,110000000000.0,86.0,low,,,NO,NO,PWR,64.2389834597723
290.0,0.11,0.83,1.61,0.004,0.16,0.15,17.84509804,11.8920946,P,8.011519999999999,2335,IVAR,,,CM13,,,7e+17,780000000000.0,16.0,low,,,NO,NO,PWR,15.828793565125668
290.0,0.11,0.83,1.61,0.004,0.16,0.15,17.60205999,11.41497335,P,9.551870000000001,2342,IVAR,,,CM13,,,4e+17,260000000000.0,19.0,low,,,NO,NO,PWR,12.123613792172
290.0,0.11,0.83,1.61,0.004,0.16,0.15,18.38021124,11.49136169,P,20.672,2344,IVAR,,,CM13,,,2.4e+18,310000000000.0,40.0,low,,,NO,NO,PWR,25.29959496469518
270.0,0.11,0.83,1.61,0.004,0.16,0.15,19.18184359,11.96378783,P,56.32467,2353,IVAR,,,CM13,,,1.52e+19,920000000000.0,101.0,low,,,NO,NO,PWR,62.88627714738868
290.0,0.11,0.83,1.62,0.04,0.17,0.16,19.13353891,11.8920946,P,46.49075,2367,IVAR,,,CM14,,,1.36e+19,780000000000.0,85.0,low,,,NO,NO,PWR,55.386195408204706
290.0,0.11,0.83,1.62,0.04,0.17,0.16,19.52113808,11.98677173,P,51.98012,2368,IVAR,,,CM14,,,3.32e+19,970000000000.0,94.0,low,,,NO,NO,PWR,74.67253821463417
290.0,0.11,0.83,1.62,0.04,0.17,0.16,19.19589965,11.47712125,P,58.83674999999999,2372,IVAR,,,CM14,,,1.57e+19,300000000000.0,105.0,low,,,NO,NO,PWR,58.04460074551677
290.0,0.22,0.02,1.59,0.002,0.15,0.14,17.60205999,11.70757018,P,2.96412,2384,IVAR,,,CM15,,,4e+17,510000000000.0,6.0,low,,,NO,NO,PWR,11.355438160926088
290.0,0.22,0.02,1.59,0.002,0.15,0.14,18.53147892,11.8920946,P,26.73267,2388,IVAR,,,CM15,,,3.4e+18,780000000000.0,51.0,low,,,NO,NO,PWR,26.632466733864202
290.0,0.22,0.02,1.59,0.002,0.15,0.14,18.87506126,11.98677173,P,23.40675,2390,IVAR,,,CM15,,,7.5e+18,970000000000.0,45.0,low,,,NO,NO,PWR,34.53031187469534
290.0,0.22,0.02,1.59,0.002,0.15,0.14,19.52113808,11.98677173,P,26.73267,2392,IVAR,,,CM15,,,3.32e+19,970000000000.0,51.0,low,,,NO,NO,PWR,56.98628908369385
290.0,0.22,0.02,1.59,0.002,0.15,0.14,17.47712125,11.0,P,18.50832,2401,IVAR,,,CM15,,,3e+17,100000000000.0,36.0,low,,,NO,NO,PWR,9.660388679081404
270.0,0.22,0.02,1.59,0.002,0.15,0.14,18.5797836,11.96378783,P,32.95548,2405,IVAR,,,CM15,,,3.8e+18,920000000000.0,62.0,low,,,NO,NO,PWR,36.400631662296476
270.0,0.22,0.02,1.59,0.002,0.15,0.14,19.18184359,11.96378783,P,35.83763,2406,IVAR,,,CM15,,,1.52e+19,920000000000.0,67.0,low,,,NO,NO,PWR,58.678062741004
310.0,0.22,0.02,1.59,0.002,0.15,0.14,18.60205999,11.99122608,P,25.06368,2411,IVAR,,,CM15,,,4e+18,980000000000.0,48.0,low,,,NO,NO,PWR,21.837219868865926
290.0,0.22,0.82,1.58,0.004,0.25,0.16,17.77815125,11.8573325,P,14.77347,2418,IVAR,,,CM16,,,6e+17,720000000000.0,29.0,low,,,NO,NO,PWR,31.315902219654994
290.0,0.22,0.82,1.58,0.004,0.25,0.16,19.19589965,11.47712125,P,109.17747,2433,IVAR,,,CM16,,,1.57e+19,300000000000.0,179.0,low,,,NO,NO,PWR,86.58889801508563
290.0,0.22,0.82,1.58,0.004,0.25,0.16,18.04139269,11.0,P,39.92892,2436,IVAR,,,CM16,,,1.1e+18,100000000000.0,74.0,low,,,NO,NO,PWR,39.850794133795524
310.0,0.22,0.82,1.58,0.004,0.25,0.16,18.38021124,10.84509804,P,45.28563,2449,IVAR,,,CM16,,,2.4e+18,70000000000.0,83.0,low,,,NO,NO,PWR,41.11490612952621
290.0,0.22,1.59,1.54,0.004,0.25,0.16,18.25527251,11.8920946,P,63.92523,2454,IVAR,,,CM17,,,1.8e+18,780000000000.0,113.0,low,,,NO,NO,PWR,82.35731346910721
290.0,0.22,1.59,1.54,0.004,0.25,0.16,18.87506126,11.98677173,P,126.31868,2457,IVAR,,,CM17,,,7.5e+18,970000000000.0,202.0,low,,,NO,NO,PWR,127.02955482802118
290.0,0.22,1.59,1.54,0.004,0.25,0.16,17.30103,11.41497335,P,15.303,2460,IVAR,,,CM17,,,2e+17,260000000000.0,30.0,low,,,NO,NO,PWR,28.83452343851505
290.0,0.22,1.59,1.54,0.004,0.25,0.16,18.0,11.50514998,P,45.88751999999999,2462,IVAR,,,CM17,,,1e+18,320000000000.0,84.0,low,,,NO,NO,PWR,66.88205060691186
290.0,0.22,1.59,1.54,0.004,0.25,0.16,18.68124124,11.50514998,P,146.54928,2464,IVAR,,,CM17,,,4.8e+18,320000000000.0,228.0,low,,,NO,NO,PWR,111.61670151456525
290.0,0.22,1.59,1.54,0.004,0.25,0.16,19.19589965,11.47712125,P,213.57683,2466,IVAR,,,CM17,,,1.57e+19,300000000000.0,307.0,low,,,NO,NO,PWR,156.92431313715235
290.0,0.22,1.59,1.54,0.004,0.25,0.16,17.36172784,10.84509804,P,17.43452,2467,IVAR,,,CM17,,,2.3e+17,70000000000.0,34.0,low,,,NO,NO,PWR,31.972254686604092
310.0,0.22,1.59,1.54,0.004,0.25,0.16,18.60205999,11.36172784,P,109.908,2480,IVAR,,,CM17,,,4e+18,230000000000.0,180.0,low,,,NO,NO,PWR,83.441667857869
290.0,0.43,0.02,1.7,0.002,0.15,0.14,17.60205999,11.70757018,P,14.77347,2484,IVAR,,,CM18,,,4e+17,510000000000.0,29.0,low,,,NO,NO,PWR,14.554764630909625
290.0,0.43,0.02,1.7,0.002,0.15,0.14,18.0,11.50514998,P,33.52923,2496,IVAR,,,CM18,,,1e+18,320000000000.0,63.0,low,,,NO,NO,PWR,21.903082789202312
290.0,0.43,0.02,1.7,0.002,0.15,0.14,18.38021124,11.49136169,P,35.83763,2497,IVAR,,,CM18,,,2.4e+18,310000000000.0,67.0,low,,,NO,NO,PWR,29.87112903111399
290.0,0.43,0.02,1.7,0.002,0.15,0.14,18.92941893,11.41497335,P,39.92892,2499,IVAR,,,CM18,,,8.5e+18,260000000000.0,74.0,low,,,NO,NO,PWR,44.37646866684937
290.0,0.43,0.02,1.7,0.002,0.15,0.14,17.47712125,11.0,P,20.12907,2502,IVAR,,,CM18,,,3e+17,100000000000.0,39.0,low,,,NO,NO,PWR,12.385549985297477
270.0,0.43,0.02,1.7,0.002,0.15,0.14,18.41497335,10.90308999,P,36.99987,2508,IVAR,,,CM18,,,2.6e+18,80000000000.0,69.0,low,,,NO,NO,PWR,39.8410764274874
310.0,0.43,0.02,1.7,0.002,0.15,0.14,18.60205999,11.99122608,P,34.10432,2512,IVAR,,,CM18,,,4e+18,980000000000.0,64.0,low,,,NO,NO,PWR,27.56082944837975
310.0,0.43,0.02,1.7,0.002,0.15,0.14,19.16731733,11.99122608,P,41.10992,2513,IVAR,,,CM18,,,1.47e+19,980000000000.0,76.0,low,,,NO,NO,PWR,40.45799098666177
310.0,0.43,0.02,1.7,0.002,0.15,0.14,18.38021124,10.84509804,P,23.95772,2516,IVAR,,,CM18,,,2.4e+18,70000000000.0,46.0,low,,,NO,NO,PWR,23.50900759668523
290.0,0.42,0.85,1.63,0.005,0.16,0.16,18.25527251,11.8920946,P,70.40643,2521,IVAR,,,CM19,,,1.8e+18,780000000000.0,123.0,low,,,NO,NO,PWR,64.00740306975524
290.0,0.42,0.85,1.63,0.005,0.16,0.16,19.13353891,11.8920946,P,102.663,2526,IVAR,,,CM19,,,1.36e+19,780000000000.0,170.0,low,,,NO,NO,PWR,110.45052440625082
290.0,0.42,0.85,1.63,0.005,0.16,0.16,18.0,11.50514998,P,71.06192,2530,IVAR,,,CM19,,,1e+18,320000000000.0,124.0,low,,,NO,NO,PWR,52.453268284364746
290.0,0.42,0.85,1.63,0.005,0.16,0.16,18.92941893,11.41497335,P,115.80048,2533,IVAR,,,CM19,,,8.5e+18,260000000000.0,188.0,low,,,NO,NO,PWR,98.28789491447307
290.0,0.42,0.85,1.63,0.005,0.16,0.16,17.36172784,10.84509804,P,27.85203,2535,IVAR,,,CM19,,,2.3e+17,70000000000.0,53.0,low,,,NO,NO,PWR,25.252488840834964
270.0,0.42,0.85,1.63,0.005,0.16,0.16,19.18184359,11.96378783,P,128.60675,2541,IVAR,,,CM19,,,1.52e+19,920000000000.0,205.0,low,,,NO,NO,PWR,146.42531299389802
270.0,0.42,0.85,1.63,0.005,0.16,0.16,18.41497335,10.90308999,P,118.03227,2544,IVAR,,,CM19,,,2.6e+18,80000000000.0,191.0,low,,,NO,NO,PWR,90.98583989696357
270.0,0.43,1.69,1.63,0.006,0.16,0.16,19.18184359,11.96378783,P,235.59587,2575,IVAR,,,CM20,,,1.52e+19,920000000000.0,331.0,low,,,NO,NO,PWR,282.8163271554875
310.0,0.43,1.69,1.63,0.006,0.16,0.16,18.60205999,11.99122608,P,131.67627,2580,IVAR,,,CM20,,,4e+18,980000000000.0,209.0,low,,,NO,NO,PWR,118.6620996073819
290.0,0.42,0.84,0.01,0.002,0.14,0.14,18.25527251,11.8920946,P,46.49075,2589,IVAR,,,CM21,,,1.8e+18,780000000000.0,85.0,low,,,NO,NO,PWR,54.72185192268699
290.0,0.42,0.84,0.01,0.002,0.14,0.14,18.64345268,11.94939001,P,50.75088,2591,IVAR,,,CM21,,,4.4e+18,890000000000.0,92.0,low,,,NO,NO,PWR,69.2250175795417
290.0,0.42,0.84,0.01,0.002,0.14,0.14,18.38021124,11.49136169,P,59.46812,2598,IVAR,,,CM21,,,2.4e+18,310000000000.0,106.0,low,,,NO,NO,PWR,59.36225365602718
290.0,0.42,0.84,0.01,0.002,0.14,0.14,17.47712125,11.0,P,30.10683,2603,IVAR,,,CM21,,,3e+17,100000000000.0,57.0,low,,,NO,NO,PWR,26.179091681573084
310.0,0.42,0.84,0.01,0.002,0.14,0.14,18.60205999,11.99122608,P,54.45468,2613,IVAR,,,CM21,,,4e+18,980000000000.0,98.0,low,,,NO,NO,PWR,54.825675765911534
290.0,0.42,0.84,0.84,0.002,0.14,0.14,19.52113808,11.98677173,P,99.09075,2627,IVAR,,,CM22,,,3.32e+19,970000000000.0,165.0,low,,,NO,NO,PWR,120.96793114597526
290.0,0.42,0.84,0.84,0.002,0.14,0.14,19.19589965,11.47712125,P,101.94587,2634,IVAR,,,CM22,,,1.57e+19,300000000000.0,169.0,low,,,NO,NO,PWR,101.67937951809269
290.0,0.42,0.84,0.84,0.002,0.14,0.14,18.60205999,10.90308999,P,89.26666999999999,2639,IVAR,,,CM22,,,4e+18,80000000000.0,151.0,low,,,NO,NO,PWR,72.68686983759856
310.0,0.42,0.84,0.84,0.002,0.14,0.14,18.38021124,10.84509804,P,63.92523,2650,IVAR,,,CM22,,,2.4e+18,70000000000.0,113.0,low,,,NO,NO,PWR,50.657363800670645
290.0,0.01,0.83,1.62,0.002,0.15,0.26,18.25527251,11.8920946,P,-1.46397,2653,IVAR,,,CM23,,,1.8e+18,780000000000.0,-3.0,low,,,NO,NO,PWR,4.954349938489329
290.0,0.01,0.83,1.62,0.002,0.15,0.26,18.53147892,11.8920946,P,2.46675,2654,IVAR,,,CM23,,,3.4e+18,780000000000.0,5.0,low,,,NO,NO,PWR,7.185346239336905
290.0,0.01,0.83,1.62,0.002,0.15,0.26,18.68124124,11.50514998,P,5.97648,2659,IVAR,,,CM23,,,4.8e+18,320000000000.0,12.0,low,,,NO,NO,PWR,8.790098445014932
290.0,0.01,0.83,1.62,0.002,0.15,0.26,17.47712125,11.0,P,-2.91588,2661,IVAR,,,CM23,,,3e+17,100000000000.0,-6.0,low,,,NO,NO,PWR,1.7382230657823703
270.0,0.01,0.83,1.62,0.002,0.15,0.26,19.18184359,11.96378783,P,12.14592,2665,IVAR,,,CM23,,,1.52e+19,920000000000.0,24.0,low,,,NO,NO,PWR,25.96658417334854
270.0,0.01,0.83,1.62,0.002,0.15,0.26,18.61278386,11.07918125,P,9.551870000000001,2667,IVAR,,,CM23,,,4.1e+18,120000000000.0,19.0,low,,,NO,NO,PWR,12.071508800234328
310.0,0.01,0.83,1.62,0.002,0.15,0.26,19.20411998,11.53147892,P,7.50075,2670,IVAR,,,CM23,,,1.6e+19,340000000000.0,15.0,low,,,NO,NO,PWR,12.107720628542092
290.0,0.02,0.87,1.65,0.006,0.15,0.34,18.25527251,11.8920946,P,-2.43325,2673,IVAR,,,CM24,,,1.8e+18,780000000000.0,-5.0,low,,,NO,NO,PWR,5.431765928913378
290.0,0.02,0.87,1.65,0.006,0.15,0.34,17.60205999,11.41497335,P,-1.94928,2677,IVAR,,,CM24,,,4e+17,260000000000.0,-4.0,low,,,NO,NO,PWR,2.2547317442487045
290.0,0.02,0.87,1.65,0.006,0.15,0.34,18.68124124,11.50514998,P,8.52363,2679,IVAR,,,CM24,,,4.8e+18,320000000000.0,17.0,low,,,NO,NO,PWR,9.637138643457455
290.0,0.02,0.87,1.65,0.006,0.15,0.34,19.19589965,11.47712125,P,8.011519999999999,2680,IVAR,,,CM24,,,1.57e+19,300000000000.0,16.0,low,,,NO,NO,PWR,19.26638287643222
290.0,0.02,0.87,1.65,0.006,0.15,0.34,18.60205999,10.90308999,P,2.46675,2683,IVAR,,,CM24,,,4e+18,80000000000.0,5.0,low,,,NO,NO,PWR,8.662862104210747
270.0,0.02,0.87,1.65,0.006,0.15,0.34,19.18184359,11.96378783,P,5.97648,2685,IVAR,,,CM24,,,1.52e+19,920000000000.0,12.0,low,,,NO,NO,PWR,28.468801952666055
310.0,0.02,0.87,1.65,0.006,0.15,0.34,19.20411998,11.53147892,P,11.10428,2690,IVAR,,,CM24,,,1.6e+19,340000000000.0,22.0,low,,,NO,NO,PWR,13.274456831559608
290.0,0.01,0.87,1.53,0.003,0.17,0.14,18.68124124,11.50514998,P,9.03708,2699,IVAR,,,CM25,,,4.8e+18,320000000000.0,18.0,low,,,NO,NO,PWR,8.95065032569623
290.0,0.01,0.87,1.53,0.003,0.17,0.14,17.47712125,11.0,P,0.98268,2701,IVAR,,,CM25,,,3e+17,100000000000.0,2.0,low,,,NO,NO,PWR,1.7699718549456174
310.0,0.01,0.87,1.53,0.003,0.17,0.14,19.16731733,11.99122608,P,12.66875,2709,IVAR,,,CM25,,,1.47e+19,980000000000.0,25.0,low,,,NO,NO,PWR,11.733015586192122
290.0,0.01,0.87,1.66,0.006,0.17,0.16,18.25527251,11.8920946,P,3.46283,2713,IVAR,,,CM26,,,1.8e+18,780000000000.0,7.0,low,,,NO,NO,PWR,5.444149973002146
290.0,0.01,0.87,1.66,0.006,0.17,0.16,19.52113808,11.98677173,P,17.43452,2716,IVAR,,,CM26,,,3.32e+19,970000000000.0,34.0,low,,,NO,NO,PWR,29.916633366087087
310.0,0.01,0.87,1.66,0.006,0.17,0.16,19.16731733,11.99122608,P,20.12907,2729,IVAR,,,CM26,,,1.47e+19,980000000000.0,39.0,low,,,NO,NO,PWR,12.661705192417067
290.0,0.01,0.84,1.6,0.002,0.16,0.16,17.84509804,11.8920946,P,-3.39717,2732,IVAR,,,CM27,,,7e+17,780000000000.0,-7.0,low,,,NO,NO,PWR,2.8471045263870853
290.0,0.01,0.84,1.6,0.002,0.16,0.16,18.53147892,11.8920946,P,-5.78352,2734,IVAR,,,CM27,,,3.4e+18,780000000000.0,-12.0,low,,,NO,NO,PWR,7.171973791888394
290.0,0.01,0.84,1.6,0.002,0.16,0.16,18.68124124,11.50514998,P,1.97072,2739,IVAR,,,CM27,,,4.8e+18,320000000000.0,4.0,low,,,NO,NO,PWR,8.773739438001508
290.0,0.01,0.84,1.6,0.002,0.16,0.16,18.04139269,11.0,P,2.96412,2742,IVAR,,,CM27,,,1.1e+18,100000000000.0,6.0,low,,,NO,NO,PWR,3.708093614446436
310.0,0.01,0.84,1.6,0.002,0.16,0.16,18.60205999,11.99122608,P,8.52363,2748,IVAR,,,CM27,,,4e+18,980000000000.0,17.0,low,,,NO,NO,PWR,5.374143638917684
310.0,0.01,0.84,1.6,0.002,0.16,0.16,19.16731733,11.99122608,P,11.62443,2749,IVAR,,,CM27,,,1.47e+19,980000000000.0,23.0,low,,,NO,NO,PWR,11.501110849982044
290.0,0.42,0.84,1.6,0.002,0.17,0.16,18.0,11.50514998,P,65.21075,2758,IVAR,,,CM28,,,1e+18,320000000000.0,115.0,low,,,NO,NO,PWR,48.290835034715414
270.0,0.42,0.84,1.6,0.002,0.17,0.16,18.5797836,11.96378783,P,94.14588,2764,IVAR,,,CM28,,,3.8e+18,920000000000.0,158.0,low,,,NO,NO,PWR,93.51932251102629
310.0,0.42,0.84,1.6,0.002,0.17,0.16,18.5797836,11.04139269,P,74.35947,2771,IVAR,,,CM28,,,3.8e+18,110000000000.0,129.0,low,,,NO,NO,PWR,58.59463305938716
290.0,0.21,0.02,1.68,0.002,0.16,0.16,18.0,11.50514998,P,28.97675,2778,IVAR,,,CM29,,,1e+18,320000000000.0,55.0,low,,,NO,NO,PWR,16.524101731188118
290.0,0.21,0.02,1.68,0.002,0.16,0.16,17.47712125,11.0,P,18.50832,2781,IVAR,,,CM29,,,3e+17,100000000000.0,36.0,low,,,NO,NO,PWR,9.2732475427799
290.0,0.21,0.02,1.68,0.002,0.16,0.16,18.60205999,10.90308999,P,34.10432,2783,IVAR,,,CM29,,,4e+18,80000000000.0,64.0,low,,,NO,NO,PWR,27.184825522822585
310.0,0.21,0.02,1.68,0.002,0.16,0.16,18.5797836,11.04139269,P,25.06368,2791,IVAR,,,CM29,,,3.8e+18,110000000000.0,48.0,low,,,NO,NO,PWR,20.718706854639674
290.0,0.22,0.85,1.64,0.006,0.16,0.16,19.13353891,11.8920946,P,78.36075000000001,2795,IVAR,,,CM30,,,1.36e+19,780000000000.0,135.0,low,,,NO,NO,PWR,88.48120831321276
290.0,0.22,0.85,1.64,0.006,0.16,0.16,19.19589965,11.47712125,P,99.09075,2800,IVAR,,,CM30,,,1.57e+19,300000000000.0,165.0,low,,,NO,NO,PWR,91.8805450872493
290.0,0.01,0.86,1.65,0.006,0.17,0.16,18.25527251,11.8920946,P,3.46283,2813,IVAR,,,CM31,,,1.8e+18,780000000000.0,7.0,low,,,NO,NO,PWR,5.4124662388805405
290.0,0.01,0.86,1.65,0.006,0.17,0.16,18.53147892,11.8920946,P,5.47107,2814,IVAR,,,CM31,,,3.4e+18,780000000000.0,11.0,low,,,NO,NO,PWR,7.849757166514698
290.0,0.01,0.86,1.65,0.006,0.17,0.16,19.52113808,11.98677173,P,12.66875,2816,IVAR,,,CM31,,,3.32e+19,970000000000.0,25.0,low,,,NO,NO,PWR,29.74252525700023
310.0,0.01,0.86,1.65,0.006,0.17,0.16,18.5797836,11.04139269,P,7.50075,2831,IVAR,,,CM31,,,3.8e+18,110000000000.0,15.0,low,,,NO,NO,PWR,5.7082733718743395
290.0,0.4,0.0,1.37,0.005,0.22,0.14,17.84509804,11.8920946,P,28.41372,2833,IVAR,,,LA,,,7e+17,780000000000.0,54.0,low,,,NO,NO,PWR,19.77939004765216
290.0,0.4,0.0,1.37,0.005,0.22,0.14,18.0,11.50514998,P,34.10432,2841,IVAR,,,LA,,,1e+18,320000000000.0,64.0,low,,,NO,NO,PWR,22.846100683743686
290.0,0.4,0.0,1.37,0.005,0.22,0.14,18.38021124,11.49136169,P,39.34043,2842,IVAR,,,LA,,,2.4e+18,310000000000.0,73.0,low,,,NO,NO,PWR,31.076877218310514
290.0,0.4,0.0,1.37,0.005,0.22,0.14,18.92941893,11.41497335,P,41.10992,2844,IVAR,,,LA,,,8.5e+18,260000000000.0,76.0,low,,,NO,NO,PWR,45.89978612475622
290.0,0.4,0.0,1.37,0.005,0.22,0.14,17.0,10.84509804,P,19.58748,2847,IVAR,,,LA,,,1e+17,70000000000.0,38.0,low,,,NO,NO,PWR,4.668804834905534
290.0,0.4,0.0,1.37,0.005,0.22,0.14,17.36172784,10.84509804,P,30.10683,2848,IVAR,,,LA,,,2.3e+17,70000000000.0,57.0,low,,,NO,NO,PWR,10.888321765697283
270.0,0.4,0.0,1.37,0.005,0.22,0.14,19.18184359,11.96378783,P,53.21472,2854,IVAR,,,LA,,,1.52e+19,920000000000.0,96.0,low,,,NO,NO,PWR,72.5478272383555
270.0,0.4,0.0,1.37,0.005,0.22,0.14,18.41497335,10.90308999,P,47.70123,2857,IVAR,,,LA,,,2.6e+18,80000000000.0,87.0,low,,,NO,NO,PWR,41.3417632916913
310.0,0.4,0.0,1.37,0.005,0.22,0.14,18.60205999,11.99122608,P,36.41808,2859,IVAR,,,LA,,,4e+18,980000000000.0,68.0,low,,,NO,NO,PWR,28.67513618989964
290.0,0.4,0.18,1.35,0.005,0.22,0.14,18.25527251,11.8920946,P,47.70123,2866,IVAR,,,LB,,,1.8e+18,780000000000.0,87.0,low,,,NO,NO,PWR,34.2746079087961
290.0,0.4,0.18,1.35,0.005,0.22,0.14,18.92941893,11.41497335,P,47.09532,2876,IVAR,,,LB,,,8.5e+18,260000000000.0,86.0,low,,,NO,NO,PWR,54.624332508064626
290.0,0.4,0.18,1.35,0.005,0.22,0.14,17.47712125,11.0,P,34.10432,2878,IVAR,,,LB,,,3e+17,100000000000.0,64.0,low,,,NO,NO,PWR,15.838069008798369
270.0,0.4,0.18,1.35,0.005,0.22,0.14,18.41497335,10.90308999,P,53.83403,2886,IVAR,,,LB,,,2.6e+18,80000000000.0,97.0,low,,,NO,NO,PWR,49.66332494703866
310.0,0.4,0.18,1.35,0.005,0.22,0.14,18.60205999,11.99122608,P,39.34043,2888,IVAR,,,LB,,,4e+18,980000000000.0,73.0,low,,,NO,NO,PWR,34.71152037679193
310.0,0.4,0.18,1.35,0.005,0.22,0.14,19.20411998,11.53147892,P,38.16747,2891,IVAR,,,LB,,,1.6e+19,340000000000.0,71.0,low,,,NO,NO,PWR,50.83902991606307
290.0,0.41,0.86,1.44,0.005,0.23,0.14,17.84509804,11.8920946,P,39.34043,2895,IVAR,,,LC,,,7e+17,780000000000.0,73.0,low,,,NO,NO,PWR,45.88632612940213
290.0,0.41,0.86,1.44,0.005,0.23,0.14,18.53147892,11.8920946,P,88.575,2897,IVAR,,,LC,,,3.4e+18,780000000000.0,150.0,low,,,NO,NO,PWR,77.46651973477026
290.0,0.41,0.86,1.44,0.005,0.23,0.14,19.19589965,11.47712125,P,123.28668,2908,IVAR,,,LC,,,1.57e+19,300000000000.0,198.0,low,,,NO,NO,PWR,114.38791434575451
290.0,0.41,0.86,1.44,0.005,0.23,0.14,17.50514998,10.90308999,P,40.51875,2913,IVAR,,,LC,,,3.2e+17,80000000000.0,75.0,low,,,NO,NO,PWR,31.37211879578784
290.0,0.41,0.86,1.44,0.005,0.23,0.14,18.38021124,10.90308999,P,101.23008,2916,IVAR,,,LC,,,2.4e+18,80000000000.0,168.0,low,,,NO,NO,PWR,70.12855354244506
290.0,0.41,0.86,1.44,0.005,0.23,0.14,18.60205999,10.90308999,P,106.99392,2917,IVAR,,,LC,,,4e+18,80000000000.0,176.0,low,,,NO,NO,PWR,80.99139693750345
270.0,0.41,0.86,1.44,0.005,0.23,0.14,19.18184359,11.96378783,P,133.99248,2919,IVAR,,,LC,,,1.52e+19,920000000000.0,212.0,low,,,NO,NO,PWR,146.20670412944645
270.0,0.41,0.86,1.44,0.005,0.23,0.14,18.61278386,11.07918125,P,126.31868,2923,IVAR,,,LC,,,4.1e+18,120000000000.0,202.0,low,,,NO,NO,PWR,103.87758887621416
310.0,0.41,0.86,1.44,0.005,0.23,0.14,18.60205999,11.99122608,P,73.03643,2924,IVAR,,,LC,,,4e+18,980000000000.0,127.0,low,,,NO,NO,PWR,64.74366304764443
300.0,0.41,0.86,1.44,0.005,0.23,0.14,19.23044892,13.98677173,P,73.03643,2935,BR2,,,LC,,,1.7e+19,97000000000000.0,127.0,low,,,NO,NO,PWR,103.48873963208521
270.0,0.38,1.25,1.38,0.005,0.23,0.19,18.63346846,11.39794001,P,157.81788,2963,IVAR,,,LD,,,4.3e+18,250000000000.0,242.0,low,,,NO,NO,PWR,140.67859275321223
270.0,0.38,1.25,1.38,0.005,0.23,0.19,18.41497335,10.90308999,P,137.87963,2965,IVAR,,,LD,,,2.6e+18,80000000000.0,217.0,low,,,NO,NO,PWR,121.78458405997024
270.0,0.38,1.25,1.38,0.005,0.23,0.19,18.61278386,11.07918125,P,148.94187,2966,IVAR,,,LD,,,4.1e+18,120000000000.0,231.0,low,,,NO,NO,PWR,138.829579473348
310.0,0.38,1.25,1.38,0.005,0.23,0.19,18.60205999,11.99122608,P,85.13674999999999,2967,IVAR,,,LD,,,4e+18,980000000000.0,145.0,low,,,NO,NO,PWR,86.31803059997283
310.0,0.38,1.25,1.38,0.005,0.23,0.19,18.60205999,11.36172784,P,98.38032,2969,IVAR,,,LD,,,4e+18,230000000000.0,164.0,low,,,NO,NO,PWR,86.31803059997283
310.0,0.38,1.25,1.38,0.005,0.23,0.19,19.20411998,11.53147892,P,121.02675,2970,IVAR,,,LD,,,1.6e+19,340000000000.0,195.0,low,,,NO,NO,PWR,121.7416681312811
310.0,0.38,1.25,1.38,0.005,0.23,0.19,18.38021124,10.84509804,P,85.82172,2971,IVAR,,,LD,,,2.4e+18,70000000000.0,146.0,low,,,NO,NO,PWR,74.84976191434902
310.0,0.38,1.25,1.38,0.005,0.23,0.19,18.5797836,11.04139269,P,94.14588,2972,IVAR,,,LD,,,3.8e+18,110000000000.0,158.0,low,,,NO,NO,PWR,85.1380918812565
300.0,0.38,1.25,1.38,0.005,0.23,0.19,20.11394335,13.98677173,P,192.32963,2976,BR2,,,LD,,,1.3e+20,97000000000000.0,283.0,high,,,NO,NO,PWR,230.70104932539817
300.0,0.38,1.25,1.38,0.005,0.23,0.19,19.51851394,13.98677173,P,124.8,2979,BR2,,,LD,,,3.3e+19,97000000000000.0,200.0,low,,,NO,NO,PWR,162.65383179340193
290.0,0.0,0.74,1.37,0.005,0.22,0.16,17.47712125,11.0,P,1.47603,2994,IVAR,,,LG,,,3e+17,100000000000.0,3.0,low,,,NO,NO,PWR,1.704489376080882
290.0,0.0,0.74,1.37,0.005,0.22,0.16,18.38021124,10.90308999,P,8.52363,2996,IVAR,,,LG,,,2.4e+18,80000000000.0,17.0,low,,,NO,NO,PWR,5.7479167771623905
270.0,0.0,0.74,1.37,0.005,0.22,0.16,19.23299611,11.5563025,P,20.672,3001,IVAR,,,LG,,,1.71e+19,360000000000.0,40.0,low,,,NO,NO,PWR,27.277569152023524
310.0,0.0,0.74,1.37,0.005,0.22,0.16,18.60205999,11.99122608,P,5.97648,3004,IVAR,,,LG,,,4e+18,980000000000.0,12.0,low,,,NO,NO,PWR,5.279673502893292
290.0,0.11,0.74,1.39,0.005,0.24,0.16,17.60205999,11.70757018,P,6.48323,3017,IVAR,,,LH,,,4e+17,510000000000.0,13.0,low,,,NO,NO,PWR,11.461668855503554
290.0,0.11,0.74,1.39,0.005,0.24,0.16,18.53147892,11.8920946,P,14.24528,3020,IVAR,,,LH,,,3.4e+18,780000000000.0,28.0,low,,,NO,NO,PWR,26.91215522158351
290.0,0.11,0.74,1.39,0.005,0.24,0.16,19.0,11.88649073,P,31.24227,3024,IVAR,,,LH,,,1e+19,770000000000.0,59.0,low,,,NO,NO,PWR,38.377511127908505
290.0,0.11,0.74,1.39,0.005,0.24,0.16,17.60205999,11.41497335,P,9.03708,3025,IVAR,,,LH,,,4e+17,260000000000.0,18.0,low,,,NO,NO,PWR,11.461668855503554
270.0,0.11,0.74,1.39,0.005,0.24,0.16,18.63346846,11.39794001,P,41.70243,3037,IVAR,,,LH,,,4.3e+18,250000000000.0,77.0,low,,,NO,NO,PWR,38.407641698185095
270.0,0.11,0.74,1.39,0.005,0.24,0.16,19.23299611,11.5563025,P,70.40643,3038,IVAR,,,LH,,,1.71e+19,360000000000.0,123.0,low,,,NO,NO,PWR,61.9641333197291
300.0,0.11,0.74,1.39,0.005,0.24,0.16,20.11394335,13.98677173,P,77.02163,3050,BR2,,,LH,,,1.3e+20,97000000000000.0,133.0,high,,,NO,NO,PWR,82.83247604120943
300.0,0.11,0.74,1.39,0.005,0.24,0.16,19.81954394,13.97772361,P,62.007,3051,BR2,,,LH,,,6.6e+19,95000000000000.0,110.0,high,,,NO,NO,PWR,63.8174614661185
290.0,0.2,0.74,1.37,0.005,0.24,0.16,18.53147892,11.8920946,P,44.68508,3057,IVAR,,,LI,,,3.4e+18,780000000000.0,82.0,low,,,NO,NO,PWR,49.47408607570575
290.0,0.2,0.74,1.37,0.005,0.24,0.16,18.8920946,12.0,P,58.83674999999999,3058,IVAR,,,LI,,,7.8e+18,1000000000000.0,105.0,low,,,NO,NO,PWR,62.505966740313966
290.0,0.2,0.74,1.37,0.005,0.24,0.16,18.0,11.50514998,P,35.25852,3063,IVAR,,,LI,,,1e+18,320000000000.0,66.0,low,,,NO,NO,PWR,33.15544289894228
290.0,0.2,0.74,1.37,0.005,0.24,0.16,17.47712125,11.0,P,20.12907,3068,IVAR,,,LI,,,3e+17,100000000000.0,39.0,low,,,NO,NO,PWR,18.90199927944418
290.0,0.2,0.74,1.37,0.005,0.24,0.16,18.38021124,10.90308999,P,59.46812,3070,IVAR,,,LI,,,2.4e+18,80000000000.0,106.0,low,,,NO,NO,PWR,44.556281903113984
310.0,0.2,0.74,1.37,0.005,0.24,0.16,19.20411998,11.53147892,P,53.21472,3081,IVAR,,,LI,,,1.6e+19,340000000000.0,96.0,low,,,NO,NO,PWR,59.42414630495603
310.0,0.2,0.74,1.37,0.005,0.24,0.16,18.5797836,11.04139269,P,40.51875,3083,IVAR,,,LI,,,3.8e+18,110000000000.0,75.0,low,,,NO,NO,PWR,40.53603640926379
290.0,0.42,0.81,1.34,0.005,0.13,0.16,17.60205999,11.70757018,P,25.06368,3091,IVAR,,,LJ,,,4e+17,510000000000.0,48.0,low,,,NO,NO,PWR,34.038532043014015
290.0,0.42,0.81,1.34,0.005,0.13,0.16,17.84509804,11.8920946,P,36.41808,3092,IVAR,,,LJ,,,7e+17,780000000000.0,68.0,low,,,NO,NO,PWR,44.04503171934032
290.0,0.42,0.81,1.34,0.005,0.13,0.16,18.8920946,12.0,P,82.41027,3095,IVAR,,,LJ,,,7.8e+18,1000000000000.0,141.0,low,,,NO,NO,PWR,92.46057055625285
290.0,0.42,0.81,1.34,0.005,0.13,0.16,18.38021124,10.90308999,P,83.08988,3107,IVAR,,,LJ,,,2.4e+18,80000000000.0,142.0,low,,,NO,NO,PWR,67.313960481856
290.0,0.42,0.81,1.34,0.005,0.13,0.16,18.60205999,10.90308999,P,89.26666999999999,3108,IVAR,,,LJ,,,4e+18,80000000000.0,151.0,low,,,NO,NO,PWR,77.74043180595993
310.0,0.42,0.81,1.34,0.005,0.13,0.16,18.60205999,11.99122608,P,62.007,3115,IVAR,,,LJ,,,4e+18,980000000000.0,110.0,low,,,NO,NO,PWR,62.14520085848855
