Repository: uw-cmg/RPV_model_benchmarking

# RPV model benchmarking
Benchmarking and analysis of different models of reactor pressure vessel steel embrittlement

## Run example notebooks in Google Colab:

Make predictions with models, conduct benchmarking and analysis such as embrittlement curves

## Citations

The raw data required to reproduce findings in this repo are available in the data_files folder. The original versions of the data are available online: the UCSB dataset is available on Figshare: 10.6084/m9.figshare.23304227, and the PLOTTER dataset is available online: https://www.astm.org/adje090015-ea.html.

If you find any of the models useful, please cite their respective original reference:

File: model_files/E900/5fold/e900_5fold_split_1.csv (part 5 of 5)
temperature_C,wt_percent_Cu,wt_percent_Ni,wt_percent_Mn,wt_percent_P,wt_percent_Si,wt_percent_C,log(fluence_n_cm2),log(flux_n_cm2_sec),Product Form,Measured DT41J  [C],index,datatype,Short Plant ID,Matl / PF ID,alloy,PLOTTER-15 Set Name,Nation,fluence_n_cm2,flux_n_cm2_sec,delta_sigma_y_MPa,fluence_group,Measured Unirradiated Value  [C],Un-Irradiated YS  [MPa],YS(u) Known?,Unirradiated T Known?,Reactor Type,E900 Preds
290.0,0.17,0.62,1.51,0.009,0.0,0.0,19.49136169383427,12.66275783168157,P,89.0,4262,Plotter-15 MTR,,,,JNES 07,,3.1e+19,4600000000000.0,,low,,,,,PWR,78.82275183451752
290.0,0.1,0.59,1.52,0.009,0.0,0.0,20.06818586174616,12.63346845557959,P,137.0,4268,Plotter-15 MTR,,,,JNES 07,,1.17e+20,4300000000000.0,,high,,,,,PWR,85.55963720831028
290.0,0.1,0.63,1.53,0.017,0.0,0.0,19.85125834871907,12.67209785793572,P,116.0,4269,Plotter-15 MTR,,,,JNES 07,,7.1e+19,4700000000000.0,,high,,,,,PWR,73.5501015072027
288.0,0.03,0.92,1.36,0.007,0.0,0.0,19.65321251377534,13.0,F,5.6,4274,Plotter-15 MTR,,,,Lee 01,,4.5e+19,10000000000000.0,,low,,,,,PWR,41.909373290825876
315.0,0.27,1.01,1.75,0.012,0.0,0.0,19.50374575371784,12.32668276295635,W,144.042,4278,Plotter-15 MTR,,,,Leitz 93,,3.18967e+19,2121694071945.509,,low,,,,,PWR,118.19633498589161
290.0,0.14,0.84,1.42,0.017,0.0,0.0,19.58433122436753,12.69897000433602,SRM,80.0,4283,Plotter-15 MTR,,,,Nanstad 04,,3.84e+19,5000000000000.0,,low,,,,,PWR,86.17020572727671
290.0,0.16,0.68,1.3,0.015,0.0,0.0,20.11058971029925,13.11394335230684,P,155.0,4286,Plotter-15 MTR,,,,Onizawa 01,,1.29e+20,13000000000000.0,,high,,,,,PWR,122.14796895297835
288.0,0.17,0.63,1.47,0.015,0.0,0.0,18.90308998699194,12.47712125471966,F,72.0,4293,Plotter-15 MTR,,,,Pachur 93,,8e+18,3000000000000.0,,low,,,,,PWR,55.550600065805604
288.0,0.17,0.63,1.47,0.015,0.0,0.0,18.90308998699194,12.47712125471966,F,55.0,4296,Plotter-15 MTR,,,,Pachur 93,,8e+18,3000000000000.0,,low,,,,,PWR,55.550600065805604
288.0,0.17,0.63,1.47,0.015,0.0,0.0,19.8750612633917,12.47712125471966,F,148.0,4297,Plotter-15 MTR,,,,Pachur 93,,7.5e+19,3000000000000.0,,high,,,,,PWR,108.58829243086132
288.0,0.119999997317791,0.9599999785423279,0.7200000286102295,0.008999999612569809,0.0,0.0,19.50514997831991,11.79457570155952,F,89.77777777777777,4320,Plotter-15 MTR,,,,TR-EDB,,3.2e+19,623125754566.3434,,low,,,,,PWR,67.86900009525692
288.0,0.119999997317791,0.9599999785423279,0.7200000286102295,0.008999999612569809,0.0,0.0,19.22010808804006,12.6356411678483,F,78.77777777777777,4322,Plotter-15 MTR,,,,TR-EDB,,1.66e+19,4321566177236.28,,low,,,,,PWR,55.349068499837514
289.0,0.2099999934434891,0.75,0.7300000190734863,0.01999999955296516,0.0,0.0,19.3654879848909,13.23044892137827,F,135.7777777777778,4326,Plotter-15 MTR,,,,TR-EDB,,2.32e+19,17000000000000.0,,low,,,,,PWR,92.56214524150495
289.0,0.2000000029802322,0.7599999904632568,0.7599999904632568,0.004999999888241291,0.0,0.0,19.40483371661994,13.23044892137827,F,57.77777777777778,4329,Plotter-15 MTR,,,,TR-EDB,,2.54e+19,17000000000000.0,,low,,,,,PWR,81.15825183958357
285.0,0.03999999910593033,0.9399999976158142,1.090000033378601,0.009999999776482582,0.0,0.0,19.25527250510331,12.70597490590468,W,43.77777777777778,4336,Plotter-15 MTR,,,,TR-EDB,,1.8e+19,5081300813008.13,,low,,,,,PWR,29.015016661377867
287.7777777777778,0.02999999932944775,0.5799999833106995,1.220000028610229,0.00800000037997961,0.0,0.0,19.38021124171161,12.97881070093006,P,22.22222222222222,4353,Plotter-15 MTR,,,,TR-EDB,,2.4e+19,9523809523809.523,,low,,,,,PWR,21.661240404377335
287.7777777777778,0.02999999932944775,0.5799999833106995,1.220000028610229,0.00800000037997961,0.0,0.0,19.38021124171161,12.97881070093006,P,36.11111111111111,4354,Plotter-15 MTR,,,,TR-EDB,,2.4e+19,9523809523809.523,,low,,,,,PWR,21.661240404377335
288.0,0.1899999976158142,0.300000011920929,1.230000019073486,0.01600000075995922,0.0,0.0,19.37657695705651,12.94966574342239,P,111.7777777777778,4355,Plotter-15 MTR,,,,TR-EDB,,2.38e+19,8905652470008.906,,low,,,,,PWR,65.05177676657499
287.7777777777778,0.3700000047683716,0.5899999737739563,1.25,0.004999999888241291,0.0,0.0,18.85733249643127,12.51898757904343,W,72.22222222222223,4363,Plotter-15 MTR,,,,TR-EDB,,7.2e+18,3303600925008.259,,low,,,,,PWR,75.9642667423989
288.0,0.119999997317791,0.5600000023841858,1.259999990463257,0.01099999994039536,0.0,0.0,19.11394335230684,11.40336907554645,P,70.77777777777777,4364,Plotter-15 MTR,,,,TR-EDB,,1.3e+19,253144837792.577,,low,,,,,PWR,43.74863404997143
288.0,0.119999997317791,0.5600000023841858,1.259999990463257,0.01099999994039536,0.0,0.0,19.69897000433602,12.80861606322184,P,98.77777777777777,4368,Plotter-15 MTR,,,,TR-EDB,,5e+19,6436000411904.026,,low,,,,,PWR,68.14006414466012
285.0,0.1000000014901161,0.7400000095367432,1.269999980926514,0.01799999922513962,0.0,0.0,19.75511226639507,12.85836565078767,P,79.77777777777777,4370,Plotter-15 MTR,,,,TR-EDB,,5.69e+19,7217148655504.82,,low,,,,,PWR,74.78103483150156
280.0,0.03999999910593033,0.7300000190734863,1.289999961853027,0.007000000216066837,0.0,0.0,19.86153441085904,13.23044892137827,F,82.77777777777777,4380,Plotter-15 MTR,,,,TR-EDB,,7.27e+19,17000000000000.0,,high,,,,,PWR,58.03840880834953
285.0,0.01999999955296516,0.699999988079071,1.289999961853027,0.008999999612569809,0.0,0.0,19.67669360962487,12.77994699401746,P,59.77777777777778,4381,Plotter-15 MTR,,,,TR-EDB,,4.75e+19,6024860476915.271,,low,,,,,PWR,35.57469164598692
288.0,0.300000011920929,0.699999988079071,1.309999942779541,0.003000000026077032,0.0,0.0,19.39794000867204,12.97932719795048,P,164.7777777777778,4396,Plotter-15 MTR,,,,TR-EDB,,2.5e+19,9535142722016.264,,low,,,,,PWR,112.23303021299174
288.0,0.300000011920929,0.699999988079071,1.309999942779541,0.02800000086426735,0.0,0.0,19.39794000867204,12.97932719795048,P,178.7777777777778,4398,Plotter-15 MTR,,,,TR-EDB,,2.5e+19,9535142722016.264,,low,,,,,PWR,136.6820991152651
288.0,0.300000011920929,0.699999988079071,1.309999942779541,0.02800000086426735,0.0,0.0,19.39794000867204,12.97932719795048,P,175.7777777777778,4399,Plotter-15 MTR,,,,TR-EDB,,2.5e+19,9535142722016.264,,low,,,,,PWR,136.6820991152651
285.0,0.05999999865889549,0.699999988079071,1.320000052452087,0.01499999966472387,0.0,0.0,19.7427251313047,12.84597851569729,P,77.77777777777777,4413,Plotter-15 MTR,,,,TR-EDB,,5.53e+19,7014205986808.727,,low,,,,,PWR,52.099437957643445
285.0,0.1019999980926514,0.699999988079071,1.330000042915344,0.01999999955296516,0.0,0.0,19.73239375982297,12.83564714421556,P,98.77777777777777,4414,Plotter-15 MTR,,,,TR-EDB,,5.4e+19,6849315068493.15,,low,,,,,PWR,73.92290937433432
290.0,0.05999999865889549,0.7599999904632568,1.350000023841858,0.008999999612569809,0.0,0.0,19.27415784926368,13.23044892137827,F,45.77777777777778,4422,Plotter-15 MTR,,,,TR-EDB,,1.88e+19,17000000000000.0,,low,,,,,PWR,30.79149643983606
288.0,0.07999999821186066,0.7599999904632568,1.360000014305115,0.01200000010430813,0.0,0.0,19.74663419893758,12.84988758333017,W,72.77777777777777,4432,Plotter-15 MTR,,,,TR-EDB,,5.58e+19,7077625570776.256,,low,,,,,PWR,65.54279144673896
290.0,0.06054545397108251,0.7268181985074823,1.3654545545578,0.007636363872072913,0.0,0.0,18.94939000664491,12.54406804435028,F,53.77777777777778,4433,Plotter-15 MTR,,,,TR-EDB,,8.9e+18,3500000000000.0,,low,,,,,PWR,21.914475124840195
287.7777777777778,0.2226666708787282,0.594000001748403,1.376666665077209,0.008000000069538752,0.0,0.0,18.92427928606188,12.02872415126189,W,71.11111111111111,4439,Plotter-15 MTR,,,,TR-EDB,,8.4e+18,1068376068376.068,,low,,,,,PWR,67.82025380417733
287.7777777777778,0.2226666708787282,0.594000001748403,1.376666665077209,0.008000000069538752,0.0,0.0,19.17609125905568,12.00912859519851,W,98.33333333333333,4440,Plotter-15 MTR,,,,TR-EDB,,1.5e+19,1021241830065.359,,low,,,,,PWR,79.38618438610715
287.7777777777778,0.119999997317791,0.4600000083446503,1.409999966621399,0.00800000037997961,0.0,0.0,19.07918124604763,12.7931471499933,P,41.66666666666666,4448,Plotter-15 MTR,,,,TR-EDB,,1.2e+19,6210794360598.72,,low,,,,,PWR,39.815624483286626
288.0,0.05000000074505806,0.75,1.429999947547913,0.00800000037997961,0.0,0.0,19.54406804435028,12.6537141032361,F,56.77777777777778,4457,Plotter-15 MTR,,,,TR-EDB,,3.5e+19,4505200288332.818,,low,,,,,PWR,38.68478501183396
288.0,0.2649999956289927,0.5899999936421713,1.440000017484029,0.01133333332836628,0.0,0.0,18.7160033436348,12.15490195998574,W,97.77777777777777,4462,Plotter-15 MTR,,,,TR-EDB,,5.2e+18,1428571428571.428,,low,,,,,PWR,72.47681840027042
287.7777777777778,0.1299999952316284,0.550000011920929,1.450000047683716,0.006000000052154064,0.0,0.0,19.64345267648619,12.82379820732533,P,91.66666666666667,4467,Plotter-15 MTR,,,,TR-EDB,,4.4e+19,6664970128815.695,,low,,,,,PWR,68.54351119547893
285.0,0.07999999821186066,1.700000047683716,1.450000047683716,0.01099999994039536,0.0,0.0,19.55630250076729,12.71130373940975,W,212.7777777777778,4470,Plotter-15 MTR,,,,TR-EDB,,3.6e+19,5144032921810.699,,low,,,,,PWR,146.18951981510506
288.0,0.2150000035762787,0.5973333319028219,1.453333338101705,0.01533333367357651,0.0,0.0,18.90308998699194,12.34198860334289,W,91.77777777777777,4478,Plotter-15 MTR,,,,TR-EDB,,8e+18,2197802197802.198,,low,,,,,PWR,68.95957432187635
290.0,0.1700000017881393,0.6299999952316284,1.480000019073486,0.01499999966472387,0.0,0.0,19.04139268515823,13.23044892137827,F,87.77777777777777,4495,Plotter-15 MTR,,,,TR-EDB,,1.1e+19,17000000000000.0,,low,,,,,PWR,59.28107774941175
289.0,0.1700000017881393,0.6299999952316284,1.480000019073486,0.01499999966472387,0.0,0.0,19.32014628611105,13.23044892137827,F,94.77777777777777,4498,Plotter-15 MTR,,,,TR-EDB,,2.09e+19,17000000000000.0,,low,,,,,PWR,72.24744056092297
287.0,0.1700000017881393,0.6299999952316284,1.480000019073486,0.01499999966472387,0.0,0.0,19.92064500140679,13.23044892137827,F,132.7777777777778,4502,Plotter-15 MTR,,,,TR-EDB,,8.33e+19,17000000000000.0,,high,,,,,PWR,114.35515475258387
290.0,0.05000000074505806,0.9300000071525574,1.480000019073486,0.01499999966472387,0.0,0.0,19.31597034545692,13.23044892137827,W,39.77777777777778,4504,Plotter-15 MTR,,,,TR-EDB,,2.07e+19,17000000000000.0,,low,,,,,PWR,36.2071569352118
290.5555555555555,0.2099999934434891,0.5373333295186361,1.509999990463257,0.01633333352704843,0.0,0.0,19.05307844348342,12.11757117765871,W,95.0,4517,Plotter-15 MTR,,,,TR-EDB,,1.13e+19,1310904872389.791,,low,,,,,PWR,69.17805840419521
288.0,0.02800000086426735,0.4699999988079071,1.570000052452087,0.01999999955296516,0.0,0.0,19.82542611776782,12.92867950216042,W,102.7777777777778,4534,Plotter-15 MTR,,,,TR-EDB,,6.69e+19,8485540334855.403,,high,,,,,PWR,50.03806633149041
283.3333333333333,0.3499999940395355,0.6600000262260437,1.589999993642171,0.0143333338201046,0.0,0.0,18.70156798505593,12.14046660140687,W,98.33333333333333,4537,Plotter-15 MTR,,,,TR-EDB,,5.03e+18,1381868131868.132,,low,,,,,PWR,86.40539821486439
287.7777777777778,0.3100000023841858,0.6899999976158142,1.620000004768372,0.01700000092387199,0.0,0.0,18.8926510338773,12.84509804001426,W,130.5555555555555,4542,Plotter-15 MTR,,,,TR-EDB,,7.81e+18,7000000000000.0,,low,,,,,PWR,95.61004625578003
288.0,0.4199999968210856,0.5950000087420145,1.629999995231628,0.01833333323399226,0.0,0.0,18.90308998699194,12.34198860334289,W,121.7777777777778,4546,Plotter-15 MTR,,,,TR-EDB,,8e+18,2197802197802.198,,low,,,,,PWR,89.82612604985428
