Repository: uw-cmg/RPV_model_benchmarking

# RPV model benchmarking
Benchmarking and analysis of different models of reactor pressure vessel steel embrittlement

## Run example notebooks in Google Colab:

Make predictions with models, conduct benchmarking and analysis such as embrittlement curves

## Citations

The raw data required to reproduce findings in this repo are available in the data_files folder. The original versions of the data are available online: the UCSB dataset is available on Figshare: 10.6084/m9.figshare.23304227, and the PLOTTER dataset is available online: https://www.astm.org/adje090015-ea.html.

If you find any of the models useful, please cite their respective original reference:

File: model_files/E900/5fold/e900_5fold_split_3.csv (part 5 of 5)
temperature_C,wt_percent_Cu,wt_percent_Ni,wt_percent_Mn,wt_percent_P,wt_percent_Si,wt_percent_C,log(fluence_n_cm2),log(flux_n_cm2_sec),Product Form,Measured DT41J  [C],index,datatype,Short Plant ID,Matl / PF ID,alloy,PLOTTER-15 Set Name,Nation,fluence_n_cm2,flux_n_cm2_sec,delta_sigma_y_MPa,fluence_group,Measured Unirradiated Value  [C],Un-Irradiated YS  [MPa],YS(u) Known?,Unirradiated T Known?,Reactor Type,E900 Preds
286.0,0.1500000059604645,0.7900000214576721,1.210000038146973,0.01499999966472387,0.0,0.0,19.45024910831936,13.23044892137827,W,66.77777777777777,4349,Plotter-15 MTR,,,,TR-EDB,,2.82e+19,17000000000000.0,,low,,,,,PWR,82.39359371601269
285.0,0.1500000059604645,0.7900000214576721,1.210000038146973,0.01499999966472387,0.0,0.0,19.47712125471966,13.23044892137827,W,57.77777777777778,4350,Plotter-15 MTR,,,,TR-EDB,,3e+19,17000000000000.0,,low,,,,,PWR,85.22249052218672
290.0,0.1500000059604645,0.7900000214576721,1.210000038146973,0.01499999966472387,0.0,0.0,19.7664128471124,13.23044892137827,W,80.77777777777777,4351,Plotter-15 MTR,,,,TR-EDB,,5.84e+19,17000000000000.0,,low,,,,,PWR,98.93725887910064
279.0,0.1500000059604645,0.7900000214576721,1.210000038146973,0.01499999966472387,0.0,0.0,19.8668778143375,13.23044892137827,W,104.7777777777778,4352,Plotter-15 MTR,,,,TR-EDB,,7.36e+19,17000000000000.0,,high,,,,,PWR,126.2655303956528
288.0,0.1899999976158142,0.300000011920929,1.230000019073486,0.01600000075995922,0.0,0.0,19.37657695705651,12.94966574342239,P,125.7777777777778,4356,Plotter-15 MTR,,,,TR-EDB,,2.38e+19,8905652470008.906,,low,,,,,PWR,65.62297533729972
288.0,0.1899999976158142,0.699999988079071,1.230000019073486,0.01600000075995922,0.0,0.0,19.37657695705651,12.94966574342239,P,131.7777777777778,4358,Plotter-15 MTR,,,,TR-EDB,,2.38e+19,8905652470008.906,,low,,,,,PWR,88.93759745250443
288.0,0.1800000071525574,0.6949999928474426,1.240000009536743,0.01600000075995922,0.0,0.0,19.83821922190763,12.94147260630022,W,129.7777777777778,4360,Plotter-15 MTR,,,,TR-EDB,,6.89e+19,8739218670725.521,,high,,,,,PWR,118.1103505727622
288.0,0.119999997317791,0.5600000023841858,1.259999990463257,0.01099999994039536,0.0,0.0,19.39794000867204,11.68736573191165,P,86.77777777777777,4365,Plotter-15 MTR,,,,TR-EDB,,2.5e+19,486816995754.9558,,low,,,,,PWR,54.38461414118345
287.7777777777778,0.1000000014901161,0.6100000143051147,1.279999971389771,0.008999999612569809,0.0,0.0,18.11394335230684,12.84509804001426,P,13.88888888888889,4371,Plotter-15 MTR,,,,TR-EDB,,1.3e+18,7000000000000.0,,low,,,,,PWR,16.56977600017361
286.0,0.03999999910593033,0.7300000190734863,1.289999961853027,0.007000000216066837,0.0,0.0,19.2380461031288,13.23044892137827,F,33.77777777777778,4376,Plotter-15 MTR,,,,TR-EDB,,1.73e+19,17000000000000.0,,low,,,,,PWR,21.320470099223225
290.0,0.03999999910593033,0.7300000190734863,1.289999961853027,0.007000000216066837,0.0,0.0,19.7160033436348,13.23044892137827,F,49.77777777777778,4379,Plotter-15 MTR,,,,TR-EDB,,5.2e+19,17000000000000.0,,low,,,,,PWR,37.55850050358641
285.0,0.05999999865889549,0.6899999976158142,1.289999961853027,0.01200000010430813,0.0,0.0,19.65705585285711,12.7603092372497,P,80.77777777777777,4382,Plotter-15 MTR,,,,TR-EDB,,4.54e+19,5758498224251.648,,low,,,,,PWR,49.04093176019549
287.7777777777778,0.3643333315849304,0.5913333495457967,1.290000001589457,0.005333333276212215,0.0,0.0,18.92427928606188,12.02872415126189,W,60.0,4384,Plotter-15 MTR,,,,TR-EDB,,8.4e+18,1068376068376.068,,low,,,,,PWR,79.53057701178793
285.0,0.09600000083446503,0.6899999976158142,1.299999952316284,0.00800000037997961,0.0,0.0,19.80071707828239,12.90397046267498,P,80.77777777777777,4388,Plotter-15 MTR,,,,TR-EDB,,6.32e+19,8016235413495.688,,high,,,,,PWR,72.95454881779443
288.0,0.002000000094994903,0.699999988079071,1.309999942779541,0.02500000037252903,0.0,0.0,19.39794000867204,12.97932719795048,P,89.77777777777777,4394,Plotter-15 MTR,,,,TR-EDB,,2.5e+19,9535142722016.264,,low,,,,,PWR,27.96783349614913
288.0,0.300000011920929,0.699999988079071,1.309999942779541,0.01600000075995922,0.0,0.0,19.39794000867204,12.97932719795048,P,178.7777777777778,4397,Plotter-15 MTR,,,,TR-EDB,,2.5e+19,9535142722016.264,,low,,,,,PWR,128.08965232911595
288.0,0.3300000131130219,0.25,1.309999942779541,0.01999999955296516,0.0,0.0,19.37657695705651,12.94966574342239,P,139.7777777777778,4400,Plotter-15 MTR,,,,TR-EDB,,2.38e+19,8905652470008.906,,low,,,,,PWR,87.13140628680242
287.7777777777778,0.06000000052154064,0.5550000071525574,1.310000002384186,0.01649999991059303,0.0,0.0,19.36172783601759,12.90233534825836,W,0.0,4411,Plotter-15 MTR,,,,TR-EDB,,2.3e+19,7986111111111.111,,low,,,,,PWR,35.11327304949454
290.0,0.06300000101327896,0.6974999904632568,1.340000033378601,0.008999999612569809,0.0,0.0,19.91381385238371,13.0,F,116.7777777777778,4419,Plotter-15 MTR,,,,TR-EDB,,8.2e+19,10000000000000.0,,high,,,,,PWR,61.000394287841715
290.0,0.05999999865889549,0.7599999904632568,1.350000023841858,0.008999999612569809,0.0,0.0,19.85308952985186,13.23044892137827,F,60.77777777777778,4423,Plotter-15 MTR,,,,TR-EDB,,7.13e+19,17000000000000.0,,high,,,,,PWR,56.28945840730592
288.0,0.1080000028014183,0.7549999952316284,1.360000014305115,0.01700000092387199,0.0,0.0,19.65705585285711,12.7603092372497,W,98.77777777777777,4431,Plotter-15 MTR,,,,TR-EDB,,4.54e+19,5758498224251.648,,low,,,,,PWR,74.75679159828307
290.0,0.1599999964237213,0.5600000023841858,1.399999976158142,0.01099999994039536,0.0,0.0,19.38738982633873,13.23044892137827,F,64.77777777777777,4446,Plotter-15 MTR,,,,TR-EDB,,2.44e+19,17000000000000.0,,low,,,,,PWR,66.59548767793171
287.7777777777778,0.2000000029802322,0.6299999952316284,1.399999976158142,0.01700000092387199,0.0,0.0,18.65801139665711,12.95866285255224,P,40.0,4447,Plotter-15 MTR,,,,TR-EDB,,4.55e+18,9092071713465.86,,low,,,,,PWR,57.4533939435458
287.7777777777778,0.119999997317791,0.4600000083446503,1.409999966621399,0.00800000037997961,0.0,0.0,19.32221929473392,12.52902700026477,P,58.33333333333334,4450,Plotter-15 MTR,,,,TR-EDB,,2.1e+19,3380858544878.482,,low,,,,,PWR,47.99087011349818
288.0,0.05000000074505806,0.75,1.429999947547913,0.00800000037997961,0.0,0.0,19.25527250510331,11.54469822834292,F,37.77777777777778,4453,Plotter-15 MTR,,,,TR-EDB,,1.8e+19,350508236943.5682,,low,,,,,PWR,25.926251622645978
290.0,0.02049999963492155,0.6450000107288361,1.439999997615814,0.008999999612569809,0.0,0.0,19.86332286012046,13.0,P,64.77777777777777,4460,Plotter-15 MTR,,,,TR-EDB,,7.3e+19,10000000000000.0,,high,,,,,PWR,48.5342490348362
288.0,0.2649999956289927,0.5899999936421713,1.440000017484029,0.01133333332836628,0.0,0.0,18.90308998699194,12.34198860334289,W,109.7777777777778,4464,Plotter-15 MTR,,,,TR-EDB,,8e+18,2197802197802.198,,low,,,,,PWR,80.90835963443381
287.7777777777778,0.3499999940395355,0.5699999928474426,1.450000047683716,0.01999999955296516,0.0,0.0,18.14612803567824,12.84509804001426,W,30.55555555555556,4468,Plotter-15 MTR,,,,TR-EDB,,1.4e+18,7000000000000.0,,low,,,,,PWR,54.53752659299625
285.0,0.07999999821186066,1.700000047683716,1.450000047683716,0.01099999994039536,0.0,0.0,19.34242268082221,12.79312508162358,W,144.7777777777778,4469,Plotter-15 MTR,,,,TR-EDB,,2.2e+19,6210478771454.381,,low,,,,,PWR,108.55419323829399
285.0,0.07999999821186066,1.700000047683716,1.450000047683716,0.01099999994039536,0.0,0.0,18.96378782734556,11.81243023681896,W,91.77777777777777,4474,Plotter-15 MTR,,,,TR-EDB,,9.2e+18,649277326106.5944,,low,,,,,PWR,73.5385736633873
283.8888888888889,0.2150000035762787,0.5973333319028219,1.453333338101705,0.01533333367357651,0.0,0.0,18.53529412004277,11.97419273639371,W,52.77777777777778,4480,Plotter-15 MTR,,,,TR-EDB,,3.43e+18,942307692307.6923,,low,,,,,PWR,57.0227969074152
277.7777777777778,0.2150000035762787,0.5973333319028219,1.453333338101705,0.01533333367357651,0.0,0.0,18.54654266347813,11.98544127982908,W,55.55555555555556,4481,Plotter-15 MTR,,,,TR-EDB,,3.52e+18,967032967032.967,,low,,,,,PWR,61.987812995565825
285.0,0.06800000369548798,1.429999947547913,1.460000038146973,0.009999999776482582,0.0,0.0,19.74973631556906,12.85298969996166,P,96.77777777777777,4482,Plotter-15 MTR,,,,TR-EDB,,5.62e+19,7128361237950.279,,low,,,,,PWR,111.05729577259203
285.0,0.02999999932944775,0.1400000005960464,1.460000038146973,0.01200000010430813,0.0,0.0,19.56820172406699,12.72320296270945,W,45.77777777777778,4484,Plotter-15 MTR,,,,TR-EDB,,3.7e+19,5286922725194.33,,low,,,,,PWR,39.50094119630936
290.0,0.05000000074505806,0.9300000071525574,1.460000038146973,0.01499999966472387,0.0,0.0,19.79379038469082,13.0,W,85.77777777777777,4487,Plotter-15 MTR,,,,TR-EDB,,6.22e+19,10000000000000.0,,high,,,,,PWR,57.473656737389376
290.0,0.1700000017881393,0.6299999952316284,1.480000019073486,0.01499999966472387,0.0,0.0,19.35793484700045,13.23044892137827,F,90.77777777777777,4499,Plotter-15 MTR,,,,TR-EDB,,2.28e+19,17000000000000.0,,low,,,,,PWR,74.56451132015644
287.7777777777778,0.1800000071525574,0.550000011920929,1.549999952316284,0.01899999938905239,0.0,0.0,18.94939000664491,12.84509804001426,W,88.88888888888889,4527,Plotter-15 MTR,,,,TR-EDB,,8.9e+18,7000000000000.0,,low,,,,,PWR,59.68240229449867
288.0,0.239999994635582,0.6399999856948853,1.570000052452087,0.007000000216066837,0.0,0.0,19.54406804435028,11.83349376758989,W,131.7777777777778,4530,Plotter-15 MTR,,,,TR-EDB,,3.5e+19,681543794056.9381,,low,,,,,PWR,110.71552404732819
288.0,0.239999994635582,0.6399999856948853,1.570000052452087,0.007000000216066837,0.0,0.0,18.95424250943933,11.24366823267894,W,106.7777777777778,4531,Plotter-15 MTR,,,,TR-EDB,,9e+18,175254118471.7841,,low,,,,,PWR,76.06123545929205
273.8888888888889,0.3499999940395355,0.6600000262260437,1.589999993642171,0.0143333338201046,0.0,0.0,18.59549622182557,12.03439483817652,W,87.22222222222223,4535,Plotter-15 MTR,,,,TR-EDB,,3.94e+18,1082417582417.582,,low,,,,,PWR,91.27820860228391
288.0,0.3499999940395355,0.6600000262260437,1.589999993642171,0.0143333338201046,0.0,0.0,18.90308998699194,12.34198860334289,W,140.7777777777778,4538,Plotter-15 MTR,,,,TR-EDB,,8e+18,2197802197802.198,,low,,,,,PWR,92.56595774597511
279.4444444444445,0.4199999968210856,0.5950000087420145,1.629999995231628,0.01833333323399226,0.0,0.0,18.65224634100332,12.09114495735427,W,70.0,4543,Plotter-15 MTR,,,,TR-EDB,,4.49e+18,1233516483516.483,,low,,,,,PWR,85.77643634669764
288.0,0.4199999968210856,0.5950000087420145,1.629999995231628,0.01833333323399226,0.0,0.0,18.72015930340596,12.1590579197569,W,98.77777777777777,4544,Plotter-15 MTR,,,,TR-EDB,,5.25e+18,1442307692307.692,,low,,,,,PWR,80.63776277778452
284.4444444444445,0.4199999968210856,0.5950000087420145,1.629999995231628,0.01833333323399226,0.0,0.0,18.76117581315573,12.20007442950668,W,97.22222222222223,4545,Plotter-15 MTR,,,,TR-EDB,,5.77e+18,1585164835164.835,,low,,,,,PWR,86.29740036374818
290.5555555555555,0.2990000049273173,0.6850000023841858,1.646666646003723,0.01600000044951836,0.0,0.0,19.07188200730613,12.13637474148141,W,93.88888888888889,4548,Plotter-15 MTR,,,,TR-EDB,,1.18e+19,1368909512761.021,,low,,,,,PWR,102.4608227769466
288.0,0.2990000049273173,0.6850000023841858,1.646666646003723,0.01600000044951836,0.0,0.0,18.88930170250631,11.9537944366816,W,125.7777777777778,4551,Plotter-15 MTR,,,,TR-EDB,,7.75e+18,899071925754.0603,,low,,,,,PWR,94.95310532214025
288.0,0.2990000049273173,0.6850000023841858,1.646666646003723,0.01600000044951836,0.0,0.0,18.90308998699194,11.96758272116723,W,129.7777777777778,4552,Plotter-15 MTR,,,,TR-EDB,,8e+18,928074245939.6752,,low,,,,,PWR,95.72730237710067
291.0,0.06700000166893005,0.6899999976158142,0.0,0.008999999612569809,0.0,0.0,19.19312459835446,13.23044892137827,F,3.777777777777778,4559,Plotter-15 MTR,,,,TR-EDB,,1.56e+19,17000000000000.0,,low,,,,,PWR,9.745664650883063
292.0,0.06700000166893005,0.6899999976158142,0.0,0.008999999612569809,0.0,0.0,19.82672252016899,13.23044892137827,F,27.77777777777778,4560,Plotter-15 MTR,,,,TR-EDB,,6.71e+19,17000000000000.0,,high,,,,,PWR,11.992643791377477
