Repository: uw-cmg/RPV_model_benchmarking

# RPV model benchmarking
Benchmarking and analysis of different models of reactor pressure vessel steel embrittlement

## Run example notebooks in Google Colab:

Make predictions with models, conduct benchmarking and analysis such as embrittlement curves

## Citations

The raw data required to reproduce findings in this repo are available in the data_files folder. The original versions of the data are available online: the UCSB dataset is available on Figshare: 10.6084/m9.figshare.23304227, and the PLOTTER dataset is available online: https://www.astm.org/adje090015-ea.html.

If you find any of the models useful, please cite their respective original reference:

File: model_files/EONY/5fold/eony_5fold_split_1.csv (part 1 of 5)
temperature_C,wt_percent_Cu,wt_percent_Ni,wt_percent_Mn,wt_percent_P,wt_percent_Si,wt_percent_C,log(fluence_n_cm2),log(flux_n_cm2_sec),Product Form,Measured DT41J  [C],index,datatype,Short Plant ID,Matl / PF ID,alloy,PLOTTER-15 Set Name,Nation,fluence_n_cm2,flux_n_cm2_sec,delta_sigma_y_MPa,fluence_group,Measured Unirradiated Value  [C],Un-Irradiated YS  [MPa],YS(u) Known?,Unirradiated T Known?,Reactor Type,EONY Preds
291.1111111111111,0.17,0.64,1.478,0.011,0.225,0.217,17.86153441085904,10.38959995032397,SRM,4.444444444444445,15,Plotter,AN1,SRM2,AN1-SRM2,USA Surveillance,USA,7.27e+17,24524488055.52857,,low,,,NO,NO,PWR,21.642557431981608
290.0,0.096,0.58,1.4,0.009,0.21,0.22,18.4814426285023,10.75474931695326,P,18.55555555555555,23,Plotter,AN2,P1,AN2-P1,USA Surveillance,USA,3.03e+18,56852467284.501,,low,-9.5,467,YES,YES,PWR,22.943981024528014
293.3333333333333,0.03,0.73,1.33,0.007,0.28,0.2,18.58883172559421,11.02556712943192,F,-8.777777777777779,31,Plotter,BD1,F1,BD1-F1,USA Surveillance,USA,3.88e+18,106063786980.1781,,low,-44.27777777777778,451,YES,YES,PWR,10.816773721155835
289.4444444444445,0.03,0.73,1.33,0.007,0.28,0.2,19.06818586174616,10.93591079923121,F,16.27777777777778,32,Plotter,BD1,F1,BD1-F1,USA Surveillance,USA,1.17e+19,86280131676.7548,,low,-44.27777777777778,451,YES,YES,PWR,21.0457955746277
288.8888888888889,0.057,0.77,1.38,0.013,0.3,0.24,19.06069784035361,10.93452537682551,F,-5.333333333333332,38,Plotter,BD2,F1,BD2-F1,USA Surveillance,USA,1.15e+19,86005332031.43697,,low,-29.38888888888889,476,YES,YES,PWR,21.753662383777108
288.8888888888889,0.057,0.77,1.38,0.013,0.3,0.24,19.31597034545692,10.8846899738444,F,2.555555555555557,39,Plotter,BD2,F1,BD2-F1,USA Surveillance,USA,2.07e+19,76681389493.4494,,low,-29.38888888888889,476,YES,YES,PWR,29.185600709823436
288.8888888888889,0.057,0.77,1.38,0.013,0.3,0.24,19.06069784035361,10.93452537682551,F,18.77777777777778,41,Plotter,BD2,F1,BD2-F1,USA Surveillance,USA,1.15e+19,86005332031.43697,,low,-30.77777777777778,476,YES,YES,PWR,21.753662383777108
288.8888888888889,0.04,0.64,1.45,0.011,0.53,0.069,18.58883172559421,11.01814311135271,W,-0.4444444444444464,43,Plotter,BD2,W1,BD2-W1,USA Surveillance,USA,3.88e+18,104266095675.4293,,low,-28.44444444444444,503,YES,YES,PWR,16.551967108463472
288.8888888888889,0.04,0.64,1.45,0.011,0.53,0.069,19.31597034545692,10.8846899738444,W,13.16666666666666,45,Plotter,BD2,W1,BD2-W1,USA Surveillance,USA,2.07e+19,76681389493.4494,,low,-28.44444444444444,503,YES,YES,PWR,38.23128756553703
275.5555555555555,0.2,0.33,1.49,0.01,0.09,0.15,17.18184358794477,8.726273376495698,W,15.55555555555556,47,Plotter,BF2,W1,BF2-W1,USA Surveillance,USA,1.52e+17,532443312.3018225,,low,,,NO,NO,BWR,32.25968588968758
292.0,0.04,0.86,0.71,0.011,0.2,0.0,19.13353890837022,11.01689929072727,F,12.0,49,Plotter,BOR,F1,BOR-F1,Netherlands Surveillance,NETHERLANDS,1.36e+19,103967904496.3061,,low,,,NO,NO,PWR,20.676155658556297
292.0,0.09,0.05,1.98,0.011,0.19,0.0,18.987219229908,11.21443413178826,W,34.0,52,Plotter,BOR,W1,BOR-W1,Netherlands Surveillance,NETHERLANDS,9.71e+18,163845354283.9401,,low,,,NO,NO,PWR,36.178281827653755
298.8888888888889,0.27,0.1,1.25,0.014,0.28,0.12,18.17609125905568,10.80169488914176,W,27.22222222222222,59,Plotter,BRP,W1,BRP-W1,USA Surveillance,USA,1.5e+18,63342454646.80247,,low,,,NO,NO,BWR,34.93093611644317
283.8888888888889,0.26,0.62,1.37,0.018,0.27,0.11,18.48000694295715,10.90201908997416,W,88.77777777777777,70,Plotter,BV1,W1,BV1-W1,USA Surveillance,USA,3.02e+18,79802976492.47421,,low,-54.72222222222222,461,YES,YES,PWR,66.84234448603219
283.8888888888889,0.26,0.62,1.37,0.018,0.27,0.11,19.32221929473392,10.66807665033349,W,99.16666666666666,73,Plotter,BV1,W1,BV1-W1,USA Surveillance,USA,2.1e+19,46566827388.74519,,low,-54.72222222222222,461,YES,YES,PWR,94.83502908300233
283.8888888888889,0.05,0.56,1.32,0.01,0.24,0.24,19.56584781867352,11.07360498124054,P,39.88888888888889,76,Plotter,BV2,P1,BV2-P1,USA Surveillance,USA,3.68e+19,118469070558.6332,,low,2.000000000000001,492,YES,YES,PWR,56.58579763562763
283.8888888888889,0.05,0.56,1.32,0.01,0.24,0.24,18.78532983501077,11.15618945958039,P,10.11111111111111,77,Plotter,BV2,P1,BV2-P1,USA Surveillance,USA,6.1e+18,143281282297.0103,,low,4.111111111111111,498,YES,YES,PWR,23.03819501874953
283.8888888888889,0.08,0.07,1.17,0.008,0.14,0.1,19.41830129131975,11.14134343400073,W,14.77777777777778,83,Plotter,BV2,W1,BV2-W1,USA Surveillance,USA,2.62e+19,138466091662.4387,,low,-39.88888888888889,507,YES,YES,PWR,49.71947764734556
289.4444444444445,0.05,0.73,0.69,0.01,0.27,0.21,19.17318626841227,10.920796602584,F,10.16666666666666,88,Plotter,BY1,F1,BY1-F1,USA Surveillance,USA,1.49e+19,83329082990.8452,,low,-66.5,497,YES,YES,PWR,23.28300437531
290.0,0.05,0.73,0.69,0.01,0.27,0.21,19.3541084391474,10.88822209806754,F,27.5,89,Plotter,BY1,F1,BY1-F1,USA Surveillance,USA,2.26e+19,77307583477.13911,,low,-66.5,497,YES,YES,PWR,28.234428435646755
290.0,0.05,0.73,0.69,0.01,0.27,0.21,19.3541084391474,10.88822209806754,F,16.38888888888889,92,Plotter,BY1,F1,BY1-F1,USA Surveillance,USA,2.26e+19,77307583477.13911,,low,-57.27777777777778,479,YES,YES,PWR,28.234428435646755
289.4444444444445,0.07,0.65,1.18,0.005,0.23,0.18,19.08278537031645,10.91466188281497,F,17.83333333333333,100,Plotter,BY2,F1,BY2-F1,USA Surveillance,USA,1.21e+19,82160274733.09454,,low,-43.88888888888889,445,YES,YES,PWR,21.118723715649864
294.4444444444445,0.09,0.845,0.725,0.008,0.292,0.204,19.36361197989214,10.89678965896313,F,25.9,110,Plotter,CB1,F1,CB1-F1,USA Surveillance,USA,2.31e+19,78847814297.62776,,low,,459,YES,NO,PWR,39.75889486435432
294.4444444444445,0.081,0.61,1.393,0.012,0.285,0.235,19.35218251811136,10.88770393995589,P,22.79444444444444,116,Plotter,CB2,P1,CB2-P1,USA Surveillance,USA,2.25e+19,77215402557.86832,,low,,479,YES,NO,PWR,38.433869043573296
294.4444444444445,0.081,0.61,1.393,0.012,0.285,0.235,18.51851393987789,11.08520888169895,P,17.22222222222222,117,Plotter,CB2,P1,CB2-P1,USA Surveillance,USA,3.3e+18,121677108774.9106,,low,,462,YES,NO,PWR,17.60812995026687
294.4444444444445,0.042,0.153,1.163,0.008,0.133,0.14,18.51851393987789,11.08520888169895,W,-18.33333333333333,120,Plotter,CB2,W1,CB2-W1,USA Surveillance,USA,3.3e+18,121677108774.9106,,low,,510,YES,NO,PWR,12.408016499567848
286.6666666666667,0.12,0.64,1.29,0.011,0.24,0.26,19.34242268082221,10.4182449074479,P,54.77777777777778,126,Plotter,CC1,P1,CC1-P1,USA Surveillance,USA,2.2e+19,26196598709.8318,,low,-14.33333333333333,487,YES,YES,PWR,58.19206329494096
287.2222222222222,0.18,0.16,1.05,0.014,0.2,0.15,18.69897000433602,10.72159690180681,W,28.0,129,Plotter,CC1,W1,CC1-W1,USA Surveillance,USA,5e+18,52674073062.73187,,low,-51.83333333333333,515,YES,YES,PWR,38.13579026583047
287.7777777777778,0.133,0.66,1.21,0.005,0.205,0.208,18.91645394854993,10.7520663505966,P,45.0,132,Plotter,CC2,P1,CC2-P1,USA Surveillance,USA,8.25e+18,56502329128.7382,,low,,438,YES,NO,PWR,42.93778320313615
287.2222222222222,0.133,0.66,1.21,0.005,0.205,0.208,19.29003461136252,10.74356380982559,P,60.0,133,Plotter,CC2,P1,CC2-P1,USA Surveillance,USA,1.95e+19,55406894595.28758,,low,,438,YES,NO,PWR,56.3821337043106
287.7777777777778,0.21,0.06,1.167,0.013,0.143,0.115,18.91645394854993,10.7520663505966,W,37.22222222222222,137,Plotter,CC2,W1,CC2-W1,USA Surveillance,USA,8.25e+18,56502329128.7382,,low,,519,YES,NO,PWR,44.98907960009987
280.0,0.14,0.49,1.4,0.009,0.25,0.24,18.91960102378411,10.87921517290216,P,47.77777777777778,141,Plotter,CK1,P1,CK1-P1,USA Surveillance,USA,8.31e+18,75720796375.02405,,low,,472,YES,NO,PWR,46.356697506036014
280.0,0.17,0.64,1.478,0.011,0.225,0.217,18.91960102378411,10.87921517290216,SRM,55.55555555555556,149,Plotter,CK1,SRM2,CK1-SRM2,USA Surveillance,USA,8.31e+18,75720796375.02405,,low,,,NO,NO,PWR,50.858565377905556
280.0,0.17,0.64,1.478,0.011,0.225,0.217,19.07918124604763,10.88576944017869,SRM,60.0,150,Plotter,CK1,SRM2,CK1-SRM2,USA Surveillance,USA,1.2e+19,76872222990.94446,,low,,,NO,NO,PWR,58.519677804837606
283.3333333333333,0.11,0.58,1.285,0.017,0.215,0.215,19.19865708695442,10.76233258800171,P,53.33333333333334,158,Plotter,CK2,P1,CK2-P1,USA Surveillance,USA,1.58e+19,57853892995.78297,,low,,,NO,NO,PWR,50.572671539557355
282.7777777777778,0.11,0.58,1.285,0.017,0.215,0.215,18.37657695705651,10.84434659463419,P,43.33333333333334,159,Plotter,CK2,P1,CK2-P1,USA Surveillance,USA,2.38e+18,69878986038.29602,,low,,462,YES,NO,PWR,27.350061244028428
283.3333333333333,0.053,0.965,1.375,0.02,0.4,0.095,19.00860017176192,10.78963426142059,W,37.22222222222222,165,Plotter,CK2,W1,CK2-W1,USA Surveillance,USA,1.02e+19,61607595854.1712,,low,,526,YES,NO,PWR,31.39977401484211
292.7777777777778,0.06,0.55,1.32,0.005,0.22,0.23,18.49554433754645,10.97554843154114,P,-3.277777777777779,167,Plotter,CL1,P1,CL1-P1,USA Surveillance,USA,3.13e+18,94525379913.50777,,low,-19.27777777777778,462,YES,YES,PWR,12.810193789625142
291.6666666666667,0.06,0.55,1.32,0.005,0.22,0.23,19.07188200730613,10.90097754243504,P,13.94444444444444,168,Plotter,CL1,P1,CL1-P1,USA Surveillance,USA,1.18e+19,79611818172.0047,,low,-19.27777777777778,462,YES,YES,PWR,25.714256877407934
262.9186574027526,0.09,0.65,1.27,0.01,0.31,0.169,20.06483221973857,11.39089022110449,F,142.2675888288712,185,Plotter,F43,F2,F43-F2,France Surveillance,FRANCE,1.161e+20,245974576271.1865,,high,,,NO,NO,PWR,127.02501353851132
262.3380568491908,0.09,0.65,1.27,0.01,0.31,0.169,19.9649663748311,11.35175902272734,F,139.5124975710581,192,Plotter,F43,F2,F43-F2,France Surveillance,FRANCE,9.225e+19,224780701754.386,,high,,,NO,NO,PWR,115.45956959054801
262.0,0.07,0.61,1.22,0.015,0.27,0.159,19.2405492482826,10.52121796129887,F,45.11537012841359,198,Plotter,F43,F1a,F43-F1a,Decommissioned Vessels,FRANCE,1.74e+19,33206106870.22901,,low,,,NO,NO,PWR,46.27420416963736
292.7777777777778,0.05,0.59,1.36,0.006,0.23,0.21,19.17318626841227,10.87919507179448,P,14.27777777777778,207,Plotter,CP1,P1,CP1-P1,USA Surveillance,USA,1.49e+19,75717291756.10455,,low,-17.16666666666667,446,YES,YES,PWR,28.120417137416233
292.7777777777778,0.04,0.22,1.33,0.004,0.17,0.19,19.17318626841227,10.87919507179448,W,9.611111111111114,208,Plotter,CP1,W1,CP1-W1,USA Surveillance,USA,1.49e+19,75717291756.10455,,low,-54.5,607,YES,YES,PWR,27.814386491955418
293.3333333333333,0.065,0.62,1.36,0.014,0.25,0.22,18.50105926221775,11.04321126296129,P,13.0,211,Plotter,CP2,P1,CP2-P1,USA Surveillance,USA,3.17e+18,110461583064.3228,,low,-24.5,469,YES,YES,PWR,13.088488140171465
275.0,0.21,0.758,1.278,0.009,0.2,0.23,17.44715803134222,8.898836926285247,P,34.44444444444444,214,Plotter,CPR,P1,CPR-P1,USA Surveillance,USA,2.8e+17,792203809.1422583,,low,-41.66666666666666,,NO,YES,BWR,45.15175920613678
275.0,0.03,0.65,1.375,0.012,0.28,0.0,17.69019608002851,9.264817823009537,P,-3.78,217,Plotter,CPR,P3,CPR-P3,USA Surveillance,USA,4.9e+17,1840000000.0,,low,,UN-SPEC,NO,NO,BWR,10.045785340941311
275.0,0.11,0.61,1.43,0.013,0.23,0.205,17.57287160220048,9.146128035678238,P,16.61,221,Plotter,CPR,PBWR2,CPR-PBWR2,USA Surveillance,USA,3.74e+17,1400000000.0,,low,,UN-SPEC,NO,NO,BWR,21.81211213623348
275.0,0.172,0.584,1.16,0.018,0.17,0.2,17.57749179983723,9.152288344383056,P,22.33,224,Plotter,CPR,PBWR4,CPR-PBWR4,USA Surveillance,USA,3.78e+17,1420000000.0,,low,,UN-SPEC,NO,NO,BWR,33.06594210194535
275.0,0.23,0.75,1.36,0.014,0.24,0.0,17.51719589794997,9.089905111439398,W,40.56,227,Plotter,CPR,W1,CPR-W1,USA Surveillance,USA,3.29e+17,1230000000.0,,low,,UN-SPEC,NO,NO,BWR,59.62688025963395
275.0,0.29,0.69,1.575,0.016,0.47,0.0,17.69284691927723,9.267171728403014,W,67.0,231,Plotter,CPR,W3,CPR-W3,USA Surveillance,USA,4.93e+17,1850000000.0,,low,,UN-SPEC,NO,NO,BWR,70.80014825162685
275.0,0.01,0.9,1.33,0.012,0.43,0.07,17.61172330800734,9.1846914308176,W,-14.67,237,Plotter,CPR,WBWR1,CPR-WBWR1,USA Surveillance,USA,4.09e+17,1530000000.0,,low,,UN-SPEC,NO,NO,BWR,9.202631256743931
294.4444444444445,0.41,0.1,1.65,0.021,1.0,0.08,18.02118929906994,10.65315097240359,W,17.77777777777778,244,Plotter,CR3,W1,CR3-W1,USA Surveillance,USA,1.05e+18,44993623760.74704,,low,,531,YES,NO,PWR,40.73496549936956
292.2222222222222,0.41,0.1,1.65,0.021,1.0,0.08,18.8750612633917,10.70047631478225,W,54.44444444444444,246,Plotter,CR3,W1,CR3-W1,USA Surveillance,USA,7.5e+18,50173721493.29839,,low,,531,YES,NO,PWR,57.04852641446657
280.5555555555555,0.1,0.2,1.42,0.01,0.26,0.2,18.66558099101795,10.74807548146541,P,21.11111111111111,257,Plotter,CTY,P1,CTY-P1,USA Surveillance,USA,4.63e+18,55985489721.88634,,low,,421.04,YES,NO,PWR,28.250187562807124
280.5555555555555,0.1,0.2,1.42,0.01,0.26,0.2,19.19033169817029,10.81193379722215,P,22.77777777777778,258,Plotter,CTY,P1,CTY-P1,USA Surveillance,USA,1.55e+19,64853556485.35567,,low,,421.04,YES,NO,PWR,46.55828247088186
280.5555555555555,0.12,0.2,1.46,0.013,0.22,0.2,18.66558099101795,10.74807548146541,P,30.0,262,Plotter,CTY,P3,CTY-P3,USA Surveillance,USA,4.63e+18,55985489721.88634,,low,,,NO,NO,PWR,31.617444561436635
280.5555555555555,0.205,0.044,1.304,0.018,0.325,0.047,19.35793484700045,10.83679676329642,W,62.77777777777778,268,Plotter,CTY,W1,CTY-W1,USA Surveillance,USA,2.28e+19,68674698795.18071,,low,,481.254,YES,NO,PWR,69.25577775854842
292.7777777777778,0.02,0.81,0.63,0.011,0.27,0.22,19.10720996964787,11.08726527900846,F,20.55555555555556,276,Plotter,DB1,F2,DB1-F2,USA Surveillance,USA,1.28e+19,122254619696.4418,,low,,,NO,NO,PWR,19.587758945942838
291.1111111111111,0.14,0.5,1.42,0.01,0.19,0.22,18.23299611039215,10.71641314518823,P,16.42777777777778,279,Plotter,DB1,P1,DB1-P1,USA Surveillance,USA,1.71e+18,52049090510.62897,,low,,,NO,NO,PWR,27.01490048540035
292.2222222222222,0.12,0.5,1.35,0.01,0.23,0.22,18.22530928172586,10.70946933549171,P,24.69444444444444,280,Plotter,DB1,P2,DB1-P2,USA Surveillance,USA,1.68e+18,51223510127.61971,,low,,,NO,NO,PWR,22.859209750139765
291.1111111111111,0.17,0.64,1.478,0.011,0.225,0.217,18.23299611039215,10.71641314518823,SRM,30.58888888888889,283,Plotter,DB1,SRM2,DB1-SRM2,USA Surveillance,USA,1.71e+18,52049090510.62897,,low,,,NO,NO,PWR,25.87300587755826
292.7777777777778,0.22,0.63,1.705,0.014,0.422,0.089,18.29225607135648,10.78484929265919,W,59.44444444444444,286,Plotter,DB1,W1,DB1-W1,USA Surveillance,USA,1.96e+18,60932541458.99862,,low,,,NO,NO,PWR,54.630069222429945
292.2222222222222,0.22,0.63,1.705,0.014,0.422,0.089,18.98317507203781,10.7479719628258,W,78.88888888888889,289,Plotter,DB1,W1,DB1-W1,USA Surveillance,USA,9.62e+18,55972146584.18629,,low,,,NO,NO,PWR,69.91922699677087
292.7777777777778,0.22,0.63,1.705,0.014,0.422,0.089,19.06445798922692,10.67022883625214,W,119.1444444444444,290,Plotter,DB1,W1,DB1-W1,USA Surveillance,USA,1.16e+19,46798166286.4719,,low,,,NO,NO,PWR,72.10154766168932
291.1111111111111,0.16,0.18,1.05,0.014,0.2,0.15,19.05690485133647,10.80955971463527,W,28.58888888888889,296,Plotter,DB1,W6,DB1-W6,USA Surveillance,USA,1.14e+19,64500000000.0,,low,,,NO,NO,PWR,42.72680803703763
282.7777777777778,0.081,0.481,1.445,0.01,0.225,0.235,19.13353890837022,10.47878928346301,P,17.54444444444444,302,Plotter,DC1,P1,DC1-P1,USA Surveillance,USA,1.36e+19,30115444900.78201,,low,,432,YES,NO,PWR,41.03982183451375
284.4444444444445,0.17,0.64,1.478,0.011,0.225,0.217,18.45178643552429,10.85606981558087,SRM,36.11111111111111,303,Plotter,DC1,SRM2,DC1-SRM2,USA Surveillance,USA,2.83e+18,71790969051.24303,,low,,,NO,NO,PWR,32.861513478701006
283.3333333333333,0.17,0.64,1.478,0.011,0.225,0.217,19.02118929906994,10.75374459088695,SRM,60.0,304,Plotter,DC1,SRM2,DC1-SRM2,USA Surveillance,USA,1.05e+19,56721092986.29099,,low,,,NO,NO,PWR,52.464555733676164
282.7777777777778,0.17,0.64,1.478,0.011,0.225,0.217,19.13353890837022,10.47878928346301,SRM,62.2,305,Plotter,DC1,SRM2,DC1-SRM2,USA Surveillance,USA,1.36e+19,30115444900.78201,,low,,,NO,NO,PWR,59.74386896294927
284.4444444444445,0.196,1.0,1.347,0.013,0.214,0.097,18.45178643552429,10.85606981558087,W,62.77777777777778,306,Plotter,DC1,W1,DC1-W1,USA Surveillance,USA,2.83e+18,71790969051.24303,,low,,506,YES,NO,PWR,72.85423155799073
283.3333333333333,0.196,1.0,1.347,0.013,0.214,0.097,19.02118929906994,10.75374459088695,W,130.0,307,Plotter,DC1,W1,DC1-W1,USA Surveillance,USA,1.05e+19,56721092986.29099,,low,,506,YES,NO,PWR,88.63063251948819
285.0,0.14,0.662,1.255,0.009,0.164,0.237,19.37657695705651,10.81745032143286,P,69.95555555555556,312,Plotter,DC2,P1,DC2-P1,USA Surveillance,USA,2.38e+19,65682597842.78477,,low,,428,YES,NO,PWR,64.69478878305168
285.0,0.219,0.871,1.403,0.015,0.158,0.127,18.51851393987789,11.0111071611806,W,96.11111111111111,317,Plotter,DC2,W1,DC2-W1,USA Surveillance,USA,3.3e+18,102590503476.8854,,low,,453,YES,NO,PWR,73.32447162491604
287.0,0.05,0.76,1.34,0.011,0.22,0.23,20.07918124604763,11.14612803567824,F,83.1,324,Plotter,DO3,F1,DO3-F1,Belgium Surveillance,BELGIUM,1.2e+20,140000000000.0,,high,,UN-SPEC,NO,NO,PWR,72.89185038586106
295.0,0.04,0.77,1.46,0.007,0.22,0.22,19.12385164096709,11.14612803567824,F,20.1,332,Plotter,DO4,F2,DO4-F2,Belgium Surveillance,BELGIUM,1.33e+19,140000000000.0,,low,,UN-SPEC,NO,NO,PWR,19.288489101307068
295.0,0.04,0.77,1.46,0.007,0.22,0.22,19.73559889969818,11.14612803567824,F,39.9,334,Plotter,DO4,F2,DO4-F2,Belgium Surveillance,BELGIUM,5.44e+19,140000000000.0,,low,,UN-SPEC,NO,NO,PWR,39.009630739291865
285.5555555555555,0.133,0.537,1.645,0.008,0.253,0.247,18.85186960072977,11.36819673692345,P,28.88888888888889,345,Plotter,DR3,P1,DR3-P1,USA Surveillance,USA,7.11e+18,233451536643.026,,low,-20.77777777777778,422.649,YES,YES,BWR,41.66488346804027
285.5555555555555,0.133,0.537,1.645,0.008,0.253,0.247,19.26951294421792,11.34096142938667,P,56.66666666666666,348,Plotter,DR3,P1,DR3-P1,USA Surveillance,USA,1.86e+19,219261019634.4707,,low,-20.77777777777778,422.649,YES,YES,BWR,57.34623246693841
285.5555555555555,0.35,0.73,1.75,0.013,0.54,0.09,18.85186960072977,11.36819673692345,W,110.0,355,Plotter,DR3,W2,DR3-W2,USA Surveillance,USA,7.11e+18,233451536643.026,,low,,,NO,NO,BWR,97.43355705797244
285.5555555555555,0.35,0.73,1.75,0.013,0.54,0.09,19.13353890837022,11.45666247639708,W,112.2222222222222,356,Plotter,DR3,W2,DR3-W2,USA Surveillance,USA,1.36e+19,286195286195.2862,,low,,,NO,NO,BWR,108.41387282010145
284.4444444444445,0.1,0.56,1.4,0.015,0.28,0.2,18.79098847508882,11.21300062210582,P,37.77777777777778,362,Plotter,FA1,P1,FA1-P1,USA Surveillance,USA,6.18e+18,163305428716.3876,,low,,444,YES,NO,PWR,33.42947709790913
283.3333333333333,0.14,0.19,1.06,0.016,0.27,0.13,19.9304395947667,11.04602671423302,W,63.05555555555556,371,Plotter,FA1,W1,FA1-W1,USA Surveillance,USA,8.52e+19,111180011399.866,,high,,538,YES,NO,PWR,100.35698841758068
282.7777777777778,0.14,0.19,1.06,0.016,0.27,0.13,19.24303804868629,11.25286974791665,W,39.44444444444444,373,Plotter,FA1,W1,FA1-W1,USA Surveillance,USA,1.75e+19,179006890230.9291,,low,,538,YES,NO,PWR,53.90394267605501
282.7777777777778,0.14,0.19,1.06,0.016,0.27,0.13,19.48995847942484,11.2058220374787,W,48.33333333333334,374,Plotter,FA1,W1,FA1-W1,USA Surveillance,USA,3.09e+19,160628290540.7091,,low,,538,YES,NO,PWR,66.88308670784781
283.8888888888889,0.195,0.597,1.327,0.005,0.229,0.215,19.83250891270623,11.05472018890542,P,119.0,386,Plotter,FA2,P1,FA2-P1,USA Surveillance,USA,6.8e+19,113427977637.8744,,high,,498,YES,NO,PWR,105.21022363850528
283.8888888888889,0.195,0.597,1.327,0.005,0.229,0.215,19.83250891270623,11.05472018890542,P,128.0,387,Plotter,FA2,P1,FA2-P1,USA Surveillance,USA,6.8e+19,113427977637.8744,,high,,483,YES,NO,PWR,105.21022363850528
284.4444444444445,0.03,0.9,0.937,0.004,0.324,0.139,18.78175537465247,11.23762578893044,W,-8.88888888888889,388,Plotter,FA2,W1,FA2-W1,USA Surveillance,USA,6.05e+18,172832650001.5998,,low,,483,YES,NO,PWR,21.992412943419133
280.0,0.101,0.483,1.461,0.011,0.214,0.22,18.92788341033071,10.65675509667242,P,41.66666666666666,397,Plotter,FC1,P1,FC1-P1,USA Surveillance,USA,8.47e+18,45368570625.41993,,low,,455,YES,NO,PWR,39.67200197191862
282.2222222222222,0.101,0.483,1.461,0.011,0.214,0.22,19.18752072083646,10.55645442437005,P,42.77777777777778,398,Plotter,FC1,P1,FC1-P1,USA Surveillance,USA,1.54e+19,36012595615.77984,,low,,455,YES,NO,PWR,48.88756046441401
277.7777777777778,0.11,0.61,1.43,0.013,0.23,0.205,17.69897000433602,9.0727738096956,P,13.4,405,Plotter,FTZ,PBWR2,FTZ-PBWR2,USA Surveillance,USA,5e+17,1182425561.581196,,low,,,NO,NO,BWR,22.801054913087803
285.0,0.05,0.69,0.67,0.01,0.2,0.19,19.56110138364906,10.83184585533541,F,26.11111111111111,409,Plotter,GIN,F1,GIN-F1,USA Surveillance,USA,3.64e+19,67896260482.88417,,low,,432.646,YES,NO,PWR,40.8584812326405
285.0,0.07,0.69,0.66,0.01,0.23,0.18,18.76863810124761,11.12370345863401,F,-6.666666666666667,411,Plotter,GIN,F2,GIN-F2,USA Surveillance,USA,5.87e+18,132954627817.6415,,low,,539.5145,YES,NO,PWR,16.407173017034143
282.7777777777778,0.07,0.69,0.66,0.01,0.23,0.18,19.76342799356294,10.78032154728078,F,51.0,415,Plotter,GIN,F2,GIN-F2,USA Surveillance,USA,5.8e+19,60300588034.69987,,low,,539.5145,YES,NO,PWR,54.395154271695894
285.0,0.2,0.18,1.34,0.014,0.23,0.24,18.76863810124761,11.12370345863401,SRM,50.0,416,Plotter,GIN,SRM3,GIN-SRM3,USA Surveillance,USA,5.87e+18,132954627817.6415,,low,,,NO,NO,PWR,36.67849220654257
285.0,0.24,0.52,1.3,0.009,0.5,0.07,18.76863810124761,11.12370345863401,W,81.66666666666667,419,Plotter,GIN,W1,GIN-W1,USA Surveillance,USA,5.87e+18,132954627817.6415,,low,,507.109,YES,NO,PWR,62.91466306424961
284.0,0.16,0.745,0.71,0.013,0.0,0.227,18.46538285144842,10.33435476708706,F,14.95925619327855,425,Plotter,GUN,F1,GUN-F1,Kussmaul 90,GERMANY,2.92e+18,21595077505.62064,,low,,,NO,NO,PWR,52.11267374304945
284.0,0.16,0.745,0.71,0.013,0.0,0.227,18.69635638873333,10.93312012608545,F,27.12064412707177,426,Plotter,GUN,F1,GUN-F1,Kussmaul 90,GERMANY,4.97e+18,85727493514.37875,,low,,,NO,NO,BWR,55.22935423806454
284.0,0.25,0.2,1.33,0.009,0.0,0.08,18.69635638873333,10.93312012608545,W,47.40018099423715,430,Plotter,GUN,W1,GUN-W1,Kussmaul 90,GERMANY,4.97e+18,85727493514.37875,,low,,,NO,NO,BWR,49.30834395980141
276.6666666666667,0.12,0.7,1.43,0.013,0.23,0.24,17.38021124171161,9.122133587265333,P,26.66666666666667,433,Plotter,HA1,P1,HA1-P1,USA Surveillance,USA,2.4e+17,1324748960.072066,,low,-51.94444444444444,,NO,YES,BWR,23.701931453540194
277.7777777777778,0.13,0.1,1.19,0.014,0.0,0.0,17.36172783601759,9.044309740408856,W,0.5555555555555556,435,Plotter,HA2,W1,HA2-W1,USA Surveillance,USA,2.3e+17,1107413313.611747,,low,,,NO,NO,BWR,18.181848278812915
285.5555555555555,0.2,0.18,1.34,0.014,0.23,0.24,18.68033551341456,11.07431893683133,SRM,39.44444444444444,442,Plotter,HB2,SRM3,HB2-SRM3,USA Surveillance,USA,4.79e+18,118663987189.244,,low,,,NO,NO,PWR,33.63425987572221
277.7777777777778,0.2,0.18,1.34,0.014,0.23,0.24,19.00860017176192,10.79379022119175,SRM,48.88888888888889,461,Plotter,IP2,SRM3,IP2-SRM3,USA Surveillance,USA,1.02e+19,62199976583.53823,,low,,,NO,NO,PWR,52.08084350700151
282.2222222222222,0.19,0.49,1.32,0.011,0.26,0.2,18.92788341033071,10.23874510522505,P,89.0,465,Plotter,IP3,P2,IP3-P2,USA Surveillance,USA,8.47e+18,17327866974.35394,,low,,406.8049999999999,YES,NO,PWR,54.852323736444774
283.8888888888889,0.24,0.52,1.3,0.012,0.28,0.22,18.84010609445676,10.83614950920148,P,82.77777777777777,469,Plotter,IP3,P3,IP3-P3,USA Surveillance,USA,6.92e+18,68572425164.89091,,low,,458.86225,YES,NO,PWR,57.28883965697211
276.0,0.01,0.67,1.35,0.003,0.0,0.0,17.41497334797082,9.146128035678238,F,-11.0,476,Plotter,JBF,F1,JBF-F1,Japan Surveillance,JAPAN,2.6e+17,1400000000.0,,low,,UN-SPEC,NO,NO,PWR,5.424182982179412
276.0,0.01,0.67,1.35,0.003,0.0,0.0,18.04139268515823,10.11394335230684,F,-3.0,477,Plotter,JBF,F1,JBF-F1,Japan Surveillance,JAPAN,1.1e+18,13000000000.0,,low,,UN-SPEC,NO,NO,BWR,9.538817506900283
276.0,0.03,0.91,1.35,0.002,0.0,0.0,18.04139268515823,10.11394335230684,F,4.0,480,Plotter,JBF,F10,JBF-F10,Japan Surveillance,JAPAN,1.1e+18,13000000000.0,,low,,UN-SPEC,NO,NO,BWR,9.50835229648916
276.0,0.04,0.9,1.35,0.004,0.0,0.0,18.34242268082221,10.11394335230684,F,10.0,484,Plotter,JBF,F13,JBF-F13,Japan Surveillance,JAPAN,2.2e+18,13000000000.0,,low,,UN-SPEC,NO,NO,BWR,13.533009401004252
276.0,0.04,0.91,1.35,0.002,0.0,0.0,18.23044892137827,10.11394335230684,F,19.0,485,Plotter,JBF,F14,JBF-F14,Japan Surveillance,JAPAN,1.7e+18,13000000000.0,,low,,UN-SPEC,NO,NO,BWR,11.820432916624279
276.0,0.16,0.56,1.35,0.012,0.0,0.0,18.11394335230684,10.11394335230684,P,29.0,508,Plotter,JBP,P10,JBP-P10,Japan Surveillance,JAPAN,1.3e+18,13000000000.0,,low,,UN-SPEC,NO,NO,BWR,35.56491606775915
276.0,0.08,0.55,1.35,0.012,0.0,0.0,17.49136169383427,10.11394335230684,P,9.0,519,Plotter,JBP,P2,JBP-P2,Japan Surveillance,JAPAN,3.1e+17,13000000000.0,,low,,UN-SPEC,NO,NO,BWR,10.7757460270531
276.0,0.09,0.56,1.35,0.012,0.0,0.0,17.32221929473392,9.146128035678238,P,-2.0,527,Plotter,JBP,P5,JBP-P5,Japan Surveillance,JAPAN,2.1e+17,1400000000.0,,low,,UN-SPEC,NO,NO,BWR,13.616612431196993
276.0,0.09,0.56,1.35,0.012,0.0,0.0,18.0,10.11394335230684,P,3.0,528,Plotter,JBP,P5,JBP-P5,Japan Surveillance,JAPAN,1e+18,13000000000.0,,low,,UN-SPEC,NO,NO,BWR,19.340855116020425
276.0,0.13,0.55,1.35,0.015,0.0,0.0,17.25527250510331,9.146128035678238,P,7.0,536,Plotter,JBP,P8,JBP-P8,Japan Surveillance,JAPAN,1.8e+17,1400000000.0,,low,,UN-SPEC,NO,NO,BWR,21.920976671280318
276.0,0.13,0.55,1.35,0.015,0.0,0.0,17.81954393554187,10.11394335230684,P,22.0,538,Plotter,JBP,P8,JBP-P8,Japan Surveillance,JAPAN,6.6e+17,13000000000.0,,low,,UN-SPEC,NO,NO,BWR,25.92367103460417
276.0,0.15,0.57,1.35,0.012,0.0,0.0,17.68124123737559,9.146128035678238,P,33.0,540,Plotter,JBP,P9,JBP-P9,Japan Surveillance,JAPAN,4.8e+17,1400000000.0,,low,,UN-SPEC,NO,NO,BWR,29.94358880887677
276.0,0.01,0.67,1.44,0.006,0.0,0.0,17.20411998265593,10.11394335230684,W,7.0,542,Plotter,JBW,W1,JBW-W1,Japan Surveillance,JAPAN,1.6e+17,13000000000.0,,low,,UN-SPEC,NO,NO,BWR,4.823252553819874
276.0,0.03,0.98,1.44,0.007,0.0,0.0,17.20411998265593,9.146128035678238,W,3.0,551,Plotter,JBW,W13,JBW-W13,Japan Surveillance,JAPAN,1.6e+17,1400000000.0,,low,,UN-SPEC,NO,NO,BWR,5.66769879165712
276.0,0.03,0.98,1.44,0.007,0.0,0.0,17.6232492903979,9.146128035678238,W,3.0,553,Plotter,JBW,W13,JBW-W13,Japan Surveillance,JAPAN,4.2e+17,1400000000.0,,low,,UN-SPEC,NO,NO,BWR,9.182721556352337
276.0,0.07,0.72,1.44,0.011,0.0,0.0,17.23044892137827,9.146128035678238,W,2.0,561,Plotter,JBW,W16,JBW-W16,Japan Surveillance,JAPAN,1.7e+17,1400000000.0,,low,,UN-SPEC,NO,NO,BWR,5.950425295442352
276.0,0.07,0.74,1.44,0.011,0.0,0.0,17.70757017609793,9.146128035678238,W,2.0,565,Plotter,JBW,W17,JBW-W17,Japan Surveillance,JAPAN,5.1e+17,1400000000.0,,low,,UN-SPEC,NO,NO,BWR,10.306438938349201
276.0,0.01,0.68,1.44,0.006,0.0,0.0,18.23044892137827,10.11394335230684,W,13.0,573,Plotter,JBW,W2,JBW-W2,Japan Surveillance,JAPAN,1.7e+18,13000000000.0,,low,,UN-SPEC,NO,NO,BWR,15.721879824881167
276.0,0.09,0.66,1.44,0.013,0.0,0.0,17.6232492903979,9.146128035678238,W,8.0,575,Plotter,JBW,W20,JBW-W20,Japan Surveillance,JAPAN,4.2e+17,1400000000.0,,low,,UN-SPEC,NO,NO,BWR,19.550484556997645
276.0,0.09,0.66,1.44,0.013,0.0,0.0,18.0,10.11394335230684,W,20.0,578,Plotter,JBW,W20,JBW-W20,Japan Surveillance,JAPAN,1e+18,13000000000.0,,low,,UN-SPEC,NO,NO,BWR,22.601349158678175
276.0,0.09,0.67,1.44,0.013,0.0,0.0,17.50514997831991,9.146128035678238,W,5.0,581,Plotter,JBW,W21,JBW-W21,Japan Surveillance,JAPAN,3.2e+17,1400000000.0,,low,,UN-SPEC,NO,NO,BWR,18.45309344680214
276.0,0.01,0.97,1.44,0.006,0.0,0.0,17.66275783168157,9.146128035678238,W,5.0,599,Plotter,JBW,W7,JBW-W7,Japan Surveillance,JAPAN,4.6e+17,1400000000.0,,low,,UN-SPEC,NO,NO,BWR,9.565515675508603
276.0,0.01,0.97,1.44,0.006,0.0,0.0,18.23044892137827,10.11394335230684,W,16.0,600,Plotter,JBW,W7,JBW-W7,Japan Surveillance,JAPAN,1.7e+18,13000000000.0,,low,,UN-SPEC,NO,NO,BWR,15.721879824881167
276.0,0.01,0.99,1.44,0.007,0.0,0.0,18.11394335230684,10.11394335230684,W,6.0,603,Plotter,JBW,W8,JBW-W8,Japan Surveillance,JAPAN,1.3e+18,13000000000.0,,low,,UN-SPEC,NO,NO,BWR,13.812394893472506
276.0,0.02,0.69,1.44,0.006,0.0,0.0,17.20411998265593,9.146128035678238,W,6.0,604,Plotter,JBW,W9,JBW-W9,Japan Surveillance,JAPAN,1.6e+17,1400000000.0,,low,,UN-SPEC,NO,NO,BWR,5.641433371309284
289.0,0.03,0.73,1.35,0.005,0.0,0.0,18.95424250943933,11.07918124604763,F,3.0,610,Plotter,JPF,F4,JPF-F4,Japan Surveillance,JAPAN,9e+18,120000000000.0,,low,,UN-SPEC,NO,NO,PWR,18.603208494215025
284.0,0.039,0.76,1.35,0.005,0.0,0.0,18.8750612633917,11.07918124604763,F,7.0,616,Plotter,JPF,F7,JPF-F7,Japan Surveillance,JAPAN,7.5e+18,120000000000.0,,low,,UN-SPEC,NO,NO,PWR,19.300987226451465
289.0,0.09,0.55,1.35,0.01,0.0,0.0,19.30102999566398,11.07918124604763,P,42.0,623,Plotter,JPP,P11,JPP-P11,Japan Surveillance,JAPAN,2e+19,120000000000.0,,low,,UN-SPEC,NO,NO,PWR,43.916387305038796
289.0,0.1,0.57,1.35,0.01,0.0,0.0,19.34242268082221,11.07918124604763,P,41.0,626,Plotter,JPP,P12,JPP-P12,Japan Surveillance,JAPAN,2.2e+19,120000000000.0,,low,,UN-SPEC,NO,NO,PWR,48.55114751497674
289.0,0.13,0.58,1.35,0.014,0.0,0.0,19.44715803134222,11.07918124604763,P,63.0,638,Plotter,JPP,P15,JPP-P15,Japan Surveillance,JAPAN,2.8e+19,120000000000.0,,low,,UN-SPEC,NO,NO,PWR,60.926196717363204
289.0,0.16,0.59,1.35,0.011,0.0,0.0,18.77815125038364,11.07918124604763,P,46.0,640,Plotter,JPP,P16,JPP-P16,Japan Surveillance,JAPAN,6e+18,120000000000.0,,low,,UN-SPEC,NO,NO,PWR,42.85239088608945
289.0,0.16,0.61,1.35,0.01,0.0,0.0,19.53147891704225,11.07918124604763,P,72.0,646,Plotter,JPP,P17,JPP-P17,Japan Surveillance,JAPAN,3.4e+19,120000000000.0,,low,,UN-SPEC,NO,NO,PWR,71.38698382312738
288.0,0.03,0.64,1.35,0.007,0.0,0.0,19.5910646070265,11.07918124604763,P,14.0,654,Plotter,JPP,P3,JPP-P3,Japan Surveillance,JAPAN,3.9e+19,120000000000.0,,low,,UN-SPEC,NO,NO,PWR,52.23190871768039
284.0,0.05,0.58,1.35,0.005,0.0,0.0,19.49136169383427,11.07918124604763,P,27.0,659,Plotter,JPP,P6,JPP-P6,Japan Surveillance,JAPAN,3.1e+19,120000000000.0,,low,,UN-SPEC,NO,NO,PWR,51.19396978660842
284.0,0.05,0.58,1.35,0.005,0.0,0.0,19.80617997398389,11.07918124604763,P,54.0,660,Plotter,JPP,P6,JPP-P6,Japan Surveillance,JAPAN,6.4e+19,120000000000.0,,high,,UN-SPEC,NO,NO,PWR,73.55766724378714
288.0,0.05,0.62,1.35,0.007,0.0,0.0,19.60205999132796,11.07918124604763,P,55.0,664,Plotter,JPP,P7,JPP-P7,Japan Surveillance,JAPAN,4e+19,120000000000.0,,low,,UN-SPEC,NO,NO,PWR,52.89731017631549
288.0,0.07,0.84,1.44,0.012,0.0,0.0,19.60205999132796,11.07918124604763,W,45.0,675,Plotter,JPW,W10,JPW-W10,Japan Surveillance,JAPAN,4e+19,120000000000.0,,low,,UN-SPEC,NO,NO,PWR,54.5605620883619
289.0,0.09,0.84,1.44,0.012,0.0,0.0,18.47712125471966,11.07918124604763,W,2.0,676,Plotter,JPW,W11,JPW-W11,Japan Surveillance,JAPAN,3e+18,120000000000.0,,low,,UN-SPEC,NO,NO,PWR,27.09206672183949
288.0,0.09,0.91,1.44,0.014,0.0,0.0,18.54406804435028,11.07918124604763,W,48.0,679,Plotter,JPW,W12,JPW-W12,Japan Surveillance,JAPAN,3.5e+18,120000000000.0,,low,,UN-SPEC,NO,NO,PWR,29.857009820600723
289.0,0.1,0.84,1.44,0.013,0.0,0.0,19.17609125905568,11.07918124604763,W,41.0,683,Plotter,JPW,W13,JPW-W13,Japan Surveillance,JAPAN,1.5e+19,120000000000.0,,low,,UN-SPEC,NO,NO,PWR,49.92828194070128
289.0,0.1,0.9,1.44,0.011,0.0,0.0,18.90308998699194,11.07918124604763,W,44.0,686,Plotter,JPW,W14,JPW-W14,Japan Surveillance,JAPAN,8e+18,120000000000.0,,low,,UN-SPEC,NO,NO,PWR,41.97063016508171
286.0,0.13,0.85,1.44,0.011,0.0,0.0,19.81291335664286,11.07918124604763,W,77.0,696,Plotter,JPW,W16,JPW-W16,Japan Surveillance,JAPAN,6.5e+19,120000000000.0,,high,,UN-SPEC,NO,NO,PWR,102.1669471099871
289.0,0.14,0.8,1.44,0.012,0.0,0.0,18.47712125471966,11.07918124604763,W,33.0,697,Plotter,JPW,W17,JPW-W17,Japan Surveillance,JAPAN,3e+18,120000000000.0,,low,,UN-SPEC,NO,NO,PWR,44.90001500998324
286.0,0.02,0.88,1.44,0.008,0.0,0.0,19.97772360528885,11.07918124604763,W,73.0,715,Plotter,JPW,W5,JPW-W5,Japan Surveillance,JAPAN,9.5e+19,120000000000.0,,high,,UN-SPEC,NO,NO,PWR,86.94916542258588
284.0,0.041,0.92,1.44,0.009,0.0,0.0,19.47712125471966,11.07918124604763,W,24.0,721,Plotter,JPW,W8,JPW-W8,Japan Surveillance,JAPAN,3e+19,120000000000.0,,low,,UN-SPEC,NO,NO,PWR,51.56440893515756
284.0,0.041,0.92,1.44,0.009,0.0,0.0,19.76342799356294,11.07918124604763,W,41.0,722,Plotter,JPW,W8,JPW-W8,Japan Surveillance,JAPAN,5.8e+19,120000000000.0,,low,,UN-SPEC,NO,NO,PWR,71.69740106685992
282.6,0.05,0.7,0.64,0.006,0.25,0.21,18.73078227566639,11.14921911265538,F,-5.200000000000003,727,Plotter,KO1,F1,KO1-F1,S. Korea Surveillance,S-KOREA,5.38e+18,141000000000.0,,low,-37.5,,NO,YES,PWR,16.63213775345924
282.6,0.05,0.7,0.64,0.006,0.25,0.21,18.73078227566639,11.14921911265538,F,17.4,728,Plotter,KO1,F1,KO1-F1,S. Korea Surveillance,S-KOREA,5.38e+18,141000000000.0,,low,-59.1,,NO,YES,PWR,16.63213775345924
282.6,0.05,0.7,0.64,0.006,0.25,0.21,19.0899051114394,10.91795412355009,F,1.700000000000003,731,Plotter,KO1,F1,KO1-F1,S. Korea Surveillance,S-KOREA,1.23e+19,82785470913.3248,,low,-37.5,,NO,YES,PWR,25.148349724048256
282.6,0.22,0.643,1.52,0.012,0.37,0.1,19.0899051114394,10.91795412355009,W,115.8,739,Plotter,KO1,W1,KO1-W1,S. Korea Surveillance,S-KOREA,1.23e+19,82785470913.3248,,low,-21.2,,NO,YES,PWR,79.29216067714984
288.0,0.05,0.63,1.38,0.004,0.22,0.23,19.03742649794062,11.07710066579111,P,30.9,745,Plotter,KO2,P1,KO2-P1,S. Korea Surveillance,S-KOREA,1.09e+19,119426489289.503,,low,-50.9,479.1855,YES,YES,PWR,27.402204407582634
288.0,0.03,0.07,1.7,0.01,0.41,0.11,19.03742649794062,11.07710066579111,W,19.7,753,Plotter,KO2,W1,KO2-W1,S. Korea Surveillance,S-KOREA,1.09e+19,119426489289.503,,low,-17.0,565.37,YES,YES,PWR,30.501749529862494
290.0,0.06,0.65,1.36,0.008,0.26,0.2,19.22993768590793,11.19865708695442,P,8.899999999999999,759,Plotter,KO3,P1,KO3-P1,S. Korea Surveillance,S-KOREA,1.698e+19,158000000000.0,,low,,492.975,YES,NO,PWR,32.77334466688664
290.0,0.06,0.65,1.36,0.008,0.26,0.2,19.22993768590793,11.19865708695442,P,13.03888888888889,760,Plotter,KO3,P1,KO3-P1,S. Korea Surveillance,S-KOREA,1.698e+19,158000000000.0,,low,,489.528,YES,NO,PWR,32.77334466688664
290.0,0.06,0.65,1.36,0.008,0.26,0.2,19.511482288626,11.17811325231463,P,32.12222222222223,762,Plotter,KO3,P1,KO3-P1,S. Korea Surveillance,S-KOREA,3.247e+19,150700000000.0,,low,,489.528,YES,NO,PWR,45.32033033242492
290.0,0.06,0.65,1.36,0.008,0.26,0.2,19.6605809124273,11.09795107099415,P,41.38333333333333,763,Plotter,KO3,P1,KO3-P1,S. Korea Surveillance,S-KOREA,4.577e+19,125300000000.0,,low,,492.975,YES,NO,PWR,53.80744601178236
290.0,0.05,0.66,1.27,0.007,0.22,0.21,19.69738628830689,11.07866883394935,P,21.55555555555556,779,Plotter,KO4,P1,KO4-P1,S. Korea Surveillance,S-KOREA,4.9818e+19,119858498798.0248,,low,,510,YES,NO,PWR,55.50956605828685
290.0,0.023,0.12,1.54,0.019,0.5,0.12,18.73615737527313,11.28780172993023,W,9.088888888888889,782,Plotter,KO4,W1,KO4-W1,S. Korea Surveillance,S-KOREA,5.447e+18,194000000000.0,,low,,486.0805,YES,NO,PWR,20.503216643965686
290.0,0.023,0.12,1.54,0.019,0.5,0.12,19.54504720440118,11.19865708695442,W,12.68888888888889,784,Plotter,KO4,W1,KO4-W1,S. Korea Surveillance,S-KOREA,3.5079e+19,158000000000.0,,low,,486.0805,YES,NO,PWR,52.031568166585586
274.0,0.05399999999999999,0.656,1.25,0.009200000000000002,0.252,0.19,18.18184358794477,9.534026106056135,P,-2.777777777777779,787,Plotter,KU1,P1,KU1-P1,Taiwan Surveillance,TAIWAN,1.52e+18,3420000000.0,,low,,,NO,NO,PWR,16.86278510045091
278.3333333333333,0.0756,0.9400000000000001,1.336,0.0094,0.416,0.07975,17.98227123303957,9.690196080028514,W,12.77777777777778,790,Plotter,KU1,W1,KU1-W1,Taiwan Surveillance,TAIWAN,9.6e+17,4900000000.0,,low,,,NO,NO,BWR,16.569954266822915
278.3333333333333,0.0382,0.9299999999999999,1.524,0.0104,0.45,0.07325000000000001,18.04139268515823,9.690196080028514,W,19.44444444444444,794,Plotter,KU2,W1,KU2-W1,Taiwan Surveillance,TAIWAN,1.1e+18,4900000000.0,,low,,,NO,NO,BWR,13.43198802193801
280.0,0.06,0.71,0.69,0.01,0.25,0.21,19.41664050733828,10.87251092161626,F,27.22222222222222,797,Plotter,KWE,F1,KWE-F1,USA Surveillance,USA,2.61e+19,74560862232.09511,,low,,465.7572499999999,YES,NO,PWR,38.86008028821617
280.0,0.06,0.71,0.69,0.01,0.25,0.21,19.74973631556906,10.85999460153031,F,50.0,799,Plotter,KWE,F1,KWE-F1,USA Surveillance,USA,5.62e+19,72442695507.62479,,low,,465.7572499999999,YES,NO,PWR,57.02320163955154
280.0,0.06,0.75,0.79,0.01,0.28,0.2,19.41664050733828,10.87251092161626,F,25.55555555555556,802,Plotter,KWE,F2,KWE-F2,USA Surveillance,USA,2.61e+19,74560862232.09511,,low,,464.3782499999999,YES,NO,PWR,38.8865314384836
280.0,0.218,0.724,1.37,0.016,0.2,0.12,18.75434833571102,11.14159837646881,W,97.22222222222223,810,Plotter,KWE,W1,KWE-W1,USA Surveillance,USA,5.68e+18,138547398821.3714,,low,,474,YES,NO,PWR,72.61526361306241
274.0,0.011,0.04,1.28,0.009,0.32,0.066,17.67851837904011,8.949876454230818,W,-15.1,819,Plotter,LEB,W2,LEB-W2,Switzerland Surveillance,SWITZERLAND,4.77e+17,890997435.8974359,,low,,UN-SPEC,NO,NO,BWR,10.38112382849806
274.0,0.12,0.65,1.29,0.009,0.28,0.2,17.56820172406699,9.246573471828523,P,3.2,826,Plotter,LV2,P1,LV2-P1,Mexico Surveillance,MEXICO,3.7e+17,1764304215.63803,,low,-33.7,,NO,YES,BWR,24.443030858648445
274.0,0.03,0.88,1.22,0.011,0.46,0.061,17.56820172406699,9.246573471828523,W,7.4,827,Plotter,LV2,W1,LV2-W1,Mexico Surveillance,MEXICO,3.7e+17,1764304215.63803,,low,,UN-SPEC,NO,NO,BWR,8.698167538407425
292.7777777777778,0.087,0.6,1.26,0.01,0.23,0.21,19.15533603746506,11.02205216036896,P,35.55555555555556,833,Plotter,MC1,P1,MC1-P1,USA Surveillance,USA,1.43e+19,105208822591.1447,,low,,459,YES,NO,PWR,34.265862406251784
292.7777777777778,0.087,0.6,1.26,0.01,0.23,0.21,19.29225607135648,10.93311145785011,P,42.32777777777778,834,Plotter,MC1,P1,MC1-P1,USA Surveillance,USA,1.96e+19,85725782466.45323,,low,,459,YES,NO,PWR,38.98648603036605
292.7777777777778,0.21,0.88,1.36,0.011,0.24,0.1,19.42813479402879,10.91987729129473,W,105.6666666666667,839,Plotter,MC1,W1,MC1-W1,USA Surveillance,USA,2.68e+19,83152879174.64685,,low,-26.55555555555555,443,YES,YES,PWR,93.36217607687507
291.6666666666667,0.154,0.78,0.686,0.012,0.179,0.181,19.28555730900777,11.00499532741994,F,48.33333333333334,842,Plotter,MC2,F1,MC2-F1,USA Surveillance,USA,1.93e+19,101156857072.1746,,low,,449,YES,NO,PWR,64.5821311469109
277.2222222222222,0.22,0.51,1.37,0.018,0.22,0.23,17.81954393554187,9.149889794018979,P,43.88888888888889,853,Plotter,ML1,PBWR3,ML1-PBWR3,USA Surveillance,USA,6.6e+17,1412179146.478924,,low,,,NO,NO,BWR,40.77893357566183
286.6666666666667,0.141,0.603,1.276,0.007,0.312,0.21,19.2405492482826,10.55705121052963,P,64.83888888888889,858,Plotter,ML2,P1,ML2-P1,USA Surveillance,USA,1.74e+19,36062116373.69306,,low,,438,YES,NO,PWR,55.93118211490454
286.1111111111111,0.279,0.059,1.104,0.013,0.247,0.12,18.97726621242729,10.47845960549192,W,32.77777777777778,864,Plotter,ML2,W1,ML2-W1,USA Surveillance,USA,9.49e+18,30092592592.59259,,low,,504,YES,NO,PWR,55.35556619023301
292.2222222222222,0.05,0.62,1.31,0.014,0.22,0.23,18.60205999132796,10.97614858602779,P,16.0,869,Plotter,ML3,P1,ML3-P1,USA Surveillance,USA,4e+18,94656095473.92412,,low,,448,YES,NO,PWR,15.06767962356302
291.3,0.06,0.58,1.45,0.005,0.24,0.22,19.33645973384853,11.16833624634705,P,26.15555555555555,882,Plotter,MS1,P1,MS1-P1,Taiwan Surveillance,TAIWAN,2.17e+19,147345286091.5828,,low,-9.444444444444445,,NO,YES,PWR,35.62760175634515
291.3,0.06,0.58,1.45,0.005,0.24,0.22,19.62940959910272,11.12413694991812,P,27.82222222222222,884,Plotter,MS1,P1,MS1-P1,Taiwan Surveillance,TAIWAN,4.26e+19,133087402808.7065,,low,-9.444444444444445,,NO,YES,PWR,49.918499426478434
291.3,0.054,0.13,1.39,0.017,0.51,0.11,19.33645973384853,11.16833624634705,W,23.28888888888889,885,Plotter,MS1,W1,MS1-W1,Taiwan Surveillance,TAIWAN,2.17e+19,147345286091.5828,,low,-45.55555555555556,UN-SPEC,NO,YES,PWR,36.94179591043554
291.3,0.06,0.62,1.3,0.007,0.18,0.22,19.40312052117582,11.17921939315898,P,32.75555555555556,893,Plotter,MS2,P1,MS2-P1,Taiwan Surveillance,TAIWAN,2.53e+19,151084319621.3266,,low,-42.77777777777778,,NO,YES,PWR,38.20401115991885
291.3,0.06,0.62,1.3,0.007,0.18,0.22,19.71850168886727,11.15948846086456,P,25.53333333333334,895,Plotter,MS2,P1,MS2-P1,Taiwan Surveillance,TAIWAN,5.23e+19,144373824388.5164,,low,-42.77777777777778,,NO,YES,PWR,54.928728637918915
