Repository: uw-cmg/RPV_model_benchmarking

# RPV model benchmarking
Benchmarking and analysis of different models of reactor pressure vessel steel embrittlement

## Run example notebooks in Google Colab:

Make predictions with models, conduct benchmarking and analysis such as embrittlement curves

## Citations

The raw data required to reproduce findings in this repo are available in the data_files folder. The original versions of the data are available online: the UCSB dataset is available on Figshare: 10.6084/m9.figshare.23304227, and the PLOTTER dataset is available online: https://www.astm.org/adje090015-ea.html.

If you find any of the models useful, please cite their respective original reference:

File: model_files/EONY/5fold/eony_5fold_split_4.csv (part 1 of 4)
temperature_C,wt_percent_Cu,wt_percent_Ni,wt_percent_Mn,wt_percent_P,wt_percent_Si,wt_percent_C,log(fluence_n_cm2),log(flux_n_cm2_sec),Product Form,Measured DT41J  [C],index,datatype,Short Plant ID,Matl / PF ID,alloy,PLOTTER-15 Set Name,Nation,fluence_n_cm2,flux_n_cm2_sec,delta_sigma_y_MPa,fluence_group,Measured Unirradiated Value  [C],Un-Irradiated YS  [MPa],YS(u) Known?,Unirradiated T Known?,Reactor Type,EONY Preds
287.0,0.04,0.74,0.6,0.012,0.23,0.21,18.66454796224655,11.16574135531118,F,24.88888888888889,1,Plotter,AD1,F1,AD1-F1,Brazil Surveillance,BRAZIL,4.619e+18,146467529173.0086,,low,,515.9005,YES,NO,PWR,14.653495857193544
287.0,0.04,0.74,0.6,0.012,0.23,0.21,18.66454796224655,11.16574135531118,F,19.27777777777778,2,Plotter,AD1,F1,AD1-F1,Brazil Surveillance,BRAZIL,4.619e+18,146467529173.0086,,low,,517.4515,YES,NO,PWR,14.653495857193544
287.0,0.03,0.56,1.4,0.005,0.31,0.13,18.66454796224655,11.16574135531118,W,4.388888888888889,5,Plotter,AD1,W1,AD1-W1,Brazil Surveillance,BRAZIL,4.619e+18,146467529173.0086,,low,,516.245,YES,NO,PWR,18.154229897750085
292.2222222222222,0.15,0.52,1.32,0.01,0.2,0.21,18.63144376901317,10.65988071276059,P,12.22222222222222,13,Plotter,AN1,P1,AN1-P1,USA Surveillance,USA,4.28e+18,45696265889.06142,,low,,496,YES,NO,PWR,34.20325358019912
292.2222222222222,0.17,0.64,1.478,0.011,0.225,0.217,19.01283722470517,10.96625591238198,SRM,39.44444444444444,16,Plotter,AN1,SRM2,AN1-SRM2,USA Surveillance,USA,1.03e+19,92524322218.9165,,low,,,NO,NO,PWR,48.95290298350793
292.2222222222222,0.17,0.64,1.478,0.011,0.225,0.217,19.16435285578444,10.93719246682784,SRM,41.66666666666666,17,Plotter,AN1,SRM2,AN1-SRM2,USA Surveillance,USA,1.46e+19,86535133264.10524,,low,,,NO,NO,PWR,54.03226249022344
292.2222222222222,0.17,0.64,1.478,0.011,0.225,0.217,18.63144376901317,10.65988071276059,SRM,27.77777777777778,18,Plotter,AN1,SRM2,AN1-SRM2,USA Surveillance,USA,4.28e+18,45696265889.06142,,low,,,NO,NO,PWR,39.44832353119526
292.2222222222222,0.27,0.58,1.49,0.016,0.51,0.09,19.16435285578444,10.93719246682784,W,96.66666666666667,21,Plotter,AN1,W1,AN1-W1,USA Surveillance,USA,1.46e+19,86535133264.10524,,low,,466,YES,NO,PWR,86.5799016130936
290.0,0.045,0.083,1.33,0.004,0.14,0.13,18.4814426285023,10.75474931695326,W,7.333333333333334,26,Plotter,AN2,W1,AN2-W1,USA Surveillance,USA,3.03e+18,56852467284.501,,low,-19.88888888888889,510,YES,YES,PWR,13.393110817116348
293.3333333333333,0.04,0.67,1.44,0.015,0.48,0.066,18.58883172559421,11.02556712943192,W,9.666666666666668,34,Plotter,BD1,W1,BD1-W1,USA Surveillance,USA,3.88e+18,106063786980.1781,,low,-32.27777777777778,502,YES,YES,PWR,14.958661611643722
288.8888888888889,0.057,0.77,1.38,0.013,0.3,0.24,18.58883172559421,11.01814311135271,F,-0.05555555555555358,40,Plotter,BD2,F1,BD2-F1,USA Surveillance,USA,3.88e+18,104266095675.4293,,low,-30.77777777777778,476,YES,YES,PWR,13.816274783070805
292.0,0.04,0.85,0.75,0.01,0.32,0.0,19.13353890837022,11.01689929072727,F,18.0,51,Plotter,BOR,F2,BOR-F2,Netherlands Surveillance,NETHERLANDS,1.36e+19,103967904496.3061,,low,,,NO,NO,PWR,21.923141658910165
298.8888888888889,0.1,0.18,1.42,0.016,0.25,0.3,18.17609125905568,10.80169488914176,P,-13.88888888888889,54,Plotter,BRP,P1,BRP-P1,USA Surveillance,USA,1.5e+18,63342454646.80247,,low,,,NO,NO,BWR,12.356240297303309
298.8888888888889,0.1,0.18,1.42,0.016,0.25,0.3,19.35602585719312,10.92145439849302,P,58.33333333333334,58,Plotter,BRP,P1,BRP-P1,USA Surveillance,USA,2.27e+19,83455391438.87389,,low,,,NO,NO,BWR,34.788841197168516
283.8888888888889,0.2,0.54,1.31,0.01,0.18,0.2,18.79239168949825,10.7372825817956,P,73.38888888888889,67,Plotter,BV1,P1,BV1-P1,USA Surveillance,USA,6.2e+18,54611308416.48345,,low,-7.833333333333333,442,YES,YES,PWR,53.02039567365218
283.8888888888889,0.08,0.07,1.17,0.008,0.14,0.1,18.78532983501077,11.15618945958039,W,3.222222222222221,82,Plotter,BV2,W1,BV2-W1,USA Surveillance,USA,6.1e+18,143281282297.0103,,low,-39.88888888888889,507,YES,YES,PWR,23.48885620725909
283.8888888888889,0.08,0.07,1.17,0.008,0.14,0.1,19.74663419893758,11.10107957837157,W,13.0,85,Plotter,BV2,W1,BV2-W1,USA Surveillance,USA,5.58e+19,126205876797.0088,,low,-39.88888888888889,507,YES,YES,PWR,69.02982530376669
289.4444444444445,0.05,0.73,0.69,0.01,0.27,0.21,19.17318626841227,10.920796602584,F,30.33333333333334,91,Plotter,BY1,F1,BY1-F1,USA Surveillance,USA,1.49e+19,83329082990.8452,,low,-57.27777777777778,479,YES,YES,PWR,24.668192836525208
293.3333333333333,0.07,0.65,1.18,0.005,0.23,0.18,18.6085260335772,11.03417246524929,F,-2.666666666666671,96,Plotter,BY2,F1,BY2-F1,USA Surveillance,USA,4.06e+18,108186349121.0792,,low,-36.16666666666666,441,YES,YES,PWR,11.62035351979612
293.3333333333333,0.07,0.65,1.18,0.005,0.23,0.18,18.6085260335772,11.03417246524929,F,11.33333333333333,99,Plotter,BY2,F1,BY2-F1,USA Surveillance,USA,4.06e+18,108186349121.0792,,low,-43.88888888888889,445,YES,YES,PWR,11.62035351979612
293.3333333333333,0.03,0.65,1.34,0.01,0.55,0.09,18.6085260335772,11.03417246524929,W,4.833333333333336,102,Plotter,BY2,W1,BY2-W1,USA Surveillance,USA,4.06e+18,108186349121.0792,,low,-57.33333333333334,479,YES,YES,PWR,14.54443466115835
289.4444444444445,0.03,0.65,1.34,0.01,0.55,0.09,19.3384564936046,10.90363909095403,W,30.11111111111111,104,Plotter,BY2,W1,BY2-W1,USA Surveillance,USA,2.18e+19,80101212658.8723,,low,-57.33333333333334,479,YES,YES,PWR,37.83892353211874
294.4444444444445,0.09,0.845,0.725,0.008,0.292,0.204,19.11727129565577,10.92123534596068,F,25.03333333333333,109,Plotter,CB1,F1,CB1-F1,USA Surveillance,USA,1.31e+19,83413308230.38475,,low,,459,YES,NO,PWR,29.04266561887511
294.4444444444445,0.081,0.61,1.393,0.012,0.285,0.235,19.35218251811136,10.88770393995589,P,33.39444444444445,119,Plotter,CB2,P1,CB2-P1,USA Surveillance,USA,2.25e+19,77215402557.86832,,low,,462,YES,NO,PWR,38.44549697640067
287.2222222222222,0.12,0.64,1.29,0.011,0.24,0.26,18.69897000433602,10.72159690180681,P,36.55555555555556,123,Plotter,CC1,P1,CC1-P1,USA Surveillance,USA,5e+18,52674073062.73187,,low,-14.33333333333333,487,YES,YES,PWR,34.38359805795332
287.2222222222222,0.12,0.64,1.29,0.011,0.24,0.26,19.28103336724773,10.73495189292818,P,60.83333333333333,125,Plotter,CC1,P1,CC1-P1,USA Surveillance,USA,1.91e+19,54319015864.56535,,low,-5.222222222222221,474,YES,YES,PWR,52.97678761447036
280.0,0.14,0.49,1.4,0.009,0.25,0.24,19.26481782300954,10.80364188040415,P,58.88888888888889,143,Plotter,CK1,P1,CK1-P1,USA Surveillance,USA,1.84e+19,63627063522.49381,,low,,472,YES,NO,PWR,60.12234350102495
280.0,0.14,0.49,1.4,0.009,0.25,0.24,18.91960102378411,10.87921517290216,P,58.33333333333334,145,Plotter,CK1,P1,CK1-P1,USA Surveillance,USA,8.31e+18,75720796375.02405,,low,,470,YES,NO,PWR,45.493396448507866
280.0,0.17,0.64,1.478,0.011,0.225,0.217,18.42651126136457,10.82390093347325,SRM,32.22222222222222,148,Plotter,CK1,SRM2,CK1-SRM2,USA Surveillance,USA,2.67e+18,66665468186.33972,,low,,,NO,NO,PWR,40.81318557657427
282.7777777777778,0.053,0.965,1.375,0.02,0.4,0.095,18.37657695705651,10.84434659463419,W,23.33333333333333,163,Plotter,CK2,W1,CK2-W1,USA Surveillance,USA,2.38e+18,69878986038.29602,,low,,526,YES,NO,PWR,15.861536321883058
282.7777777777778,0.053,0.965,1.375,0.02,0.4,0.095,18.82216807936802,10.81550560073682,W,25.0,164,Plotter,CK2,W1,CK2-W1,USA Surveillance,USA,6.64e+18,65389136264.6574,,low,,526,YES,NO,PWR,26.49359000496934
291.6666666666667,0.06,0.55,1.32,0.005,0.22,0.23,19.07188200730613,10.90097754243504,P,25.94444444444444,172,Plotter,CL1,P1,CL1-P1,USA Surveillance,USA,1.18e+19,79611818172.0047,,low,-27.83333333333333,465,YES,YES,PWR,25.466182451104505
262.0,0.087,0.64,1.26,0.017,0.29,0.176,19.69372694892365,11.08051959681989,F,83.0,179,Plotter,F43,F1,F43-F1,France Surveillance,FRANCE,4.94e+19,120370370370.3704,,low,,,NO,NO,PWR,95.54591565700615
262.9186574027526,0.09,0.65,1.27,0.01,0.31,0.169,20.03502928220237,11.36108728356828,F,149.6900432462222,184,Plotter,F43,F2,F43-F2,France Surveillance,FRANCE,1.084e+20,229661016949.1526,,high,,,NO,NO,PWR,129.48579695943613
260.2095386073369,0.09,0.65,1.27,0.01,0.31,0.169,19.35640832703898,10.95328780586316,F,59.33432066439016,188,Plotter,F43,F2,F43-F2,France Surveillance,FRANCE,2.272e+19,89802371541.50198,,low,,,NO,NO,PWR,66.05542022317572
262.0,0.08,0.62,1.27,0.01,0.32,0.162,19.32014628611105,10.60081499912733,F,48.6006857303374,201,Plotter,F43,F2c,F43-F2c,Decommissioned Vessels,FRANCE,2.09e+19,39885496183.2061,,low,,,NO,NO,PWR,58.2804993132625
278.3333333333333,0.029,0.6,1.48,0.005,0.24,0.0,17.92427928606188,9.672092522350573,P,10.0,202,Plotter,COF,P1,COF-P1,USA Surveillance,SPAIN,8.4e+17,4699942257.852261,,low,,,NO,NO,BWR,9.460461198298308
278.3333333333333,0.072,0.76,1.7,0.012,0.24,0.0,17.92427928606188,9.672092522350573,W,-15.55555555555556,203,Plotter,COF,W1,COF-W1,USA Surveillance,SPAIN,8.4e+17,4699942257.852261,,low,,,NO,NO,BWR,10.460739977867453
275.0,0.21,0.758,1.278,0.009,0.2,0.23,17.38021124171161,9.049187449414822,P,35.55555555555556,213,Plotter,CPR,P1,CPR-P1,USA Surveillance,USA,2.4e+17,1119921157.550508,,low,-41.66666666666666,,NO,YES,BWR,46.55110160642202
275.0,0.2,1.05,1.33,0.019,0.17,0.0,17.61066016308988,9.1846914308176,W,55.0,228,Plotter,CPR,W2,CPR-W2,USA Surveillance,USA,4.08e+17,1530000000.0,,low,,UN-SPEC,NO,NO,BWR,73.43415360458536
275.0,0.11,0.24,1.485,0.015,0.13,0.0,17.6085260335772,9.181843587944773,W,7.06,233,Plotter,CPR,W5,CPR-W5,USA Surveillance,USA,4.06e+17,1520000000.0,,low,,UN-SPEC,NO,NO,BWR,15.126543765262708
275.0,0.01,0.9,1.33,0.012,0.43,0.07,17.72098574415374,9.294466226161592,W,8.72,238,Plotter,CPR,WBWR1,CPR-WBWR1,USA Surveillance,USA,5.26e+17,1970000000.0,,low,,UN-SPEC,NO,NO,BWR,8.139954313695545
294.4444444444445,0.2,0.54,1.3,0.008,0.22,0.23,18.02118929906994,10.65315097240359,P,21.66666666666667,239,Plotter,CR3,P1,CR3-P1,USA Surveillance,USA,1.05e+18,44993623760.74704,,low,,478,YES,NO,PWR,35.920677969642945
291.1111111111111,0.36,0.7,1.55,0.014,0.55,0.09,18.78461729263288,10.85999070988563,W,113.8888888888889,248,Plotter,CR3,W2,CR3-W2,USA Surveillance,USA,6.09e+18,72442046362.90967,,low,,,NO,NO,PWR,85.82062759443797
274.0,0.17,0.61,1.54,0.015,0.31,0.2,17.50785587169583,8.841359470454854,P,35.55555555555556,255,Plotter,CS1,P1,CS1-P1,Taiwan Surveillance,TAIWAN,3.22e+17,694000000.0,,low,-14.44444444444444,,NO,YES,BWR,33.74181422042377
291.1111111111111,0.06,0.59,1.49,0.006,0.22,0.2,19.05690485133647,10.80955971463527,P,2.611111111111112,282,Plotter,DB1,PBW1,DB1-PBW1,USA Surveillance,USA,1.14e+19,64500000000.0,,low,,,NO,NO,PWR,26.012973132893613
292.2222222222222,0.28,0.63,1.68,0.015,0.49,0.09,18.22530928172586,10.70946933549171,W,66.0611111111111,293,Plotter,DB1,W4,DB1-W4,USA Surveillance,USA,1.68e+18,51223510127.61971,,low,,,NO,NO,PWR,70.3251861163589
291.1111111111111,0.35,0.6,1.57,0.013,0.14,0.14,19.05690485133647,10.80955971463527,W,98.51666666666665,295,Plotter,DB1,W5,DB1-W5,USA Surveillance,USA,1.14e+19,64500000000.0,,low,,,NO,NO,PWR,85.00848970417148
291.1111111111111,0.22,0.6,1.55,0.021,0.58,0.08,19.05690485133647,10.80955971463527,W,92.38888888888887,298,Plotter,DB1,WBW3,DB1-WBW3,USA Surveillance,USA,1.14e+19,64500000000.0,,low,,,NO,NO,PWR,76.13264934754578
284.4444444444445,0.081,0.481,1.445,0.01,0.225,0.235,18.45178643552429,10.85606981558087,P,4.444444444444445,300,Plotter,DC1,P1,DC1-P1,USA Surveillance,USA,2.83e+18,71790969051.24303,,low,,432,YES,NO,PWR,19.001030278824956
285.0,0.14,0.662,1.255,0.009,0.164,0.237,18.51851393987789,11.0111071611806,P,37.22222222222222,309,Plotter,DC2,P1,DC2-P1,USA Surveillance,USA,3.3e+18,102590503476.8854,,low,,428,YES,NO,PWR,36.459743903362046
285.0,0.14,0.662,1.255,0.009,0.164,0.237,18.95712819767681,10.95863450812304,P,54.44444444444444,314,Plotter,DC2,P1,DC2-P1,USA Surveillance,USA,9.06e+18,90914783345.85667,,low,,432,YES,NO,PWR,47.365008004276795
285.0,0.14,0.662,1.255,0.009,0.164,0.237,19.1846914308176,10.83585156619246,P,60.55555555555556,315,Plotter,DC2,P1,DC2-P1,USA Surveillance,USA,1.53e+19,68525397931.0167,,low,,432,YES,NO,PWR,55.572278471366225
287.0,0.05,0.76,1.34,0.011,0.22,0.23,19.25285303097989,11.14612803567824,F,24.0,321,Plotter,DO3,F1,DO3-F1,Belgium Surveillance,BELGIUM,1.79e+19,140000000000.0,,low,,UN-SPEC,NO,NO,PWR,30.64160253215159
295.0,0.05,0.74,1.4,0.007,0.27,0.2,19.44715803134222,11.14612803567824,F,29.6,330,Plotter,DO4,F1,DO4-F1,Belgium Surveillance,BELGIUM,2.8e+19,140000000000.0,,low,,UN-SPEC,NO,NO,PWR,29.74460963399531
295.0,0.05,0.74,1.4,0.007,0.27,0.2,19.73559889969818,11.14612803567824,F,44.3,331,Plotter,DO4,F1,DO4-F1,Belgium Surveillance,BELGIUM,5.44e+19,140000000000.0,,low,,UN-SPEC,NO,NO,PWR,41.459943682325516
295.0,0.08,0.84,1.11,0.015,0.15,0.062,19.56820172406699,11.14612803567824,W,28.7,335,Plotter,DO4,W1,DO4-W1,Belgium Surveillance,BELGIUM,3.7e+19,140000000000.0,,low,,UN-SPEC,NO,NO,PWR,49.272842178425854
295.0,0.08,0.84,1.11,0.015,0.15,0.062,19.70757017609793,11.14612803567824,W,48.2,338,Plotter,DO4,W1,DO4-W1,Belgium Surveillance,BELGIUM,5.1e+19,140000000000.0,,low,,UN-SPEC,NO,NO,PWR,56.451261148640114
285.5555555555555,0.19,0.465,1.19,0.008,0.25,0.197,19.30102999566398,11.44075429235639,P,56.66666666666666,341,Plotter,DR2,P1,DR2-P1,USA Surveillance,USA,2e+19,275901646581.0268,,low,,,NO,NO,BWR,63.622557399816806
276.1111111111111,0.133,0.537,1.645,0.008,0.253,0.247,16.85125834871907,8.575450546519773,P,3.888888888888889,349,Plotter,DR3,P1,DR3-P1,USA Surveillance,USA,7.1e+16,376227508.4836653,,low,-20.77777777777778,422.649,YES,YES,BWR,17.615376013820455
283.3333333333333,0.1,0.56,1.4,0.015,0.28,0.2,19.9304395947667,11.04602671423302,P,112.3333333333333,359,Plotter,FA1,P1,FA1-P1,USA Surveillance,USA,8.52e+19,111180011399.866,,high,,444,YES,NO,PWR,101.93376082796283
283.3333333333333,0.1,0.56,1.4,0.015,0.28,0.2,19.68124123737559,11.08901294527798,P,81.66666666666667,365,Plotter,FA1,P1,FA1-P1,USA Surveillance,USA,4.8e+19,122747581872.6371,,low,,444,YES,NO,PWR,78.96174921904625
282.7777777777778,0.1,0.56,1.4,0.015,0.28,0.2,19.24303804868629,11.25286974791665,P,56.66666666666666,367,Plotter,FA1,P1,FA1-P1,USA Surveillance,USA,1.75e+19,179006890230.9291,,low,,460,YES,NO,PWR,52.10757607962325
283.3333333333333,0.195,0.597,1.327,0.005,0.229,0.215,19.2380461031288,11.14154431026791,P,90.55555555555556,377,Plotter,FA2,P1,FA2-P1,USA Surveillance,USA,1.73e+19,138530151848.2644,,low,,498,YES,NO,PWR,69.39633682137244
283.3333333333333,0.195,0.597,1.327,0.005,0.229,0.215,19.94051648493257,11.10285513174488,P,120.0,385,Plotter,FA2,P1,FA2-P1,USA Surveillance,USA,8.72e+19,126722908386.0803,,high,,483,YES,NO,PWR,117.71017546344017
283.8888888888889,0.03,0.9,0.937,0.004,0.324,0.139,19.47421626407625,11.16719868421666,W,-10.55555555555556,390,Plotter,FA2,W1,FA2-W1,USA Surveillance,USA,2.98e+19,146959844652.5948,,low,,483,YES,NO,PWR,48.5423869986222
283.3333333333333,0.03,0.9,0.937,0.004,0.324,0.139,19.94051648493257,11.10285513174488,W,31.0,392,Plotter,FA2,W1,FA2-W1,USA Surveillance,USA,8.72e+19,126722908386.0803,,high,,483,YES,NO,PWR,84.15852464844929
276.6666666666667,0.301,0.6,1.563,0.013,0.202,0.14,18.68841982200271,10.80044713070281,W,116.6666666666667,401,Plotter,FC1,W1,FC1-W1,USA Surveillance,USA,4.88e+18,63160728522.76373,,low,,511,YES,NO,PWR,82.7960576295385
282.2222222222222,0.301,0.6,1.563,0.013,0.202,0.14,19.18752072083646,10.55645442437005,W,121.6666666666667,403,Plotter,FC1,W1,FC1-W1,USA Surveillance,USA,1.54e+19,36012595615.77984,,low,,511,YES,NO,PWR,97.98688471956218
277.7777777777778,0.11,0.61,1.43,0.013,0.23,0.205,17.41497334797082,9.139024727982733,P,3.888888888888889,404,Plotter,FTZ,PBWR2,FTZ-PBWR2,USA Surveillance,USA,2.6e+17,1377287887.070869,,low,,,NO,NO,BWR,17.812364562596755
285.0,0.05,0.69,0.67,0.01,0.2,0.19,19.00860017176192,11.09482021685573,F,34.44444444444444,407,Plotter,GIN,F1,GIN-F1,USA Surveillance,USA,1.02e+19,124399953167.0765,,low,,432.646,YES,NO,PWR,22.94498875051423
284.4444444444445,0.05,0.69,0.67,0.01,0.2,0.19,19.22788670461367,10.89023100694105,F,18.88888888888889,408,Plotter,GIN,F1,GIN-F1,USA Surveillance,USA,1.69e+19,77666012250.09007,,low,,432.646,YES,NO,PWR,29.944609987275207
285.0,0.2,0.18,1.34,0.014,0.23,0.24,19.00860017176192,11.09482021685573,SRM,53.33333333333334,417,Plotter,GIN,SRM3,GIN-SRM3,USA Surveillance,USA,1.02e+19,124399953167.0765,,low,,,NO,NO,PWR,43.81958742880844
284.4444444444445,0.2,0.18,1.34,0.014,0.23,0.24,19.22788670461367,10.89023100694105,SRM,50.0,418,Plotter,GIN,SRM3,GIN-SRM3,USA Surveillance,USA,1.69e+19,77666012250.09007,,low,,,NO,NO,PWR,53.571660567857315
285.0,0.24,0.52,1.3,0.009,0.5,0.07,19.56110138364906,10.83184585533541,W,122.2222222222222,422,Plotter,GIN,W1,GIN-W1,USA Surveillance,USA,3.64e+19,67896260482.88417,,low,,507.109,YES,NO,PWR,97.3619325026406
284.0,0.16,0.745,0.71,0.013,0.0,0.227,19.98677173426625,12.22353547161836,F,152.9713149771578,428,Plotter,GUN,F1,GUN-F1,Kussmaul 90,GERMANY,9.7e+19,1673152287906.386,,high,,,NO,NO,BWR,108.32425297529232
285.0,0.12,0.09,1.35,0.007,0.23,0.19,19.65224634100332,10.84402250828981,P,57.90555555555555,437,Plotter,HB2,P1,HB2-P1,USA Surveillance,USA,4.49e+19,69826859248.21136,,low,,455,YES,NO,PWR,64.95060435077036
285.5555555555555,0.1,0.2,1.29,0.01,0.22,0.2,18.68033551341456,11.07431893683133,P,8.88888888888889,438,Plotter,HB2,P2,HB2-P2,USA Surveillance,USA,4.79e+18,118663987189.244,,low,,388,YES,NO,PWR,23.77797569511102
285.0,0.2,0.18,1.34,0.014,0.23,0.24,19.65224634100332,10.84402250828981,SRM,69.01666666666668,445,Plotter,HB2,SRM3,HB2-SRM3,USA Surveillance,USA,4.49e+19,69826859248.21136,,low,,,NO,NO,PWR,78.89841667429444
277.7777777777778,0.08,0.59,1.48,0.014,0.31,0.11,17.15228834438306,8.874620464180126,W,27.22222222222222,450,Plotter,HC1,W1,HC1-W1,USA Surveillance,USA,1.42e+17,749239152.9165453,,low,,543.307,YES,NO,BWR,9.508759257565321
283.8888888888889,0.211,0.63,1.28,0.01,0.25,0.2,18.40312052117582,10.75818587856221,P,27.22222222222222,451,Plotter,IP2,P1,IP2-P1,USA Surveillance,USA,2.53e+18,57304124084.94601,,low,,463,YES,NO,BWR,50.936927008428924
277.7777777777778,0.211,0.63,1.28,0.01,0.25,0.2,19.00860017176192,10.79379022119175,P,62.22222222222222,452,Plotter,IP2,P1,IP2-P1,USA Surveillance,USA,1.02e+19,62199976583.53823,,low,,463,YES,NO,PWR,70.69107861130092
275.5555555555555,0.149,0.441,1.3,0.014,0.22,0.22,18.69196510276736,10.25866004458842,P,46.11111111111111,455,Plotter,IP2,P2,IP2-P2,USA Surveillance,USA,4.92e+18,18140950762.80486,,low,,445,YES,NO,PWR,42.4049164003143
283.3333333333333,0.24,0.52,1.3,0.012,0.28,0.22,19.01703333929878,10.77786404286917,P,87.22222222222223,470,Plotter,IP3,P3,IP3-P3,USA Surveillance,USA,1.04e+19,59960333932.93668,,low,,458.86225,YES,NO,PWR,67.92990510511501
283.3333333333333,0.155,1.08,1.18,0.019,0.17,0.08,19.01703333929878,10.77786404286917,W,130.5555555555555,474,Plotter,IP3,W1,IP3-W1,USA Surveillance,USA,1.04e+19,59960333932.93668,,low,,465,YES,NO,PWR,80.37505776094149
282.2222222222222,0.155,1.08,1.18,0.019,0.17,0.08,18.92788341033071,10.23874510522505,W,107.0,475,Plotter,IP3,W1,IP3-W1,USA Surveillance,USA,8.47e+18,17327866974.35394,,low,,465,YES,NO,PWR,77.79802712061317
276.0,0.01,0.67,1.35,0.003,0.0,0.0,18.23044892137827,10.11394335230684,F,2.0,479,Plotter,JBF,F1,JBF-F1,Japan Surveillance,JAPAN,1.7e+18,13000000000.0,,low,,UN-SPEC,NO,NO,BWR,11.502063684733528
276.0,0.04,0.68,1.35,0.008,0.0,0.0,17.23044892137827,9.146128035678238,F,4.0,481,Plotter,JBF,F11,JBF-F11,Japan Surveillance,JAPAN,1.7e+17,1400000000.0,,low,,UN-SPEC,NO,NO,BWR,3.6835177085817894
276.0,0.04,0.68,1.35,0.008,0.0,0.0,18.27875360095283,10.11394335230684,F,6.0,482,Plotter,JBF,F11,JBF-F11,Japan Surveillance,JAPAN,1.9e+18,13000000000.0,,low,,UN-SPEC,NO,NO,BWR,12.538204767731324
276.0,0.05,0.69,1.35,0.003,0.0,0.0,18.11394335230684,10.11394335230684,F,16.0,489,Plotter,JBF,F15,JBF-F15,Japan Surveillance,JAPAN,1.3e+18,13000000000.0,,low,,UN-SPEC,NO,NO,BWR,10.05826291019319
276.0,0.01,0.96,1.35,0.004,0.0,0.0,18.11394335230684,10.11394335230684,F,12.0,493,Plotter,JBF,F3,JBF-F3,Japan Surveillance,JAPAN,1.3e+18,13000000000.0,,low,,UN-SPEC,NO,NO,BWR,10.120856176836751
276.0,0.03,0.68,1.35,0.005,0.0,0.0,17.82607480270083,9.146128035678238,F,13.0,498,Plotter,JBF,F6,JBF-F6,Japan Surveillance,JAPAN,6.7e+17,1400000000.0,,low,,UN-SPEC,NO,NO,BWR,7.180263471384689
276.0,0.23,0.55,1.35,0.02,0.0,0.0,17.14612803567824,9.146128035678238,P,0.0,509,Plotter,JBP,P11,JBP-P11,Japan Surveillance,JAPAN,1.4e+17,1400000000.0,,low,,UN-SPEC,NO,NO,BWR,41.78320553605309
276.0,0.23,0.55,1.35,0.02,0.0,0.0,17.95424250943933,9.146128035678238,P,62.0,511,Plotter,JBP,P11,JBP-P11,Japan Surveillance,JAPAN,9e+17,1400000000.0,,low,,UN-SPEC,NO,NO,BWR,48.90531766848751
276.0,0.24,0.6,1.35,0.018,0.0,0.0,16.65321251377534,9.146128035678238,P,18.0,512,Plotter,JBP,P12,JBP-P12,Japan Surveillance,JAPAN,4.5e+16,1400000000.0,,low,,UN-SPEC,NO,NO,BWR,43.99521261179049
276.0,0.24,0.6,1.35,0.018,0.0,0.0,17.67209785793572,9.146128035678238,P,39.0,514,Plotter,JBP,P12,JBP-P12,Japan Surveillance,JAPAN,4.7e+17,1400000000.0,,low,,UN-SPEC,NO,NO,BWR,50.08002025813446
276.0,0.1,0.59,1.35,0.008,0.0,0.0,17.14612803567824,9.146128035678238,P,18.0,530,Plotter,JBP,P6,JBP-P6,Japan Surveillance,JAPAN,1.4e+17,1400000000.0,,low,,UN-SPEC,NO,NO,BWR,12.0567265345192
276.0,0.1,0.59,1.35,0.008,0.0,0.0,17.50514997831991,9.146128035678238,P,8.0,531,Plotter,JBP,P6,JBP-P6,Japan Surveillance,JAPAN,3.2e+17,1400000000.0,,low,,UN-SPEC,NO,NO,BWR,14.172315493077743
276.0,0.02,0.7,1.44,0.006,0.0,0.0,17.32221929473392,9.146128035678238,W,-3.0,545,Plotter,JBW,W10,JBW-W10,Japan Surveillance,JAPAN,2.1e+17,1400000000.0,,low,,UN-SPEC,NO,NO,BWR,4.906411494548839
276.0,0.02,0.7,1.44,0.006,0.0,0.0,18.11394335230684,10.11394335230684,W,1.0,547,Plotter,JBW,W10,JBW-W10,Japan Surveillance,JAPAN,1.3e+18,13000000000.0,,low,,UN-SPEC,NO,NO,BWR,12.429288088427445
276.0,0.03,0.98,1.44,0.007,0.0,0.0,17.82607480270083,10.11394335230684,W,13.0,554,Plotter,JBW,W13,JBW-W13,Japan Surveillance,JAPAN,6.7e+17,13000000000.0,,low,,UN-SPEC,NO,NO,BWR,8.98961750698425
276.0,0.06,0.85,1.44,0.012,0.0,0.0,17.68124123737559,9.146128035678238,W,19.0,556,Plotter,JBW,W14,JBW-W14,Japan Surveillance,JAPAN,4.8e+17,1400000000.0,,low,,UN-SPEC,NO,NO,BWR,7.74996435873227
276.0,0.07,0.63,1.44,0.012,0.0,0.0,17.04139268515823,9.146128035678238,W,-1.0,558,Plotter,JBW,W15,JBW-W15,Japan Surveillance,JAPAN,1.1e+17,1400000000.0,,low,,UN-SPEC,NO,NO,BWR,3.7100129805978708
276.0,0.07,0.74,1.44,0.011,0.0,0.0,17.39794000867204,9.146128035678238,W,4.0,564,Plotter,JBW,W17,JBW-W17,Japan Surveillance,JAPAN,2.5e+17,1400000000.0,,low,,UN-SPEC,NO,NO,BWR,5.553101479895976
276.0,0.09,0.66,1.44,0.013,0.0,0.0,18.04139268515823,9.146128035678238,W,15.0,579,Plotter,JBW,W20,JBW-W20,Japan Surveillance,JAPAN,1.1e+18,1400000000.0,,low,,UN-SPEC,NO,NO,BWR,20.875460303426596
276.0,0.09,0.67,1.44,0.013,0.0,0.0,17.14612803567824,9.146128035678238,W,-3.0,580,Plotter,JBW,W21,JBW-W21,Japan Surveillance,JAPAN,1.4e+17,1400000000.0,,low,,UN-SPEC,NO,NO,BWR,13.269255960831943
276.0,0.1,0.81,1.44,0.015,0.0,0.0,17.83250891270623,10.11394335230684,W,4.0,584,Plotter,JBW,W22,JBW-W22,Japan Surveillance,JAPAN,6.8e+17,13000000000.0,,low,,UN-SPEC,NO,NO,BWR,25.253740940755875
276.0,0.11,0.67,1.44,0.015,0.0,0.0,17.49136169383427,10.11394335230684,W,20.0,587,Plotter,JBW,W23,JBW-W23,Japan Surveillance,JAPAN,3.1e+17,13000000000.0,,low,,UN-SPEC,NO,NO,BWR,22.81760673283573
276.0,0.11,0.67,1.44,0.015,0.0,0.0,17.63346845557959,9.146128035678238,W,19.0,588,Plotter,JBW,W23,JBW-W23,Japan Surveillance,JAPAN,4.3e+17,1400000000.0,,low,,UN-SPEC,NO,NO,BWR,23.860068411683294
276.0,0.13,0.84,1.44,0.015,0.0,0.0,17.67209785793572,9.146128035678238,W,39.0,591,Plotter,JBW,W24,JBW-W24,Japan Surveillance,JAPAN,4.7e+17,1400000000.0,,low,,UN-SPEC,NO,NO,BWR,35.389973849760075
276.0,0.13,0.84,1.44,0.015,0.0,0.0,17.9731278535997,9.146128035678238,W,66.0,592,Plotter,JBW,W24,JBW-W24,Japan Surveillance,JAPAN,9.4e+17,1400000000.0,,low,,UN-SPEC,NO,NO,BWR,38.76296445905502
276.0,0.01,0.74,1.44,0.01,0.0,0.0,18.04139268515823,10.11394335230684,W,2.0,597,Plotter,JBW,W5,JBW-W5,Japan Surveillance,JAPAN,1.1e+18,13000000000.0,,low,,UN-SPEC,NO,NO,BWR,11.774602152292255
288.0,0.03,0.57,1.35,0.005,0.0,0.0,18.77815125038364,11.07918124604763,P,32.0,618,Plotter,JPP,P1,JPP-P1,Japan Surveillance,JAPAN,6e+18,120000000000.0,,low,,UN-SPEC,NO,NO,PWR,20.19917093250028
289.0,0.09,0.55,1.35,0.01,0.0,0.0,19.54406804435028,11.07918124604763,P,50.0,624,Plotter,JPP,P11,JPP-P11,Japan Surveillance,JAPAN,3.5e+19,120000000000.0,,low,,UN-SPEC,NO,NO,PWR,54.81701005646086
288.0,0.12,0.56,1.35,0.01,0.0,0.0,18.73239375982297,11.07918124604763,P,51.0,628,Plotter,JPP,P13,JPP-P13,Japan Surveillance,JAPAN,5.4e+18,120000000000.0,,low,,UN-SPEC,NO,NO,PWR,32.91865022950493
289.0,0.13,0.58,1.35,0.014,0.0,0.0,19.67209785793572,11.07918124604763,P,88.0,639,Plotter,JPP,P15,JPP-P15,Japan Surveillance,JAPAN,4.7e+19,120000000000.0,,low,,UN-SPEC,NO,NO,PWR,75.24938220640269
286.0,0.16,0.61,1.35,0.01,0.0,0.0,19.7481880270062,11.07918124604763,P,99.0,647,Plotter,JPP,P17,JPP-P17,Japan Surveillance,JAPAN,5.6e+19,120000000000.0,,low,,UN-SPEC,NO,NO,PWR,91.11511582907632
284.0,0.03,0.57,1.35,0.007,0.0,0.0,19.49136169383427,11.07918124604763,P,15.0,649,Plotter,JPP,P2,JPP-P2,Japan Surveillance,JAPAN,3.1e+19,120000000000.0,,low,,UN-SPEC,NO,NO,PWR,51.49979410298099
284.0,0.03,0.57,1.35,0.007,0.0,0.0,19.79934054945358,11.07918124604763,P,32.0,650,Plotter,JPP,P2,JPP-P2,Japan Surveillance,JAPAN,6.3e+19,120000000000.0,,high,,UN-SPEC,NO,NO,PWR,73.416710310417
286.0,0.03,0.57,1.35,0.007,0.0,0.0,19.95424250943933,11.07918124604763,P,51.0,651,Plotter,JPP,P2,JPP-P2,Japan Surveillance,JAPAN,9e+19,120000000000.0,,high,,UN-SPEC,NO,NO,PWR,83.47125509882159
288.0,0.03,0.64,1.35,0.007,0.0,0.0,18.77085201164214,11.07918124604763,P,5.0,652,Plotter,JPP,P3,JPP-P3,Japan Surveillance,JAPAN,5.9e+18,120000000000.0,,low,,UN-SPEC,NO,NO,PWR,20.27637045141841
284.0,0.05,0.58,1.35,0.005,0.0,0.0,18.69897000433602,11.07918124604763,P,10.0,658,Plotter,JPP,P6,JPP-P6,Japan Surveillance,JAPAN,5e+18,120000000000.0,,low,,UN-SPEC,NO,NO,PWR,20.431646017128102
286.0,0.05,0.58,1.35,0.005,0.0,0.0,20.0,11.07918124604763,P,89.0,661,Plotter,JPP,P6,JPP-P6,Japan Surveillance,JAPAN,1e+20,120000000000.0,,high,,UN-SPEC,NO,NO,PWR,86.91793439641414
286.0,0.01,0.86,1.44,0.007,0.0,0.0,20.0,11.07918124604763,W,56.0,672,Plotter,JPW,W1,JPW-W1,Japan Surveillance,JAPAN,1e+20,120000000000.0,,high,,UN-SPEC,NO,NO,PWR,88.28481729649747
289.0,0.09,0.84,1.44,0.012,0.0,0.0,19.30102999566398,11.07918124604763,W,35.0,677,Plotter,JPW,W11,JPW-W11,Japan Surveillance,JAPAN,2e+19,120000000000.0,,low,,UN-SPEC,NO,NO,PWR,48.76252632573732
289.0,0.09,0.84,1.44,0.012,0.0,0.0,19.54406804435028,11.07918124604763,W,36.0,678,Plotter,JPW,W11,JPW-W11,Japan Surveillance,JAPAN,3.5e+19,120000000000.0,,low,,UN-SPEC,NO,NO,PWR,61.00490617511238
288.0,0.09,0.91,1.44,0.014,0.0,0.0,19.30102999566398,11.07918124604763,W,69.0,680,Plotter,JPW,W12,JPW-W12,Japan Surveillance,JAPAN,2e+19,120000000000.0,,low,,UN-SPEC,NO,NO,PWR,52.248813168695115
289.0,0.1,0.9,1.44,0.011,0.0,0.0,19.27875360095283,11.07918124604763,W,64.0,687,Plotter,JPW,W14,JPW-W14,Japan Surveillance,JAPAN,1.9e+19,120000000000.0,,low,,UN-SPEC,NO,NO,PWR,52.21840535853157
289.0,0.13,0.84,1.44,0.012,0.0,0.0,18.47712125471966,11.07918124604763,W,20.0,690,Plotter,JPW,W15,JPW-W15,Japan Surveillance,JAPAN,3e+18,120000000000.0,,low,,UN-SPEC,NO,NO,PWR,41.278433460692895
288.0,0.13,0.85,1.44,0.011,0.0,0.0,19.54406804435028,11.07918124604763,W,64.0,695,Plotter,JPW,W16,JPW-W16,Japan Surveillance,JAPAN,3.5e+19,120000000000.0,,low,,UN-SPEC,NO,NO,PWR,77.93748387516078
289.0,0.14,0.8,1.44,0.012,0.0,0.0,19.53147891704225,11.07918124604763,W,77.0,699,Plotter,JPW,W17,JPW-W17,Japan Surveillance,JAPAN,3.4e+19,120000000000.0,,low,,UN-SPEC,NO,NO,PWR,78.7836421985825
284.0,0.014,0.86,1.44,0.007,0.0,0.0,19.80617997398389,11.07918124604763,W,41.0,707,Plotter,JPW,W2,JPW-W2,Japan Surveillance,JAPAN,6.4e+19,120000000000.0,,high,,UN-SPEC,NO,NO,PWR,74.24803534055373
284.0,0.019,0.88,1.44,0.008,0.0,0.0,19.67209785793572,11.07918124604763,W,33.0,710,Plotter,JPW,W4,JPW-W4,Japan Surveillance,JAPAN,4.7e+19,120000000000.0,,low,,UN-SPEC,NO,NO,PWR,64.09871280673259
288.0,0.04,0.9,1.44,0.008,0.0,0.0,18.77085201164214,11.07918124604763,W,15.0,716,Plotter,JPW,W6,JPW-W6,Japan Surveillance,JAPAN,5.9e+18,120000000000.0,,low,,UN-SPEC,NO,NO,PWR,20.49585079295653
289.0,0.06,0.86,1.44,0.011,0.0,0.0,19.25527250510331,11.07918124604763,W,31.0,724,Plotter,JPW,W9,JPW-W9,Japan Surveillance,JAPAN,1.8e+19,120000000000.0,,low,,UN-SPEC,NO,NO,PWR,35.60080364997322
289.0,0.06,0.86,1.44,0.011,0.0,0.0,19.44715803134222,11.07918124604763,W,38.0,725,Plotter,JPW,W9,JPW-W9,Japan Surveillance,JAPAN,2.8e+19,120000000000.0,,low,,UN-SPEC,NO,NO,PWR,44.40200331733699
282.6,0.05,0.7,0.64,0.006,0.25,0.21,19.46834733041216,10.88523479222011,F,7.100000000000001,733,Plotter,KO1,F1,KO1-F1,S. Korea Surveillance,S-KOREA,2.94e+19,76777645944.94182,,low,-37.5,,NO,YES,PWR,41.16073856540559
282.6,0.05,0.7,0.64,0.006,0.25,0.21,19.58994960132571,11.13195228524128,F,13.3,735,Plotter,KO1,F1,KO1-F1,S. Korea Surveillance,S-KOREA,3.89e+19,135504052953.8777,,low,-37.5,,NO,YES,PWR,47.346109082644965
282.6,0.05,0.7,0.64,0.006,0.25,0.21,19.58994960132571,11.13195228524128,F,52.4,736,Plotter,KO1,F1,KO1-F1,S. Korea Surveillance,S-KOREA,3.89e+19,135504052953.8777,,low,-59.1,,NO,YES,PWR,47.346109082644965
282.6,0.22,0.643,1.52,0.012,0.37,0.1,19.58994960132571,11.13195228524128,W,130.7,741,Plotter,KO1,W1,KO1-W1,S. Korea Surveillance,S-KOREA,3.89e+19,135504052953.8777,,low,-21.2,,NO,YES,PWR,110.00142182951805
288.0,0.05,0.63,1.38,0.004,0.22,0.23,18.46239799789896,10.90109157663113,P,19.4,742,Plotter,KO2,P1,KO2-P1,S. Korea Surveillance,S-KOREA,2.9e+18,79632724865.61928,,low,-62.4,480.2195,YES,YES,PWR,13.982020508975337
288.0,0.05,0.63,1.38,0.004,0.22,0.23,19.03742649794062,11.07710066579111,P,30.2,744,Plotter,KO2,P1,KO2-P1,S. Korea Surveillance,S-KOREA,1.09e+19,119426489289.503,,low,-62.4,480.2195,YES,YES,PWR,27.1071703384416
288.0,0.03,0.07,1.7,0.01,0.41,0.11,19.56229286445647,10.99124453186296,W,37.0,755,Plotter,KO2,W1,KO2-W1,S. Korea Surveillance,S-KOREA,3.65e+19,98004164784.98671,,low,-17.0,565.37,YES,YES,PWR,54.391435800922046
288.0,0.03,0.07,1.7,0.01,0.41,0.11,19.65801139665711,11.01040781403769,W,45.6,756,Plotter,KO2,W1,KO2-W1,S. Korea Surveillance,S-KOREA,4.55e+19,102425434283.8414,,low,-17.0,565.37,YES,YES,PWR,60.728113397993766
290.0,0.06,0.65,1.36,0.008,0.26,0.2,19.6605809124273,11.09795107099415,P,45.53888888888889,764,Plotter,KO3,P1,KO3-P1,S. Korea Surveillance,S-KOREA,4.577e+19,125300000000.0,,low,,489.528,YES,NO,PWR,53.810729418288325
290.0,0.02,0.18,1.53,0.012,0.51,0.13,19.77077839616915,11.08529057823007,W,50.12222222222223,771,Plotter,KO3,W1,KO3-W1,S. Korea Surveillance,S-KOREA,5.899e+19,121700000000.0,,low,,496.422,YES,NO,PWR,64.28169577821805
290.0,0.05,0.66,1.27,0.007,0.22,0.21,19.54504720440118,11.19865708695442,P,30.52777777777778,776,Plotter,KO4,P1,KO4-P1,S. Korea Surveillance,S-KOREA,3.5079e+19,158000000000.0,,low,,517.107,YES,NO,PWR,46.41360474813333
290.0,0.05,0.66,1.27,0.007,0.22,0.21,19.54504720440118,11.19865708695442,P,25.26111111111111,777,Plotter,KO4,P1,KO4-P1,S. Korea Surveillance,S-KOREA,3.5079e+19,158000000000.0,,low,,510,YES,NO,PWR,46.41360474813333
290.0,0.05,0.66,1.27,0.007,0.22,0.21,19.72841871839723,11.07035577091195,P,19.45,780,Plotter,KO4,P1,KO4-P1,S. Korea Surveillance,S-KOREA,5.3508e+19,117586041688.6297,,low,,517.107,YES,NO,PWR,57.32328317601512
280.0,0.06,0.71,0.69,0.01,0.25,0.21,18.75434833571102,11.14159837646881,F,13.33333333333333,795,Plotter,KWE,F1,KWE-F1,USA Surveillance,USA,5.68e+18,138547398821.3714,,low,,465.7572499999999,YES,NO,BWR,19.274132422600495
280.0,0.06,0.75,0.79,0.01,0.28,0.2,18.75434833571102,11.14159837646881,F,9.444444444444445,800,Plotter,KWE,F2,KWE-F2,USA Surveillance,USA,5.68e+18,138547398821.3714,,low,,464.3782499999999,YES,NO,PWR,19.35017847103043
280.0,0.06,0.75,0.79,0.01,0.28,0.2,19.24551266781415,11.08394822919721,F,19.44444444444444,801,Plotter,KWE,F2,KWE-F2,USA Surveillance,USA,1.76e+19,121324421503.0993,,low,,464.3782499999999,YES,NO,PWR,34.06176442738229
280.0,0.06,0.75,0.79,0.01,0.28,0.2,19.74973631556906,10.85999460153031,F,39.0,804,Plotter,KWE,F2,KWE-F2,USA Surveillance,USA,5.62e+19,72442695507.62479,,low,,464.3782499999999,YES,NO,PWR,60.866589081975995
280.0,0.17,0.64,1.478,0.011,0.225,0.217,19.41664050733828,10.87251092161626,SRM,83.88888888888889,807,Plotter,KWE,SRM2,KWE-SRM2,USA Surveillance,USA,2.61e+19,74560862232.09511,,low,,,NO,NO,PWR,80.36314549748307
280.0,0.218,0.724,1.37,0.016,0.2,0.12,19.56466606425209,10.85634444277409,W,138.8888888888889,813,Plotter,KWE,W1,KWE-W1,USA Surveillance,USA,3.67e+19,71836380605.19508,,low,,474,YES,NO,PWR,117.53350668685854
274.0,0.05,0.7,1.88,0.005,0.24,0.04,17.34242268082221,8.876068097667977,W,6.9,816,Plotter,LEB,W1,LEB-W1,Switzerland Surveillance,SWITZERLAND,2.2e+17,751740758.2357986,,low,,UN-SPEC,NO,NO,BWR,5.427317783180844
278.3333333333333,0.21,0.78,1.49,0.016,0.23,0.12,16.95424250943933,8.642225185711242,W,31.66666666666667,821,Plotter,LS1,W1,LS1-W1,USA Surveillance,USA,9e+16,438758138.9634778,,low,,,NO,NO,BWR,55.031654778774445
292.7777777777778,0.087,0.6,1.26,0.01,0.23,0.21,19.42813479402879,10.91987729129473,P,60.85555555555555,835,Plotter,MC1,P1,MC1-P1,USA Surveillance,USA,2.68e+19,83152879174.64685,,low,,459,YES,NO,PWR,43.360455127036
292.2222222222222,0.154,0.78,0.686,0.012,0.179,0.181,19.45484486000851,10.98106625877507,F,72.71666666666667,847,Plotter,MC2,F1,MC2-F1,USA Surveillance,USA,2.85e+19,95734011815.39096,,low,,437,YES,NO,PWR,65.75439596922148
291.6666666666667,0.036,0.736,1.83,0.013,0.2,0.059,19.14612803567824,11.02822809811613,W,18.33333333333333,849,Plotter,MC2,W1,MC2-W1,USA Surveillance,USA,1.4e+19,106715646099.2077,,low,,513,YES,NO,PWR,32.67418663086447
277.2222222222222,0.2,1.05,1.28,0.019,0.17,0.11,17.81954393554187,9.149889794018979,W,37.77777777777778,855,Plotter,ML1,WBWR2,ML1-WBWR2,USA Surveillance,USA,6.6e+17,1412179146.478924,,low,,,NO,NO,BWR,75.13842370873755
286.6666666666667,0.141,0.603,1.276,0.007,0.312,0.21,19.2405492482826,10.55705121052963,P,82.75555555555556,860,Plotter,ML2,P1,ML2-P1,USA Surveillance,USA,1.74e+19,36062116373.69306,,low,,446,YES,NO,PWR,54.429444260706525
292.2222222222222,0.05,0.62,1.31,0.014,0.22,0.23,19.29666519026153,10.89476859633422,P,14.58333333333333,867,Plotter,ML3,P1,ML3-P1,USA Surveillance,USA,1.98e+19,78481735159.81735,,low,,448,YES,NO,PWR,34.04756956044025
291.3,0.06,0.58,1.45,0.005,0.24,0.22,18.70156798505593,11.31066677543008,P,8.377777777777778,878,Plotter,MS1,P1,MS1-P1,Taiwan Surveillance,TAIWAN,5.03e+18,204487504715.8152,,low,-9.444444444444445,,NO,YES,PWR,16.980395845357883
291.3,0.06,0.58,1.45,0.005,0.24,0.22,19.03342375548695,11.17859129135846,P,19.48888888888889,880,Plotter,MS1,P1,MS1-P1,Taiwan Surveillance,TAIWAN,1.08e+19,150865970671.6553,,low,-9.444444444444445,,NO,YES,PWR,24.881450551190017
291.3,0.06,0.62,1.3,0.007,0.18,0.22,18.78816837114117,11.33032037188471,P,13.86666666666667,889,Plotter,MS2,P1,MS2-P1,Taiwan Surveillance,TAIWAN,6.14e+18,213953981077.2687,,low,-42.77777777777778,,NO,YES,PWR,18.748753653885124
291.3,0.07,0.07,1.43,0.013,0.49,0.16,18.78816837114117,11.33032037188471,W,5.555555555555557,897,Plotter,MS2,W1,MS2-W1,Taiwan Surveillance,TAIWAN,6.14e+18,213953981077.2687,,low,-40.0,UN-SPEC,NO,YES,PWR,19.704358788236465
291.3,0.07,0.07,1.43,0.013,0.49,0.16,19.71850168886727,11.15948846086456,W,25.55555555555556,900,Plotter,MS2,W1,MS2-W1,Taiwan Surveillance,TAIWAN,5.23e+19,144373824388.5164,,low,-40.0,UN-SPEC,NO,YES,PWR,57.50809290146682
278.3333333333333,0.1,0.528,1.332,0.013,0.154,0.238,19.78604121024255,11.62826976064275,P,112.2222222222222,905,Plotter,MY1,P1,MY1-P1,USA Surveillance,USA,6.11e+19,424883396975.4421,,high,,420.3503333333333,YES,NO,PWR,93.95375407100984
283.3333333333333,0.36,0.78,1.418,0.013,0.18,0.176,19.00432137378264,10.43732890510111,W,141.6666666666667,912,Plotter,MY1,W1,MY1-W1,USA Surveillance,USA,1.01e+19,27373410174.019,,low,,491,YES,NO,PWR,102.91693475674691
289.4444444444445,0.156,0.828,0.703,0.019,0.24,0.195,18.9604707775343,10.69081215895679,F,62.22222222222222,914,Plotter,NA1,F1,NA1-F1,USA Surveillance,USA,9.13e+18,49069559459.62215,,low,,,NO,NO,PWR,58.98435928367238
291.1111111111111,0.1,0.5,1.42,0.015,0.23,0.21,18.99387691494121,10.72274860128292,P,25.0,937,Plotter,OC1,P2,OC1-P2,USA Surveillance,USA,9.86e+18,52813944081.06736,,low,,443.6,YES,NO,PWR,34.52534119324246
290.0,0.32,0.59,1.47,0.016,0.54,0.08,18.18184358794477,10.4655530367955,W,45.55555555555556,944,Plotter,OC1,W1,OC1-W1,USA Surveillance,USA,1.52e+18,29211444736.55889,,low,,436.7,YES,NO,PWR,66.90507966578929
292.2222222222222,0.04,0.75,0.63,0.006,0.25,0.24,17.97451169273733,10.39652383975434,F,12.77777777777778,947,Plotter,OC2,F1,OC2-F1,USA Surveillance,USA,9.43e+17,24918611533.90834,,low,,468.6,YES,NO,PWR,5.672513077618714
292.2222222222222,0.04,0.75,0.63,0.006,0.25,0.24,18.52762990087134,10.70044369049723,F,-3.888888888888889,948,Plotter,OC2,F1,OC2-F1,USA Surveillance,USA,3.37e+18,50169952575.25195,,low,,468.6,YES,NO,PWR,10.77263360405496
291.6666666666667,0.04,0.75,0.63,0.006,0.25,0.24,19.31175386105576,11.01085799623865,F,10.0,949,Plotter,OC2,F1,OC2-F1,USA Surveillance,USA,2.05e+19,102531661777.1568,,low,,468.6,YES,NO,PWR,27.019600529184114
292.2222222222222,0.35,0.58,1.55,0.022,0.65,0.11,17.97451169273733,10.39652383975434,W,25.55555555555556,955,Plotter,OC2,W1,OC2-W1,USA Surveillance,USA,9.43e+17,24918611533.90834,,low,,561.1,YES,NO,PWR,65.33919356274586
292.2222222222222,0.02,0.76,0.72,0.014,0.21,0.24,18.49415459401844,10.72350638054658,F,2.222222222222222,960,Plotter,OC3,F1,OC3-F1,USA Surveillance,USA,3.12e+18,52906176999.65,,low,,435.1,YES,NO,PWR,10.452061147027479
291.1111111111111,0.29,0.56,1.63,0.017,0.61,0.08,19.16136800223498,10.76991036142231,W,80.55555555555556,969,Plotter,OC3,WBW4,OC3-WBW4,USA Surveillance,USA,1.45e+19,58872213030.03669,,low,,,NO,NO,PWR,88.2437779044441
276.6666666666667,0.16,0.62,1.41,0.014,0.24,0.23,18.43272883992322,10.11587666426844,P,51.18888888888889,976,Plotter,OYS,P3,OYS-P3,USA Surveillance,USA,2.7085e+18,13058000000.0,,low,,,NO,NO,BWR,43.764184085731785
276.6666666666667,0.03,0.65,1.375,0.012,0.28,0.18,18.23340227781189,9.916564482168909,P,17.06666666666667,979,Plotter,OYS,P4,OYS-P4,USA Surveillance,USA,1.7116e+18,8252099999.999999,,low,,,NO,NO,BWR,14.563138580724965
276.6666666666667,0.06,0.59,1.49,0.006,0.22,0.2,18.05307844348342,10.05918461763137,P,19.71111111111111,983,Plotter,OYS,PBW1,OYS-PBW1,USA Surveillance,USA,1.13e+18,11460000000.0,,low,,,NO,NO,BWR,11.552621621534668
276.6666666666667,0.06,0.59,1.49,0.006,0.22,0.2,18.23014225231864,9.91330511220617,P,11.71666666666667,984,Plotter,OYS,PBW1,OYS-PBW1,USA Surveillance,USA,1.6988e+18,8190400000.0,,low,,,NO,NO,BWR,14.12647160300842
276.6666666666667,0.06,0.59,1.49,0.006,0.22,0.2,18.41524052391397,10.09840142227008,P,12.22222222222222,985,Plotter,OYS,PBW1,OYS-PBW1,USA Surveillance,USA,2.6016e+18,12543000000.0,,low,,,NO,NO,BWR,17.541974437136947
276.6666666666667,0.11,0.61,1.43,0.013,0.23,0.205,18.44650610054894,10.12965767331269,P,38.31666666666667,989,Plotter,OYS,PBWR2,OYS-PBWR2,USA Surveillance,USA,2.7958e+18,13479000000.0,,low,,,NO,NO,BWR,31.457555658154373
276.6666666666667,0.172,0.584,1.16,0.018,0.17,0.2,18.23557894333013,9.918743085527408,P,47.22777777777777,995,Plotter,OYS,PBWR4,OYS-PBWR4,USA Surveillance,USA,1.7202e+18,8293600000.0,,low,,,NO,NO,BWR,41.77128391136576
276.6666666666667,0.172,0.584,1.16,0.018,0.17,0.2,18.44009007431328,10.12323077669851,P,55.28888888888889,996,Plotter,OYS,PBWR4,OYS-PBWR4,USA Surveillance,USA,2.7548e+18,13281000000.0,,low,,,NO,NO,BWR,45.763182615841934
276.6666666666667,0.29,0.69,1.575,0.016,0.47,0.09,18.02938377768521,10.03542973818455,W,73.57777777777778,1007,Plotter,OYS,W4,OYS-W4,USA Surveillance,USA,1.07e+18,10850000000.0,,low,,,NO,NO,BWR,76.82189070921146
