Repository: uw-cmg/RPV_model_benchmarking

# RPV model benchmarking
Benchmarking and analysis of different models of reactor pressure vessel steel embrittlement

## Run example notebooks in Google Colab:

Make predictions with models, conduct benchmarking and analysis such as embrittlement curves

## Citations

The raw data required to reproduce findings in this repo are available in the data_files folder. The original versions of the data are available online: the UCSB dataset is available on Figshare: 10.6084/m9.figshare.23304227, and the PLOTTER dataset is available online: https://www.astm.org/adje090015-ea.html.

If you find any of the models useful, please cite their respective original reference:

File: model_files/EONY/5fold/eony_5fold_split_0.csv (part 2 of 5)
temperature_C,wt_percent_Cu,wt_percent_Ni,wt_percent_Mn,wt_percent_P,wt_percent_Si,wt_percent_C,log(fluence_n_cm2),log(flux_n_cm2_sec),Product Form,Measured DT41J  [C],index,datatype,Short Plant ID,Matl / PF ID,alloy,PLOTTER-15 Set Name,Nation,fluence_n_cm2,flux_n_cm2_sec,delta_sigma_y_MPa,fluence_group,Measured Unirradiated Value  [C],Un-Irradiated YS  [MPa],YS(u) Known?,Unirradiated T Known?,Reactor Type,EONY Preds
290.0,0.07,0.93,1.6,0.007,0.18,0.08,19.17609125905568,11.30102999566398,W,27.0,1036,Plotter,P10,W1,P10-W1,German PWR Surveillance,GERMANY,1.5e+19,200000000000.0,,low,-19.0,650,YES,YES,PWR,31.37575669053063
290.0,0.07,0.93,1.6,0.007,0.18,0.08,19.27875360095283,11.30102999566398,W,32.0,1037,Plotter,P10,W1,P10-W1,German PWR Surveillance,GERMANY,1.9e+19,200000000000.0,,low,-19.0,650,YES,YES,PWR,35.31224910250849
290.0,0.03,0.84,0.88,0.006,0.27,0.21,18.77524625974024,10.30102999566398,F,14.0,1040,Plotter,P135,F1,P135-F1,German PWR Surveillance,GERMANY,5.96e+18,20000000000.0,,low,-47.0,428,YES,YES,PWR,15.497794723335172
290.0,0.04,0.98,1.77,0.008,0.22,0.07,18.40140054078154,10.30102999566398,W,11.0,1049,Plotter,P136,W1,P136-W1,German PWR Surveillance,GERMANY,2.52e+18,20000000000.0,,low,-31.0,,NO,YES,PWR,13.175483541675131
290.0,0.03,0.75,1.32,0.008,0.24,0.21,18.31386722036915,10.30102999566398,F,-4.0,1051,Plotter,P137,F1,P137-F1,German PWR Surveillance,GERMANY,2.06e+18,20000000000.0,,low,-37.0,465,YES,YES,PWR,9.18919778991558
290.0,0.03,0.77,1.39,0.006,0.28,0.21,18.39794000867204,10.30102999566398,F,-9.0,1053,Plotter,P137,F2,P137-F2,German PWR Surveillance,GERMANY,2.5e+18,20000000000.0,,low,-19.0,461,YES,YES,PWR,10.063555283826723
290.0,0.08,0.9,0.86,0.009,0.26,0.21,18.44247976906445,10.30102999566398,F,6.0,1057,Plotter,P15,F1,P15-F1,German PWR Surveillance,GERMANY,2.77e+18,20000000000.0,,low,-49.0,442,YES,YES,PWR,17.83506158055701
290.0,0.07,0.87,0.86,0.006,0.22,0.21,18.81954393554187,10.30102999566398,F,9.0,1060,Plotter,P15,F2,P15-F2,German PWR Surveillance,GERMANY,6.6e+18,20000000000.0,,low,-60.0,457,YES,YES,PWR,16.306693633709955
295.0,0.09,0.97,0.81,0.007,0.15,0.19,18.75204844781944,11.33266112173179,F,18.0,1065,Plotter,P151,F1,P151-F1,CARISMA/CARINA,GERMANY,5.65e+18,215110258284.6004,,low,,,NO,NO,PWR,26.72514459366559
290.0,0.08,1.7,1.41,0.012,0.15,0.045,18.78175537465247,10.30102999566398,W,57.0,1072,Plotter,P16,W1,P16-W1,German PWR Surveillance,GERMANY,6.05e+18,20000000000.0,,low,-55.0,555,YES,YES,PWR,34.15601684632362
290.0,0.04,0.98,1.74,0.008,0.25,0.05,18.50379068305718,10.30102999566398,W,14.0,1082,Plotter,P18,W1,P18-W1,German PWR Surveillance,GERMANY,3.19e+18,20000000000.0,,low,-28.0,,NO,YES,PWR,14.821653311154
284.0,0.11,0.81,0.68,0.01,0.26,0.2,19.54406804435028,11.32221929473392,F,28.0,1089,Plotter,P19,F2,P19-F2,German PWR Surveillance,GERMANY,3.5e+19,210000000000.0,,low,,476,YES,NO,PWR,64.80787583813806
282.0,0.1,0.83,0.75,0.015,0.29,0.27,18.92427928606188,10.74036268949424,F,31.0,1095,Plotter,P23,F1,P23-F1,German PWR Surveillance,GERMANY,8.4e+18,55000000000.0,,low,-18.0,450,YES,YES,PWR,40.289674980737544
282.0,0.1,0.83,0.75,0.015,0.29,0.27,19.33041377334919,10.74036268949424,F,49.0,1097,Plotter,P23,F1,P23-F1,German PWR Surveillance,GERMANY,2.14e+19,55000000000.0,,low,-18.0,450,YES,YES,PWR,53.92485568565901
282.0,0.19,1.15,1.1,0.014,0.12,0.085,19.53402610605614,10.74036268949424,W,86.0,1105,Plotter,P23,W1,P23-W1,German PWR Surveillance,GERMANY,3.42e+19,55000000000.0,,low,-12.0,,NO,YES,PWR,126.81558582432461
282.0,0.1,0.44,0.9,0.014,0.2,0.08,19.1846914308176,10.74036268949424,W,25.0,1108,Plotter,P23,W2,P23-W2,German PWR Surveillance,GERMANY,1.53e+19,55000000000.0,,low,10.0,,NO,YES,PWR,49.4352235638179
290.0,0.04,0.75,1.38,0.007,0.24,0.19,18.7979596437372,10.30102999566398,F,16.0,1114,Plotter,P24,F1,P24-F1,German PWR Surveillance,GERMANY,6.28e+18,20000000000.0,,low,-49.0,483,YES,YES,PWR,15.999737896362314
285.0,0.12,0.97,0.72,0.015,0.2,0.23,18.76342799356294,10.30102999566398,F,30.0,1125,Plotter,P7,F2,P7-F2,German PWR Surveillance,GERMANY,5.8e+18,20000000000.0,,low,-7.0,,NO,YES,PWR,48.046192468639696
290.0,0.12,0.98,0.82,0.006,0.16,0.2,18.34242268082221,10.30102999566398,F,10.0,1130,Plotter,P8,F1,P8-F1,German PWR Surveillance,GERMANY,2.2e+18,20000000000.0,,low,-61.0,,NO,YES,PWR,39.02783079487403
277.2222222222222,0.25,0.53,1.368,0.012,0.18,0.115,18.97220283837907,10.7573928878089,P,95.0,1135,Plotter,PAL,P1,PAL-P1,USA Surveillance,USA,9.38e+18,57199586309.17535,,low,,439.7936666666666,YES,NO,PWR,70.77769564662896
278.8888888888889,0.25,0.53,1.368,0.012,0.18,0.115,19.32014628611105,10.59345297456201,P,82.67777777777776,1137,Plotter,PAL,P1,PAL-P1,USA Surveillance,USA,2.09e+19,39215068192.93964,,low,,439.7936666666666,YES,NO,PWR,85.92044117480924
278.3333333333333,0.174,0.665,1.465,0.01,0.186,0.219,19.2148438480477,10.71821416036661,SRM,76.11111111111111,1141,Plotter,PAL,SRM1,PAL-SRM1,USA Surveillance,USA,1.64e+19,52265385782.28536,,low,,,NO,NO,PWR,69.02869210602964
286.1111111111111,0.2,0.056,1.46,0.01,0.25,0.19,18.90741136077459,10.85230225307193,P,48.33333333333334,1147,Plotter,PB1,P1,PB1-P1,USA Surveillance,USA,8.08e+18,71170866452.4494,,low,,449.883,YES,NO,PWR,36.34465169213538
284.4444444444445,0.051,0.7,0.59,0.01,0.23,0.22,19.48287358360875,10.81380526127843,F,34.44444444444444,1165,Plotter,PB2,F1,PB2-F1,USA Surveillance,USA,3.04e+19,65133626777.46239,,low,,488.1486666666667,YES,NO,PWR,40.11486931465109
284.4444444444445,0.17,0.64,1.478,0.011,0.225,0.217,19.48287358360875,10.81380526127843,SRM,83.33333333333333,1173,Plotter,PB2,SRM2,PB2-SRM2,USA Surveillance,USA,3.04e+19,65133626777.46239,,low,,,NO,NO,PWR,77.14539340561006
284.4444444444445,0.25,0.59,1.4,0.014,0.55,0.079,19.48287358360875,10.81380526127843,W,125.0,1177,Plotter,PB2,W1,PB2-W1,USA Surveillance,USA,3.04e+19,65133626777.46239,,low,,495.733,YES,NO,PWR,102.2364470933796
280.0,0.06,0.72,1.41,0.013,0.28,0.17,19.59769518592551,11.16287778327493,F,51.11111111111111,1182,Plotter,PI1,F1,PI1-F1,USA Surveillance,USA,3.96e+19,145504955105.1075,,low,,462.2935,YES,NO,PWR,51.726359887845554
280.0,0.077,0.697,1.215,0.011,0.272,0.174,19.60422605308447,11.16093677399893,F,47.77777777777778,1198,Plotter,PI2,F1,PI2-F1,USA Surveillance,USA,4.02e+19,144856095198.5609,,low,,460,YES,NO,PWR,56.017139604316576
280.0,0.077,0.697,1.215,0.011,0.272,0.174,19.6170003411209,10.88165647269684,F,52.45555555555556,1199,Plotter,PI2,F1,PI2-F1,USA Surveillance,USA,4.14e+19,76147644322.96136,,low,,460,YES,NO,PWR,56.783909446045854
280.0,0.17,0.64,1.478,0.011,0.225,0.217,19.02938377768521,10.91462711909344,SRM,88.88888888888889,1205,Plotter,PI2,SRM2,PI2-SRM2,USA Surveillance,USA,1.07e+19,82153698359.87436,,low,,,NO,NO,PWR,56.94411033120695
292.7777777777778,0.04,0.06,1.08,0.005,0.24,0.16,18.7979596437372,10.30970321913514,W,-3.722222222222223,1221,Plotter,PV1,W1,PV1-W1,USA Surveillance,USA,6.28e+18,20403431727.25836,,low,11.94444444444444,,NO,YES,PWR,18.87817306731469
292.7777777777778,0.04,0.68,1.54,0.006,0.21,0.24,18.99651167215418,10.3408531641488,P,10.0,1224,Plotter,PV2,P1,PV2-P1,USA Surveillance,USA,9.92e+18,21920636688.4282,,low,,,NO,NO,PWR,23.2954648863617
296.1111111111111,0.04,0.65,1.4,0.005,0.21,0.2,18.54157924394658,10.39538966689659,P,9.444444444444445,1230,Plotter,PV3,P1,PV3-P1,USA Surveillance,USA,3.48e+18,24853620744.0317,,low,,,NO,NO,PWR,12.267703522990484
292.2222222222222,0.04,0.65,1.4,0.005,0.21,0.2,18.9556877503135,10.31857844521186,P,3.0,1231,Plotter,PV3,P1,PV3-P1,USA Surveillance,USA,9.03e+18,20824685208.24685,,low,,,NO,NO,PWR,22.557838783117013
292.2222222222222,0.04,0.65,1.4,0.005,0.21,0.2,18.9556877503135,10.31857844521186,P,5.0,1232,Plotter,PV3,P1,PV3-P1,USA Surveillance,USA,9.03e+18,20824685208.24685,,low,,,NO,NO,PWR,22.557838783117013
276.6666666666667,0.188,0.315,1.56,0.012,0.153,0.203,16.74036268949424,8.419092433757777,W,-17.77777777777778,1242,Plotter,QC1,W1,QC1-W1,USA Surveillance,USA,5.5e+16,262477713.2559835,,low,,448.849,YES,NO,BWR,24.84247139851644
285.5555555555555,0.26,0.6,1.88,0.013,0.3,0.09,18.98900461569854,11.27688042521328,W,101.6666666666667,1253,Plotter,QC2,W2,QC2-W2,USA Surveillance,USA,9.75e+18,189182266927.4471,,low,,,NO,NO,BWR,80.94183341865939
283.2,0.08,0.88,0.76,0.006,0.19,0.18,19.86923171973098,11.15533603746506,F,68.0,1260,Plotter,RI3,F1,RI3-F1,Sweden Surveillance,SWEDEN,7.4e+19,143000000000.0,,high,,,NO,NO,PWR,71.03167523625001
283.2,0.1,0.9,0.74,0.006,0.19,0.19,19.80617997398389,11.15533603746506,F,86.0,1263,Plotter,RI3,F2,RI3-F2,Sweden Surveillance,SWEDEN,6.4e+19,143000000000.0,,high,,,NO,NO,PWR,78.04650326916068
283.2,0.08,1.58,1.46,0.009,0.21,0.052,19.80617997398389,11.15533603746506,W,253.0,1268,Plotter,RI3,W1,RI3-W1,Sweden Surveillance,SWEDEN,6.4e+19,143000000000.0,,high,,UN-SPEC,NO,NO,PWR,90.21200477055442
285.6,0.05,1.66,1.35,0.0015,0.14,0.068,19.51851393987789,11.14921911265538,W,125.0,1276,Plotter,RI4,W1,RI4-W1,Sweden Surveillance,SWEDEN,3.3e+19,141000000000.0,,low,,UN-SPEC,NO,NO,PWR,51.48468598241209
285.6,0.05,1.66,1.35,0.0015,0.14,0.068,19.7160033436348,11.14921911265538,W,155.0,1277,Plotter,RI4,W1,RI4-W1,Sweden Surveillance,SWEDEN,5.2e+19,141000000000.0,,low,,UN-SPEC,NO,NO,PWR,64.62830562832126
292.2222222222222,0.31,0.59,1.49,0.016,0.52,0.09,19.15228834438306,10.96595277623305,W,91.66666666666667,1285,Plotter,RS1,W1,RS1-W1,USA Surveillance,USA,1.42e+19,92459763073.8105,,low,,465.396,YES,NO,PWR,86.76217464093278
281.6666666666667,0.241,0.528,1.497,0.013,0.285,0.235,19.29446622616159,10.7582331212856,P,97.02222222222221,1288,Plotter,SA1,P1,SA1-P1,USA Surveillance,USA,1.97e+19,57310357989.00572,,low,,485,YES,NO,PWR,80.17012335059295
281.1111111111111,0.17,0.64,1.478,0.011,0.225,0.217,18.93247376467715,10.8773646569745,SRM,72.77777777777777,1295,Plotter,SA1,SRM2,SA1-SRM2,USA Surveillance,USA,8.56e+18,75398838716.95135,,low,,,NO,NO,PWR,51.958220866891594
281.6666666666667,0.17,0.64,1.478,0.011,0.225,0.217,19.29446622616159,10.7582331212856,SRM,80.27777777777777,1297,Plotter,SA1,SRM2,SA1-SRM2,USA Surveillance,USA,1.97e+19,57310357989.00572,,low,,,NO,NO,PWR,68.8926167070182
285.0,0.117,0.617,1.359,0.01,0.275,0.235,18.42651126136457,10.84852340838158,P,42.22222222222222,1304,Plotter,SA2,P1,SA2-P1,USA Surveillance,USA,2.67e+18,70554287163.8762,,low,,472.2905,YES,NO,PWR,29.76441747838033
285.0,0.254,0.726,1.285,0.015,0.247,0.103,18.42651126136457,10.84852340838158,W,80.55555555555556,1308,Plotter,SA2,W1,SA2-W1,USA Surveillance,USA,2.67e+18,70554287163.8762,,low,,442.299,YES,NO,PWR,74.88679965281509
283.8888888888889,0.254,0.726,1.285,0.015,0.247,0.103,18.75511226639507,10.82494189530072,W,100.0,1309,Plotter,SA2,W1,SA2-W1,USA Surveillance,USA,5.69e+18,66825450513.9335,,low,,442.299,YES,NO,PWR,82.92643222913597
282.7777777777778,0.254,0.726,1.285,0.015,0.247,0.103,19.04532297878666,10.75412468235304,W,104.4444444444444,1310,Plotter,SA2,W1,SA2-W1,USA Surveillance,USA,1.11e+19,56770756616.09467,,low,,442.299,YES,NO,PWR,93.27690666150433
282.2222222222222,0.254,0.726,1.285,0.015,0.247,0.103,19.25527250510331,10.72304214268099,W,106.3833333333333,1311,Plotter,SA2,W1,SA2-W1,USA Surveillance,USA,1.8e+19,52849653306.2743,,low,,442.299,YES,NO,PWR,103.13266236974958
292.7777777777778,0.07,0.59,1.45,0.007,0.24,0.2,19.11394335230684,10.86928155019774,P,5.611111111111111,1313,Plotter,SB1,P1,SB1-P1,USA Surveillance,USA,1.3e+19,74008491164.98018,,low,-12.77777777777778,496.4225,YES,YES,PWR,26.273856090313192
292.7777777777778,0.07,0.59,1.45,0.007,0.24,0.2,19.11394335230684,10.86928155019774,P,39.99999999999999,1315,Plotter,SB1,P1,SB1-P1,USA Surveillance,USA,1.3e+19,74008491164.98018,,low,-33.38888888888889,489.528,YES,YES,PWR,26.273856090313192
292.7777777777778,0.047,0.049,1.28,0.009,0.14,0.15,19.11394335230684,10.86928155019774,W,13.49999999999999,1319,Plotter,SB1,W1,SB1-W1,USA Surveillance,USA,1.3e+19,74008491164.98018,,low,-59.22222222222221,513.6595,YES,YES,PWR,26.988032546983302
275.5555555555555,0.025,0.95,1.182,0.014,0.392,0.055,17.14612803567824,8.822439590828003,W,13.88888888888889,1322,Plotter,SH1,W1,SH1-W1,USA Surveillance,USA,1.4e+17,664415248.1401119,,low,,485.391,YES,NO,BWR,4.870020470304002
275.5555555555555,0.123,0.633,1.3,0.008,0.24,0.2,17.11394335230684,8.820297107007486,P,5.0,1323,Plotter,SH2,P1,SH2-P1,USA Surveillance,USA,1.3e+17,661145592.3966223,,low,,430.233,YES,NO,BWR,20.850245637079485
282.7777777777778,0.141,0.575,1.3,0.007,0.201,0.25,18.71349054309394,10.54910294514062,P,33.33333333333334,1328,Plotter,SL1,P1,SL1-P1,USA Surveillance,USA,5.17e+18,35408126254.00927,,low,,513,YES,NO,PWR,41.10825784774651
287.2222222222222,0.174,0.665,1.465,0.01,0.186,0.219,19.0,10.45704577218591,SRM,70.49444444444445,1337,Plotter,SL2,SRM1,SL2-SRM1,USA Surveillance,USA,1e+19,28644798539.98607,,low,,,NO,NO,PWR,50.98832856357512
287.2222222222222,0.048,0.067,1.525,0.005,0.375,0.12,19.0,10.45704577218591,W,14.72222222222222,1339,Plotter,SL2,W1,SL2-W1,USA Surveillance,USA,1e+19,28644798539.98607,,low,-45.83333333333334,439.8856666666666,YES,YES,PWR,27.784335013627544
288.8888888888889,0.17,0.2,1.403,0.013,0.27,0.235,19.54157924394658,11.59219314108984,P,66.11111111111111,1340,Plotter,SO1,P1,SO1-P1,USA Surveillance,USA,3.48e+19,391014750694.3882,,low,,459.191,YES,NO,PWR,61.927075024984546
288.8888888888889,0.2,0.18,1.34,0.014,0.23,0.24,19.24303804868629,11.47513450377377,SRM,61.11111111111111,1345,Plotter,SO1,SRM3,SO1-SRM3,USA Surveillance,USA,1.75e+19,298630735416.5814,,low,,,NO,NO,PWR,49.82439952476424
289.4444444444445,0.1,0.6,1.42,0.008,0.28,0.23,18.70500795933334,10.74380335449901,P,17.08333333333333,1349,Plotter,SO2,P1,SO2-P1,USA Surveillance,USA,5.07e+18,55437463916.4436,,low,,,NO,NO,PWR,28.25626420023185
286.1111111111111,0.13,0.76,0.62,0.02,0.22,0.17,19.06445798922692,10.84466563813781,F,59.44444444444444,1366,Plotter,SQ1,F1,SQ1-F1,USA Surveillance,USA,1.16e+19,69930339736.05878,,low,,435.0595,YES,NO,PWR,52.34349471421827
286.1111111111111,0.13,0.74,0.71,0.018,0.245,0.185,18.81557774832427,10.85287815240299,F,38.33333333333334,1373,Plotter,SQ2,F1,SQ2-F1,USA Surveillance,USA,6.54e+18,71265305695.47092,,low,,,NO,NO,PWR,45.327121789167045
286.1111111111111,0.13,0.74,0.71,0.018,0.245,0.185,18.81557774832427,10.85287815240299,F,37.77777777777778,1377,Plotter,SQ2,F1,SQ2-F1,USA Surveillance,USA,6.54e+18,71265305695.47092,,low,,438.162,YES,NO,PWR,45.327121789167045
286.1111111111111,0.13,0.74,0.71,0.018,0.245,0.185,19.06445798922692,10.83648659259878,F,62.77777777777778,1378,Plotter,SQ2,F1,SQ2-F1,USA Surveillance,USA,1.16e+19,68625669218.59499,,low,,438.162,YES,NO,PWR,51.466747334554334
293.3333333333333,0.06,0.65,1.18,0.012,0.19,0.19,19.64048143697042,10.88136488424013,P,16.88888888888889,1398,Plotter,ST1,P1,ST1-P1,USA Surveillance,USA,4.37e+19,76096535403.10338,,low,,,NO,NO,PWR,47.97206988919718
292.7777777777778,0.02,0.09,1.36,0.009,0.42,0.12,19.42813479402879,10.88322339984738,W,15.0,1404,Plotter,ST1,W1,ST1-W1,USA Surveillance,USA,2.68e+19,76422879960.87149,,low,,,NO,NO,PWR,38.77066365845369
292.7777777777778,0.04,0.65,1.55,0.006,0.0,0.22,19.09691001300806,10.88798604096087,P,16.4,1406,Plotter,ST2,P1,ST2-P1,USA Surveillance,USA,1.25e+19,77265575009.17297,,low,,,NO,NO,PWR,25.691935172055246
293.3333333333333,0.04,0.65,1.55,0.006,0.0,0.22,19.6232492903979,10.8619915937321,P,19.61111111111111,1409,Plotter,ST2,P1,ST2-P1,USA Surveillance,USA,4.2e+19,72776571766.01709,,low,,,NO,NO,PWR,46.272632461430426
293.3333333333333,0.01,0.15,1.45,0.01,0.0,0.12,19.6232492903979,10.8619915937321,W,14.66666666666667,1415,Plotter,ST2,W1,ST2-W1,USA Surveillance,USA,4.2e+19,72776571766.01709,,low,,,NO,NO,PWR,47.86875355940584
280.5555555555555,0.11,0.5,1.395,0.013,0.325,0.232,18.43296929087441,10.89276999878081,P,27.22222222222222,1417,Plotter,SU1,P1,SU1-P1,USA Surveillance,USA,2.71e+18,78121396614.54729,,low,,495.0435,YES,NO,PWR,28.002926570112496
283.8888888888889,0.23,0.64,1.47,0.011,0.38,0.14,19.20411998265593,10.50228048870585,W,130.1277777777778,1425,Plotter,SU1,W1,SU1-W1,USA Surveillance,USA,1.6e+19,31789265146.63116,,low,,480.5645,YES,NO,PWR,86.99714796992447
282.2222222222222,0.11,0.54,1.34,0.011,0.244,0.244,19.27646180417324,10.85337591117599,P,43.88888888888889,1427,Plotter,SU2,P1,SU2-P1,USA Surveillance,USA,1.89e+19,71347031963.47032,,low,,469.878,YES,NO,PWR,54.51947365341913
283.8888888888889,0.11,0.54,1.34,0.011,0.244,0.244,19.43616264704076,10.62986000219217,P,60.15000000000001,1428,Plotter,SU2,P1,SU2-P1,USA Surveillance,USA,2.73e+19,42644203012.64893,,low,,469.878,YES,NO,PWR,61.17729288562024
279.4444444444445,0.11,0.54,1.34,0.011,0.244,0.244,18.47275644931721,10.89476859633422,P,26.66666666666667,1429,Plotter,SU2,P1,SU2-P1,USA Surveillance,USA,2.97e+18,78481735159.81735,,low,,468.843,YES,NO,PWR,29.74966993142314
283.8888888888889,0.19,0.56,1.535,0.018,0.454,0.093,19.43616264704076,10.62986000219217,W,99.71666666666667,1437,Plotter,SU2,W1,SU2-W1,USA Surveillance,USA,2.73e+19,42644203012.64893,,low,,488.4935,YES,NO,PWR,86.41446526147351
287.0,0.05,0.725,1.28,0.012,0.24,0.23,19.00860017176192,11.14612803567824,F,5.5,1441,Plotter,TH2,F1,TH2-F1,Belgium Surveillance,BELGIUM,1.02e+19,140000000000.0,,low,,UN-SPEC,NO,NO,PWR,22.040022108192428
287.0,0.05,0.725,1.28,0.012,0.24,0.23,19.40823996531185,11.14612803567824,F,19.2,1442,Plotter,TH2,F1,TH2-F1,Belgium Surveillance,BELGIUM,2.56e+19,140000000000.0,,low,,UN-SPEC,NO,NO,PWR,34.91659798012531
287.0,0.05,0.725,1.28,0.012,0.24,0.23,19.79239168949825,11.14612803567824,F,43.8,1443,Plotter,TH2,F1,TH2-F1,Belgium Surveillance,BELGIUM,6.2e+19,140000000000.0,,high,,UN-SPEC,NO,NO,PWR,54.338517394487035
295.0,0.04,0.76,1.39,0.008,0.27,0.2,19.86923171973098,11.14612803567824,F,55.4,1449,Plotter,TH3,F1,TH3-F1,Belgium Surveillance,BELGIUM,7.4e+19,140000000000.0,,high,,UN-SPEC,NO,NO,PWR,46.206994975358334
295.0,0.04,0.77,1.41,0.006,0.23,0.19,19.07188200730613,11.14612803567824,F,9.5,1450,Plotter,TH3,F2,TH3-F2,Belgium Surveillance,BELGIUM,1.18e+19,140000000000.0,,low,,UN-SPEC,NO,NO,PWR,18.336963670916195
295.0,0.04,0.77,1.41,0.006,0.23,0.19,19.86923171973098,11.14612803567824,F,37.7,1452,Plotter,TH3,F2,TH3-F2,Belgium Surveillance,BELGIUM,7.4e+19,140000000000.0,,high,,UN-SPEC,NO,NO,PWR,45.920042440655614
290.5555555555555,0.39,0.58,1.63,0.018,0.54,0.09,18.8926510338773,10.72920245138581,W,67.77777777777777,1463,Plotter,TM2,WBW2,TM2-WBW2,USA Surveillance,USA,7.81e+18,53604648353.5068,,low,,,NO,NO,PWR,79.54211749968869
290.5555555555555,0.37,0.7,1.53,0.013,0.53,0.09,18.8926510338773,10.72920245138581,W,125.5555555555556,1464,Plotter,TM2,WBW5,TM2-WBW5,USA Surveillance,USA,7.81e+18,53604648353.5068,,low,,,NO,NO,PWR,88.98361272647448
283.3333333333333,0.06,0.7,0.64,0.01,0.26,0.2,19.10380372095596,11.06592101522781,F,7.222222222222222,1466,Plotter,TP3,F1,TP3-F1,USA Surveillance,USA,1.27e+19,116391433003.9914,,low,,444.0225,YES,NO,PWR,26.661983230077528
283.3333333333333,0.2,0.18,1.34,0.014,0.23,0.24,18.77742682238931,11.21792237510033,SRM,44.44444444444444,1470,Plotter,TP3,SRM3,TP3-SRM3,USA Surveillance,USA,5.99e+18,165166655637.1738,,low,,,NO,NO,PWR,36.79370307347882
283.3333333333333,0.2,0.18,1.34,0.014,0.23,0.24,19.10380372095596,11.06592101522781,SRM,55.55555555555556,1471,Plotter,TP3,SRM3,TP3-SRM3,USA Surveillance,USA,1.27e+19,116391433003.9914,,low,,,NO,NO,PWR,49.183072139385615
286.0,0.067,0.702,1.33,0.007,0.0202,0.138,19.47261019759604,11.24601029238869,F,25.69444444444444,1494,Plotter,UL1,F1,UL1-F1,S. Korea Surveillance,S-KOREA,2.969e+19,176201780415.4303,,low,,457.82925,YES,NO,PWR,38.02707418777112
286.0,0.041,0.605,1.76,0.008,0.342,0.069,19.47261019759604,11.24601029238869,W,20.30555555555556,1498,Plotter,UL1,W1,UL1-W1,S. Korea Surveillance,S-KOREA,2.969e+19,176201780415.4303,,low,,554.4762499999999,YES,NO,PWR,49.44451196454968
286.0,0.063,0.712,1.28,0.006,0.168,0.155,19.64218743310942,11.09068688424908,F,32.66666666666666,1504,Plotter,UL2,F1,UL2-F1,S. Korea Surveillance,S-KOREA,4.3872e+19,123221611506.7954,,low,,492.0786666666666,YES,NO,PWR,46.070874289945294
286.0,0.044,0.582,1.68,0.007,0.371,0.062,19.64218743310942,11.09068688424908,W,45.94444444444444,1508,Plotter,UL2,W1,UL2-W1,S. Korea Surveillance,S-KOREA,4.3872e+19,123221611506.7954,,low,,571.3226666666667,YES,NO,PWR,59.879352647900575
296.0,0.03,0.18,1.72,0.009,0.29,0.08,18.66968870805621,10.3506806416352,W,15.33888888888889,1511,Plotter,UL3,W1,UL3-W1,S. Korea Surveillance,S-KOREA,4.674e+18,22422324921.65139,,low,,402.1943333333334,YES,NO,PWR,14.837403548301301
296.0,0.03,0.13,1.74,0.009,0.26,0.08,18.63407402548747,10.31770204899232,W,33.81111111111111,1514,Plotter,UL4,W1,UL4-W1,S. Korea Surveillance,S-KOREA,4.306e+18,20782703848.11116,,low,,528.598,YES,NO,PWR,14.270547283534842
292.7777777777778,0.057,0.593,1.301,0.014,0.27,0.235,18.52374646681156,10.96803500853972,P,9.850000000000001,1521,Plotter,VO1,P1,VO1-P1,USA Surveillance,USA,3.34e+18,92904127391.02957,,low,,,NO,NO,PWR,13.59546472069397
292.7777777777778,0.057,0.593,1.301,0.014,0.27,0.235,18.52374646681156,10.96803500853972,P,-6.333333333333333,1524,Plotter,VO1,P1,VO1-P1,USA Surveillance,USA,3.34e+18,92904127391.02957,,low,,,NO,NO,PWR,13.59546472069397
291.6666666666667,0.04,0.102,1.13,0.012,0.153,0.133,19.54406804435028,10.88901524701756,W,31.0,1535,Plotter,VO1,W1,VO1-W1,USA Surveillance,USA,3.5e+19,77448898774.02377,,low,,,NO,NO,PWR,46.18164902923186
291.6666666666667,0.0505,0.58175,1.25175,0.0076,0.2165,0.221,19.47856649559384,10.85623490771574,P,22.0,1544,Plotter,VO2,P1,VO2-P1,USA Surveillance,USA,3.01e+19,71818264763.83101,,low,,475.738,YES,NO,PWR,41.40683262277939
290.5555555555555,0.1,0.51,1.3,0.009,0.24,0.22,19.40312052117582,11.20188337779492,P,19.44444444444444,1553,Plotter,VS1,P1,VS1-P1,USA Surveillance,USA,2.53e+19,159178122458.1834,,low,,477.807,YES,NO,PWR,48.347763440215836
290.5555555555555,0.1,0.51,1.3,0.009,0.24,0.22,19.66558099101795,11.11716877148761,P,32.38888888888889,1558,Plotter,VS1,P1,VS1-P1,USA Surveillance,USA,4.63e+19,130969078398.5995,,low,,441.264,YES,NO,PWR,62.281415426419066
292.7777777777778,0.16,0.8,0.71,0.013,0.25,0.21,19.03342375548695,10.94578542295737,F,44.95555555555555,1569,Plotter,WB1,F1,WB1-F1,USA Surveillance,USA,1.08e+19,88264369439.34471,,low,,515.383,YES,NO,PWR,58.498866252208806
292.7777777777778,0.041,0.73,1.96,0.013,0.25,0.075,18.65030752313194,11.07231967014894,W,3.55,1574,Plotter,WB1,W1,WB1-W1,USA Surveillance,USA,4.47e+18,118118975139.5231,,low,,502.283,YES,NO,PWR,16.111787874412578
292.7777777777778,0.041,0.73,1.96,0.013,0.25,0.075,19.03342375548695,10.94578542295737,W,16.28888888888889,1575,Plotter,WB1,W1,WB1-W1,USA Surveillance,USA,1.08e+19,88264369439.34471,,low,,502.283,YES,NO,PWR,25.043893690184547
292.7777777777778,0.07,0.62,1.45,0.008,0.2,0.2,18.4996870826184,10.97149669799783,P,18.33333333333333,1578,Plotter,WC1,P1,WC1-P1,USA Surveillance,USA,3.16e+18,93647609970.74402,,low,,407,YES,NO,PWR,12.995221738862861
292.7777777777778,0.07,0.62,1.45,0.008,0.2,0.2,19.07188200730613,10.89273988695619,P,6.111111111111111,1579,Plotter,WC1,P1,WC1-P1,USA Surveillance,USA,1.18e+19,78115980252.28021,,low,,407,YES,NO,PWR,25.111991555917456
291.1111111111111,0.07,0.62,1.45,0.008,0.2,0.2,19.53655844257153,10.89755815705753,P,29.49444444444444,1585,Plotter,WC1,P1,WC1-P1,USA Surveillance,USA,3.44e+19,78987461567.08919,,low,,413.685,YES,NO,PWR,45.1201901493138
292.7777777777778,0.04,0.09,1.46,0.005,0.48,0.11,18.4996870826184,10.97149669799783,W,13.33333333333333,1586,Plotter,WC1,W1,WC1-W1,USA Surveillance,USA,3.16e+18,93647609970.74402,,low,,496.4225,YES,NO,PWR,13.151903218980625
291.1111111111111,0.04,0.09,1.46,0.005,0.48,0.11,19.53655844257153,10.89755815705753,W,36.61666666666666,1589,Plotter,WC1,W1,WC1-W1,USA Surveillance,USA,3.44e+19,78987461567.08919,,low,,496.4225,YES,NO,PWR,45.66419765590737
289.4444444444445,0.03,0.58,1.38,0.005,0.23,0.23,18.80002935924414,10.65678416284093,P,15.55555555555556,1591,Plotter,WF3,P1,WF3-P1,USA Surveillance,USA,6.31e+18,45371607124.16202,,low,-31.38888888888889,,NO,YES,PWR,20.08604197219505
288.9,0.041,0.605,1.76,0.008,0.342,0.069,19.55181582235102,11.19628032503276,W,29.92777777777777,1608,Plotter,YW1,W1,YW1-W1,S. Korea Surveillance,S-KOREA,3.563e+19,157137675713.704,,low,,489.528,YES,NO,PWR,50.09875890926666
288.9,0.051,0.54,1.5,0.015,0.2,0.2,18.76170236754141,11.29910793326049,P,22.86666666666666,1611,Plotter,YW2,P1,YW2-P1,S. Korea Surveillance,S-KOREA,5.777e+18,199116813358.9217,,low,,458.5015,YES,NO,PWR,20.160710997427785
293.5,0.05,0.77,1.39,0.007,0.17,0.2,18.65715150190097,10.36600474016908,F,13.67777777777778,1626,Plotter,YW3,F1,YW3-F1,S. Korea Surveillance,S-KOREA,4.541e+18,23227621483.37596,,low,,410.6973333333333,YES,NO,PWR,12.184209422348312
293.5,0.05,0.77,1.39,0.007,0.17,0.2,18.65715150190097,10.36600474016908,F,6.638888888888889,1627,Plotter,YW3,F1,YW3-F1,S. Korea Surveillance,S-KOREA,4.541e+18,23227621483.37596,,low,,413.3636666666666,YES,NO,PWR,12.184209422348312
296.0,0.03,0.94,1.24,0.004,0.27,0.22,18.6307328928172,10.31634853755756,F,25.23888888888889,1635,Plotter,YW6,F1,YW6-F1,S. Korea Surveillance,S-KOREA,4.273e+18,20718033814.46882,,low,,468.6366666666666,YES,NO,PWR,10.793391888630598
276.1111111111111,0.11,0.49,1.375,0.01,0.202,0.239,19.12385164096709,10.91155449093777,P,40.55555555555556,1644,Plotter,ZN1,P1,ZN1-P1,USA Surveillance,USA,1.33e+19,81574513227.09265,,low,,422.9935,YES,NO,PWR,51.73182235568751
276.1111111111111,0.25,0.54,1.48,0.019,0.67,0.1,19.12385164096709,10.91155449093777,W,107.7777777777778,1652,Plotter,ZN1,W1,ZN1-W1,USA Surveillance,USA,1.33e+19,81574513227.09265,,low,,501.5935,YES,NO,PWR,88.74457173219567
275.5555555555555,0.12,0.53,1.315,0.007,0.235,0.16,18.92427928606188,10.87402268115364,P,39.44444444444444,1656,Plotter,ZN2,P1,ZN2-P1,USA Surveillance,USA,8.4e+18,74820857489.7816,,low,,481.9435,YES,NO,PWR,46.211550263926995
275.5555555555555,0.12,0.53,1.315,0.007,0.235,0.16,18.92427928606188,10.87402268115364,P,46.11111111111111,1659,Plotter,ZN2,P1,ZN2-P1,USA Surveillance,USA,8.4e+18,74820857489.7816,,low,,473.325,YES,NO,PWR,46.211550263926995
275.5555555555555,0.17,0.64,1.478,0.011,0.225,0.217,18.43136376415899,10.81124020704799,SRM,27.77777777777778,1661,Plotter,ZN2,SRM2,ZN2-SRM2,USA Surveillance,USA,2.7e+18,64750064750.06475,,low,,,NO,NO,PWR,39.4214335182733
275.5555555555555,0.25,0.554,1.56,0.019,0.45,0.084,18.92427928606188,10.87402268115364,W,96.66666666666667,1665,Plotter,ZN2,W1,ZN2-W1,USA Surveillance,USA,8.4e+18,74820857489.7816,,low,,,NO,NO,PWR,81.21700251057614
281.7,0.14,0.5,1.29,0.013,0.25,0.2,19.14612803567824,11.15228834438306,P,78.0,1669,Plotter,UP1,P1,UP1-P1,UNKNOWN Surveillance,UNKNOWN,1.4e+19,142000000000.0,,low,,,NO,NO,PWR,54.62962597588639
281.7,0.14,0.5,1.29,0.013,0.25,0.2,19.15533603746506,11.02530586526477,P,67.0,1670,Plotter,UP1,P1,UP1-P1,UNKNOWN Surveillance,UNKNOWN,1.43e+19,106000000000.0,,low,,,NO,NO,PWR,55.03001998454123
274.0,0.1,0.72,0.58,0.012,0.35,0.181,17.75587485567249,9.177887002689499,P,-28.93,1675,Plotter,UP2,P1,UP2-P1,UNKNOWN Surveillance,UNKNOWN,5.7e+17,1506215119.228818,,low,,,NO,NO,PWR,21.558961501855823
274.0,0.3,0.09,1.49,0.012,0.37,0.068,18.10037054511756,9.239836102164602,W,52.42999999999999,1678,Plotter,UP2,W1,UP2-W1,UNKNOWN Surveillance,UNKNOWN,1.26e+18,1737145126.067103,,low,,UN-SPEC,NO,NO,BWR,36.21436284719342
270.0,0.14,0.84,1.4,0.019,0.25,0.19,19.59446989873833,11.81291335664286,SRM,99.6732,1705,Plotter,BRU,SRM4,BRU-SRM4,Brumovski 08,NOT_APPLICABLE,3.930700000000001e+19,650000000000.0,,low,,UN-SPEC,NO,NO,PWR,111.37721185088506
270.0,0.14,0.84,1.4,0.019,0.25,0.19,19.67779759899285,11.81291335664286,SRM,96.4052,1709,Plotter,BRU,SRM4,BRU-SRM4,Brumovski 08,NOT_APPLICABLE,4.76209e+19,650000000000.0,,low,,UN-SPEC,NO,NO,PWR,120.79229638545407
270.0,0.14,0.84,1.4,0.019,0.25,0.19,20.00405039270193,11.81291335664286,SRM,159.722,1726,Plotter,BRU,SRM4,BRU-SRM4,Brumovski 08,NOT_APPLICABLE,1.00937e+20,650000000000.0,,high,,UN-SPEC,NO,NO,PWR,167.689848861352
270.0,0.14,0.84,1.4,0.019,0.25,0.19,20.06838254888911,11.81291335664286,SRM,165.85,1728,Plotter,BRU,SRM4,BRU-SRM4,Brumovski 08,NOT_APPLICABLE,1.17053e+20,650000000000.0,,high,,UN-SPEC,NO,NO,PWR,179.19958596205575
270.0,0.14,0.84,1.4,0.019,0.25,0.19,20.08542616257143,11.81291335664286,SRM,176.471,1731,Plotter,BRU,SRM4,BRU-SRM4,Brumovski 08,NOT_APPLICABLE,1.21738e+20,650000000000.0,,high,,UN-SPEC,NO,NO,PWR,182.39422967579665
282.7777777777778,0.08,0.07,1.17,0.008,0.14,0.1,19.95279244304409,11.03139599625724,W,20.33333333333333,1740,Plotter,BV2,W1,BV2-W1,USA Surveillance,USA,8.97e+19,107496913867.8641,,high,-39.88888888888889,507,YES,YES,PWR,94.50299122619334
288.9,0.057,0.77,1.38,0.013,0.3,0.24,19.57170883180869,10.80784843636931,F,35.16666666666666,1744,Plotter,BD2,F1,BD2-F1,USA Surveillance,USA,3.73e+19,64246346604.80279,,low,-30.77777777777778,476,YES,YES,PWR,40.17882382923326
288.9,0.057,0.77,1.38,0.013,0.3,0.24,19.57170883180869,10.80784843636931,F,15.77777777777778,1746,Plotter,BD2,F1,BD2-F1,USA Surveillance,USA,3.73e+19,64246346604.80279,,low,-29.38888888888889,476,YES,YES,PWR,40.17882382923326
289.0,0.03,0.65,1.34,0.01,0.55,0.09,19.6222140229663,10.82129303907473,W,32.61111111111111,1752,Plotter,BY2,W1,BY2-W1,USA Surveillance,USA,4.19e+19,66266348335.14893,,low,-57.33333333333334,479,YES,YES,PWR,54.38884819375366
293.3333333333333,0.05,0.59,1.36,0.006,0.23,0.21,19.51054501020661,10.89446710761548,P,19.77777777777778,1756,Plotter,CP1,P1,CP1-P1,USA Surveillance,USA,3.24e+19,78427271776.63913,,low,-17.16666666666667,446,YES,YES,PWR,40.6086472596714
279.4444444444445,0.194,1.067,1.281,0.009,0.217,0.142,19.17609125905568,11.32125879492719,W,140.6111111111111,1774,Plotter,PAL,W4,PAL-W4,USA Surveillance,USA,1.5e+19,209536070377.2991,,low,-40.66666666666666,UN-SPEC,NO,YES,PWR,104.64065420346985
280.0,0.174,0.665,1.465,0.01,0.186,0.219,19.37657695705651,11.33370230577087,SRM,78.27777777777779,1779,Plotter,PAL,SRM1,PAL-SRM1,USA Surveillance,USA,2.38e+19,215626585489.5992,,low,,UN-SPEC,NO,NO,PWR,77.08385966754757
277.2222222222222,0.25,0.53,1.51,0.011,0.26,0.22,18.97220283837907,10.7573928878089,HAZ,107.8333333333333,1780,Plotter,PAL,H1,PAL-H1,USA Surveillance,USA,9.38e+18,57199586309.17535,,low,,UN-SPEC,NO,NO,PWR,62.821266784698494
287.2222222222222,0.11,0.61,1.37,0.004,0.23,0.23,19.35218251811136,10.44598500670526,P,70.88888888888889,1785,Plotter,SL2,P1,SL2-P1,USA Surveillance,USA,2.25e+19,27924474349.69484,,low,-0.8888888888888897,410.698,YES,YES,PWR,53.64945545772399
293.0,0.06,0.79,0.7,0.012,0.27,0.22,18.78103693862113,10.98120033602178,F,14.83333333333333,1790,Plotter,WB2,F1,WB2-F1,USA Surveillance,USA,6.04e+18,95763571790.96906,,low,-41.27777777777778,423.5105,YES,YES,PWR,14.16393496651437
293.0,0.06,0.79,0.7,0.012,0.27,0.22,18.78103693862113,10.98120033602178,F,11.83333333333333,1791,Plotter,WB2,F1,WB2-F1,USA Surveillance,USA,6.04e+18,95763571790.96906,,low,-41.0,421.959,YES,YES,PWR,14.16393496651437
288.0,0.05,0.63,1.38,0.004,0.22,0.23,19.85125834871907,10.85760172010361,P,63.8,1800,Plotter,KO2,P1,KO2-P1,S. Korea Surveillance,S-KOREA,7.1e+19,72044647387.11314,,high,-62.4,480.2195,YES,YES,PWR,69.92025654532046
273.8888888888889,0.05,0.96,1.42,0.019,0.36,0.08,17.50514997831991,9.068324273908328,W,7.611111111111107,1804,Plotter,BW1,W1,BW1-W1,USA Surveillance,USA,3.2e+17,1170372945.19085,,low,-28.83333333333333,UN-SPEC,NO,YES,BWR,7.639570575516853
273.8888888888889,0.23,0.75,1.36,0.014,0.24,0.0,17.90687353472207,8.90563980780227,W,61.88888888888889,1806,Plotter,CPR,W1,CPR-W1,USA Surveillance,USA,8.07e+17,804710758.8332711,,low,,UN-SPEC,NO,NO,BWR,66.92315363200116
273.8888888888889,0.35,0.73,1.75,0.013,0.54,0.09,17.35983548233989,8.355878897084613,W,37.66666666666666,1808,Plotter,DR3,W2,DR3-W2,USA Surveillance,USA,2.29e+17,226923198.8838153,,low,,UN-SPEC,NO,NO,BWR,74.48353036025551
273.8888888888889,0.212,0.345,1.78,0.009,0.213,0.209,17.35983548233989,8.355878897084613,W,14.33333333333333,1809,Plotter,DR3,W1,DR3-W1,USA Surveillance,USA,2.29e+17,226923198.8838153,,low,,UN-SPEC,NO,NO,BWR,33.29089492081252
287.0,0.03,0.62,1.69,0.007,0.37,0.066,19.15228834438306,10.96504972455158,W,8.033406870945797,1835,Plotter,F2,w,F2-w,France Surveillance,FRANCE,1.42e+19,92267706302.794,,low,-51.7766394804271,,NO,YES,PWR,33.186074330568125
287.0,0.03,0.62,1.69,0.007,0.37,0.066,19.58319877396862,11.06626696510061,W,22.363896790265,1837,Plotter,F2,w,F2-w,France Surveillance,FRANCE,3.83e+19,116484184914.842,,low,-51.7766394804271,,NO,YES,PWR,54.501831458343275
287.0,0.031,0.66,1.39,0.008,0.37,0.058,19.70842090013471,11.35972670986917,W,59.48259779589214,1843,Plotter,F3,w,F3-w,France Surveillance,FRANCE,5.11e+19,228942652329.749,,low,-67.0441722265919,,NO,YES,PWR,63.06185415489435
287.0,0.03,0.52,1.83,0.005,0.33,0.072,19.12057393120585,11.0903791458491,W,-8.602139785801,1845,Plotter,F7,w,F7-w,France Surveillance,FRANCE,1.32e+19,123134328358.209,,low,-41.6201967394668,,NO,YES,PWR,31.79522207026527
287.0,0.03,0.66,1.38,0.009,0.4,0.052,19.41664050733828,11.14666083069296,W,31.5125575901299,1853,Plotter,F11,w,F11-w,France Surveillance,FRANCE,2.61e+19,140171858216.971,,low,-54.5389412295277,,NO,YES,PWR,45.20779292525037
287.0,0.06,0.69,1.3,0.007,0.24,0.146,19.73239375982297,11.34358234634945,F,41.7116086059346,1854,Plotter,F11,f,F11-f,France Surveillance,FRANCE,5.4e+19,220588235294.118,,low,-68.7504733376794,,NO,YES,PWR,49.94867264633337
286.0,0.13,0.08,1.45,0.017,0.34,0.054,19.72181061521255,10.8455927746209,W,40.8605101265276,1869,Plotter,F13,w,F13-w,France Surveillance,FRANCE,5.269999999999999e+19,70079787234.0425,,low,-55.9633646364866,,NO,YES,PWR,75.61731462386399
284.0,0.06,0.69,1.56,0.008,0.33,0.176,19.14921911265538,10.76182928631665,F,9.3554085939797,1879,Plotter,F14,f1,F14-f1,France Surveillance,FRANCE,1.41e+19,57786885245.9016,,low,-28.3151782031852,,NO,YES,PWR,27.68480500994831
287.0,0.07,0.68,1.4,0.008,0.2,0.164,19.18184358794477,11.2722875587036,F,14.6649370943923,1881,Plotter,F15,f,F15-f,France Surveillance,FRANCE,1.52e+19,187192118226.601,,low,-59.8568268717178,,NO,YES,PWR,26.598016756129322
287.0,0.03,0.66,1.45,0.009,0.36,0.063,19.09691001300806,11.16291684917681,W,10.11336258778351,1888,Plotter,F16,w,F16-w,France Surveillance,FRANCE,1.25e+19,145518044237.485,,low,-44.7942594642475,,NO,YES,PWR,31.300060084751287
287.0,0.06,0.7,1.38,0.007,0.19,0.144,19.54654266347813,11.28790538075405,F,49.5417076665224,1903,Plotter,F21,f,F21-f,France Surveillance,FRANCE,3.52e+19,194046306504.961,,low,-85.2715107591941,,NO,YES,PWR,40.34423011442639
287.0,0.03,0.77,1.73,0.005,0.34,0.061,19.39794000867204,11.13906337929991,W,18.3432544294193,1916,Plotter,F25,w,F25-w,France Surveillance,FRANCE,2.5e+19,137741046831.956,,low,-63.1783605303778,,NO,YES,PWR,43.743086625791086
287.0,0.06,0.7,1.39,0.007,0.22,0.142,19.76162718456158,11.37602091096327,F,59.88149746203571,1917,Plotter,F25,f,F25-f,France Surveillance,FRANCE,5.776e+19,237695473251.029,,low,-70.2188521367464,,NO,YES,PWR,51.68280264095467
287.0,0.03,0.7,1.68,0.008,0.37,0.058,19.10720996964787,11.13547037876009,W,38.8364351420041,1920,Plotter,F26,w,F26-w,France Surveillance,FRANCE,1.28e+19,136606189967.983,,low,-50.0742058331659,,NO,YES,PWR,31.611932025041696
287.0,0.07,0.67,1.35,0.008,0.18,0.154,19.4814426285023,11.26238229605345,F,32.05222693961547,1921,Plotter,F26,f,F26-f,France Surveillance,FRANCE,3.03e+19,182971014492.754,,low,-41.2061437073334,,NO,YES,PWR,37.542288564296044
287.0,0.03,0.7,1.68,0.008,0.37,0.058,19.35602585719312,11.13696552474426,W,56.13110117196294,1922,Plotter,F26,w,F26-w,France Surveillance,FRANCE,2.27e+19,137077294685.99,,low,-50.0742058331659,,NO,YES,PWR,42.09775954574916
287.0,0.03,0.7,1.68,0.008,0.37,0.058,19.53907609879278,11.22101276383002,W,39.5426353310964,1926,Plotter,F26,w,F26-w,France Surveillance,FRANCE,3.46e+19,166346153846.154,,low,-50.0742058331659,,NO,YES,PWR,51.97375609074907
287.0,0.03,0.72,1.59,0.009,0.36,0.063,19.51188336097887,11.17402493193778,W,27.58200185556428,1936,Plotter,F30,w,F30-w,France Surveillance,FRANCE,3.25e+19,149288011024.345,,low,-24.2695561007796,,NO,YES,PWR,50.51347903362926
286.0,0.1,0.51,1.5,0.015,0.4,0.066,19.37657695705651,10.94828014307363,W,40.8169190988466,1940,Plotter,F32,w,F32-w,France Surveillance,FRANCE,2.38e+19,88772845953.0026,,low,-29.9319678508526,,NO,YES,PWR,56.31631383504685
286.0,0.05,0.71,1.33,0.006,0.26,0.154,19.65127801399814,10.93194672701442,F,45.64365069853718,1941,Plotter,F32,f,F32-f,France Surveillance,FRANCE,4.480000000000001e+19,85496183206.1069,,low,-54.6858500474389,,NO,YES,PWR,46.566316656768784
287.0,0.057,0.69,1.42,0.005,0.22,0.164,19.67577834167409,11.34678748622466,F,39.90666746868069,1949,Plotter,F37,f,F37-f,France Surveillance,FRANCE,4.74e+19,222222222222.222,,low,-64.7725060607402,,NO,YES,PWR,46.528288429539415
287.0,0.06,0.73,1.43,0.005,0.21,0.15,19.48000694295715,11.23721713347847,F,35.55163786226882,1953,Plotter,F38,f,F38-f,France Surveillance,FRANCE,3.02e+19,172670097198.399,,low,-42.0735324546126,,NO,YES,PWR,37.14044850116905
287.0,0.03,0.71,1.66,0.008,0.36,0.061,19.39794000867204,11.11373494097024,W,44.46635709297988,1960,Plotter,F39,w,F39-w,France Surveillance,FRANCE,2.5e+19,129937629937.63,,low,-40.7169910890738,,NO,YES,PWR,44.17445871920961
287.0,0.06,0.7,1.28,0.007,0.25,0.149,19.30535136944662,11.33733565545298,F,31.5956870149414,1979,Plotter,F45,f,F45-f,France Surveillance,FRANCE,2.02e+19,217438105489.774,,low,-68.9751038621197,,NO,YES,PWR,30.546102219180057
287.0,0.04,0.57,1.65,0.013,0.37,0.059,19.39619934709574,11.1313815240862,W,26.526500912963,1984,Plotter,F46,w,F46-w,France Surveillance,FRANCE,2.49e+19,135326086956.522,,low,-46.3196746447201,,NO,YES,PWR,44.81624022110474
287.0,0.06,0.73,1.43,0.006,0.28,0.157,19.73479982958885,11.35098446360842,F,33.93722083782038,1985,Plotter,F46,f,F46-f,France Surveillance,FRANCE,5.43e+19,224380165289.256,,low,-41.4435396924089,,NO,YES,PWR,49.9613756222662
286.0,0.05,0.66,1.4,0.005,0.33,0.138,19.0899051114394,10.75484859200031,F,20.2021217654375,1993,Plotter,F47,f1,F47-f1,France Surveillance,FRANCE,1.23e+19,56865464632.4549,,low,-68.4035164391508,,NO,YES,PWR,24.329877741815068
287.0,0.06,0.69,1.36,0.006,0.21,0.159,19.32221929473392,11.3217852172546,F,37.781482975098,1999,Plotter,F48,f,F48-f,France Surveillance,FRANCE,2.1e+19,209790209790.21,,low,-54.553750620549,,NO,YES,PWR,31.06062268925891
287.0,0.03,0.7,1.65,0.008,0.35,0.054,19.19589965240923,11.19546557492992,W,28.69882879620477,2000,Plotter,F48,w,F48-w,France Surveillance,FRANCE,1.57e+19,156843156843.157,,low,-33.7758825616546,,NO,YES,PWR,35.00487317249908
284.0,0.09,0.1,1.31,0.017,0.33,0.051,19.36921585741014,11.0561927470869,W,33.8672756140441,2012,Plotter,F52,w,F52-w,France Surveillance,FRANCE,2.34e+19,113813229571.984,,low,-54.0318018689064,,NO,YES,PWR,50.938530623459215
284.0,0.07,0.71,1.39,0.013,0.26,0.166,19.61804809671209,10.9368068593365,F,52.24078897924342,2013,Plotter,F52,f1,F52-f1,France Surveillance,FRANCE,4.15e+19,86458333333.3333,,low,-52.5091474529399,,NO,YES,PWR,48.197557450581385
287.0,0.03,0.78,1.7,0.004,0.35,0.058,19.54777470538782,11.23390748501867,W,26.14165694690931,2024,Plotter,F55,w,F55-w,France Surveillance,FRANCE,3.53e+19,171359223300.971,,low,-70.258485299297,,NO,YES,PWR,51.79775090928987
287.0,0.07,0.68,1.34,0.006,0.27,0.16,19.26481782300954,11.26699474226381,F,39.0716735574951,2025,Plotter,F56,f,F56-f,France Surveillance,FRANCE,1.84e+19,184924623115.578,,low,-49.1971163406568,,NO,YES,PWR,29.071690366440556
287.0,0.05,0.7,1.4,0.006,0.22,0.158,19.73639650227664,11.36904058125062,F,19.0929655438121,2033,Plotter,F57,f,F57-f,France Surveillance,FRANCE,5.45e+19,233905579399.142,,low,-34.45145410714,,NO,YES,PWR,50.046749187671466
287.0,0.03,0.52,1.88,0.005,0.33,0.074,19.60314437262018,11.23578845159416,W,18.4532057808065,2034,Plotter,F57,w,F57-w,France Surveillance,FRANCE,4.01e+19,172103004291.845,,low,-49.7210119265331,,NO,YES,PWR,55.425922747313095
287.0,0.041,0.57,1.64,0.013,0.34,0.065,19.11058971029925,11.16266609046752,W,33.6571496219226,2036,Plotter,F59,w,F59-w,France Surveillance,FRANCE,1.29e+19,145434047350.62,,low,-47.4706842400059,,NO,YES,PWR,32.254803863212835
287.0,0.06,0.71,1.26,0.008,0.18,0.143,19.26717172840301,11.2786127715244,F,20.3012688668199,2041,Plotter,F60,f,F60-f,France Surveillance,FRANCE,1.85e+19,189938398357.29,,low,-49.1918131536831,,NO,YES,PWR,29.31881391506834
