Repository: uw-cmg/RPV_model_benchmarking

# RPV model benchmarking
Benchmarking and analysis of different models of reactor pressure vessel steel embrittlement

## Run example notebooks in Google Colab:

Make predictions with models, conduct benchmarking and analysis such as embrittlement curves

## Citations

The raw data required to reproduce findings in this repo are available in the data_files folder. The original versions of the data are available online: the UCSB dataset is available on Figshare: 10.6084/m9.figshare.23304227, and the PLOTTER dataset is available online: https://www.astm.org/adje090015-ea.html.

If you find any of the models useful, please cite their respective original reference:

File: model_files/EONY/5fold/eony_5fold_split_1.csv (part 2 of 5)
temperature_C,wt_percent_Cu,wt_percent_Ni,wt_percent_Mn,wt_percent_P,wt_percent_Si,wt_percent_C,log(fluence_n_cm2),log(flux_n_cm2_sec),Product Form,Measured DT41J  [C],index,datatype,Short Plant ID,Matl / PF ID,alloy,PLOTTER-15 Set Name,Nation,fluence_n_cm2,flux_n_cm2_sec,delta_sigma_y_MPa,fluence_group,Measured Unirradiated Value  [C],Un-Irradiated YS  [MPa],YS(u) Known?,Unirradiated T Known?,Reactor Type,EONY Preds
291.3,0.07,0.07,1.43,0.013,0.49,0.16,19.40312052117582,11.17921939315898,W,23.88888888888889,899,Plotter,MS2,W1,MS2-W1,Taiwan Surveillance,TAIWAN,2.53e+19,151084319621.3266,,low,-40.0,UN-SPEC,NO,YES,PWR,39.66756233414239
278.3333333333333,0.1,0.528,1.332,0.013,0.154,0.238,19.78604121024255,11.62826976064275,P,105.5555555555556,902,Plotter,MY1,P1,MY1-P1,USA Surveillance,USA,6.11e+19,424883396975.4421,,high,,425,YES,NO,PWR,93.03200053421955
278.3333333333333,0.1,0.528,1.332,0.013,0.154,0.238,18.70070371714502,10.54293226754522,P,57.22222222222222,903,Plotter,MY1,P1,MY1-P1,USA Surveillance,USA,5.02e+18,34908586789.14435,,low,,425,YES,NO,PWR,33.73659785038518
278.3333333333333,0.36,0.78,1.418,0.013,0.18,0.176,18.70070371714502,10.54293226754522,W,123.3333333333333,911,Plotter,MY1,W1,MY1-W1,USA Surveillance,USA,5.02e+18,34908586789.14435,,low,,491,YES,NO,PWR,98.12520559583454
287.7777777777778,0.156,0.828,0.703,0.019,0.24,0.195,18.48572142648158,10.94552213438799,F,16.11111111111111,916,Plotter,NA1,F1,NA1-F1,USA Surveillance,USA,3.06e+18,88210875882.10873,,low,,487,YES,NO,PWR,53.22403400672494
288.8888888888889,0.156,0.828,0.703,0.019,0.24,0.195,19.31175386105576,10.64268553872543,F,53.11666666666667,918,Plotter,NA1,F1,NA1-F1,USA Surveillance,USA,2.05e+19,43922347004.53879,,low,,487,YES,NO,PWR,70.43142879639349
288.8888888888889,0.086,0.11,1.37,0.02,0.35,0.06,19.31175386105576,10.64268553872543,W,46.40000000000001,921,Plotter,NA1,W1,NA1-W1,USA Surveillance,USA,2.05e+19,43922347004.53879,,low,,442,YES,NO,PWR,43.10377987311332
288.8888888888889,0.11,0.86,0.715,0.018,0.23,0.19,19.31806333496276,10.64027978073422,F,36.58333333333334,927,Plotter,NA2,F1,NA2-F1,USA Surveillance,USA,2.08e+19,43679713461.0797,,low,,585,YES,NO,PWR,53.38763076437776
289.4444444444445,0.088,0.084,1.82,0.017,0.25,0.08,18.99299509843134,10.70179680199772,W,6.666666666666667,929,Plotter,NA2,W1,NA2-W1,USA Surveillance,USA,9.84e+18,50326508567.78121,,low,,525,YES,NO,PWR,37.80723860050462
288.8888888888889,0.088,0.084,1.82,0.017,0.25,0.08,19.31806333496276,10.64027978073422,W,24.93333333333333,930,Plotter,NA2,W1,NA2-W1,USA Surveillance,USA,2.08e+19,43679713461.0797,,low,,525,YES,NO,PWR,53.57512595116038
291.6666666666667,0.35,0.58,1.55,0.022,0.65,0.11,19.31175386105576,11.01085799623865,W,96.66666666666667,957,Plotter,OC2,W1,OC2-W1,USA Surveillance,USA,2.05e+19,102531661777.1568,,low,,561.1,YES,NO,PWR,97.3470198686595
292.2222222222222,0.29,0.56,1.63,0.017,0.61,0.08,18.49415459401844,10.72350638054658,W,38.33333333333334,968,Plotter,OC3,WBW4,OC3-WBW4,USA Surveillance,USA,3.12e+18,52906176999.65,,low,,,NO,NO,PWR,66.6635554586445
276.6666666666667,0.173,0.107,1.4,0.011,0.024,0.2,17.87273882747267,9.462738114929207,P,42.77777777777778,970,Plotter,OYS,P1,OYS-P1,USA Surveillance,USA,7.46e+17,2902272019.919079,,low,,,NO,NO,PWR,25.383845410849858
276.6666666666667,0.11,0.63,1.4,0.012,0.2,0.2,18.26853117038682,9.951682291395551,P,24.67222222222222,972,Plotter,OYS,P2,OYS-P2,USA Surveillance,USA,1.8558e+18,8947100000.0,,low,,,NO,NO,BWR,30.148390063232785
276.6666666666667,0.03,0.65,1.375,0.012,0.28,0.18,18.06069784035361,10.06707085604537,P,6.244444444444444,977,Plotter,OYS,P4,OYS-P4,USA Surveillance,USA,1.15e+18,11670000000.0,,low,,,NO,NO,BWR,13.070338243876307
276.6666666666667,0.03,0.65,1.375,0.012,0.28,0.18,18.26481782300954,10.27091163941048,P,13.11666666666667,978,Plotter,OYS,P4,OYS-P4,USA Surveillance,USA,1.84e+18,18660000000.0,,low,,,NO,NO,BWR,15.99610603678289
276.6666666666667,0.11,0.61,1.43,0.013,0.23,0.205,18.19033169817029,10.19645254170339,P,14.12777777777778,987,Plotter,OYS,PBWR2,OYS-PBWR2,USA Surveillance,USA,1.55e+18,15720000000.0,,low,,,NO,NO,BWR,27.910164910252746
276.6666666666667,0.11,0.61,1.43,0.013,0.23,0.205,18.02530586526477,10.03140846425162,P,18.83333333333333,988,Plotter,OYS,PBWR2,OYS-PBWR2,USA Surveillance,USA,1.06e+18,10750000000.0,,low,,,NO,NO,BWR,25.60895288201919
276.6666666666667,0.172,0.584,1.16,0.018,0.17,0.2,18.22010808804006,10.22634208716363,P,45.78888888888888,994,Plotter,OYS,PBWR4,OYS-PBWR4,USA Surveillance,USA,1.66e+18,16840000000.0,,low,,,NO,NO,BWR,39.444971640714364
276.6666666666667,0.17,0.52,1.315,0.015,0.19,0.185,18.27406543635091,9.957224057843167,P,47.65555555555555,998,Plotter,OYS,PBWR5,OYS-PBWR5,USA Surveillance,USA,1.8796e+18,9062000000.0,,low,,,NO,NO,BWR,39.25007955047423
276.6666666666667,0.26,0.56,1.54,0.014,0.53,0.08,18.17609125905568,10.18241465243455,W,90.27777777777777,1002,Plotter,OYS,W1,OYS-W1,USA Surveillance,USA,1.5e+18,15220000000.0,,low,,,NO,NO,BWR,61.79938632436477
276.6666666666667,0.26,0.56,1.54,0.014,0.53,0.08,18.28831631016629,9.971479956293546,W,69.01666666666667,1003,Plotter,OYS,W1,OYS-W1,USA Surveillance,USA,1.9423e+18,9364400000.0,,low,,,NO,NO,BWR,64.6357409780797
276.6666666666667,0.27,0.06,1.29,0.016,0.28,0.11,18.28862923466499,9.971785937879114,W,57.87777777777777,1006,Plotter,OYS,W3,OYS-W3,USA Surveillance,USA,1.9437e+18,9371000000.0,,low,,,NO,NO,BWR,43.98647608211152
276.6666666666667,0.11,0.24,1.485,0.015,0.13,0.17,18.4545247355931,10.13767053723675,W,42.42777777777778,1014,Plotter,OYS,W5,OYS-W5,USA Surveillance,USA,2.8479e+18,13730000000.0,,low,,,NO,NO,BWR,31.316964077041714
276.6666666666667,0.01,0.9,1.33,0.012,0.43,0.07,18.2480714009192,9.931244230700159,W,2.594444444444445,1017,Plotter,OYS,WBWR1,OYS-WBWR1,USA Surveillance,USA,1.7704e+18,8535800000.0,,low,,,NO,NO,BWR,16.407958130593713
290.0,0.11,1.0,0.85,0.008,0.16,0.19,19.17609125905568,11.30102999566398,F,35.0,1029,Plotter,P10,F1,P10-F1,German PWR Surveillance,GERMANY,1.5e+19,200000000000.0,,low,-49.0,482,YES,YES,PWR,52.31463046001384
290.0,0.08,0.97,0.79,0.008,0.18,0.19,18.67209785793572,11.30102999566398,F,-13.0,1031,Plotter,P10,F2,P10-F2,German PWR Surveillance,GERMANY,4.7e+18,200000000000.0,,low,-30.0,451.5,YES,YES,PWR,22.354683328688424
290.0,0.07,0.93,1.6,0.007,0.18,0.08,19.04139268515823,11.30102999566398,W,24.0,1035,Plotter,P10,W1,P10-W1,German PWR Surveillance,GERMANY,1.1e+19,200000000000.0,,low,-19.0,650,YES,YES,PWR,27.256762977274654
290.0,0.07,0.93,1.6,0.007,0.18,0.08,19.36172783601759,11.30102999566398,W,25.0,1038,Plotter,P10,W1,P10-W1,German PWR Surveillance,GERMANY,2.3e+19,200000000000.0,,low,-19.0,650,YES,YES,PWR,39.413214147708686
290.0,0.05,0.94,0.98,0.006,0.27,0.21,18.3096301674259,10.30102999566398,F,10.0,1045,Plotter,P136,F1,P136-F1,German PWR Surveillance,GERMANY,2.04e+18,20000000000.0,,low,-48.0,433,YES,YES,PWR,8.984546633371888
290.0,0.04,0.99,1.76,0.01,0.22,0.06,18.82736927305383,10.30102999566398,W,10.0,1062,Plotter,P15,W1,P15-W1,German PWR Surveillance,GERMANY,6.72e+18,20000000000.0,,low,-28.0,,NO,YES,PWR,24.629277948520585
295.0,0.05,0.83,0.84,0.008,0.23,0.19,18.7419390777292,11.32255175164155,F,20.0,1063,Plotter,P150,F1,P150-F1,CARISMA/CARINA,GERMANY,5.52e+18,210160818713.4503,,low,,,NO,NO,PWR,12.005762836424749
290.0,0.08,0.9,0.92,0.005,0.28,0.19,18.49276038902684,10.30102999566398,F,7.0,1069,Plotter,P16,F1,P16-F1,German PWR Surveillance,GERMANY,3.11e+18,20000000000.0,,low,-40.0,486,YES,YES,PWR,19.864707611246768
290.0,0.12,1.0,0.83,0.01,0.15,0.2,18.39794000867204,10.30102999566398,F,23.0,1073,Plotter,P17,F1,P17-F1,German PWR Surveillance,GERMANY,2.5e+18,20000000000.0,,low,-46.0,462.5,YES,YES,PWR,44.08860172029223
290.0,0.12,1.0,0.83,0.01,0.15,0.2,18.83250891270623,10.30102999566398,F,40.0,1074,Plotter,P17,F1,P17-F1,German PWR Surveillance,GERMANY,6.8e+18,20000000000.0,,low,-46.0,462.5,YES,YES,PWR,50.75678743964978
290.0,0.12,1.0,0.83,0.01,0.15,0.2,18.83250891270623,10.30102999566398,F,41.0,1075,Plotter,P17,F1,P17-F1,German PWR Surveillance,GERMANY,6.8e+18,20000000000.0,,low,-57.0,,NO,YES,PWR,50.75678743964978
290.0,0.07,0.86,0.9,0.006,0.26,0.2,18.49692964807322,10.30102999566398,F,16.0,1080,Plotter,P18,F2,P18-F2,German PWR Surveillance,GERMANY,3.14e+18,20000000000.0,,low,-48.0,442,YES,YES,PWR,11.13441088898816
290.0,0.04,0.98,1.74,0.008,0.25,0.05,18.78247262416629,10.30102999566398,W,4.0,1083,Plotter,P18,W1,P18-W1,German PWR Surveillance,GERMANY,6.06e+18,20000000000.0,,low,-28.0,,NO,YES,PWR,22.551691413611604
284.0,0.13,0.82,0.68,0.011,0.29,0.21,19.72427586960079,11.32221929473392,F,55.0,1087,Plotter,P19,F1,P19-F1,German PWR Surveillance,GERMANY,5.3e+19,210000000000.0,,low,,471,YES,NO,PWR,83.31188721908202
284.0,0.11,0.81,0.68,0.01,0.26,0.2,19.23044892137827,11.32221929473392,F,11.0,1088,Plotter,P19,F2,P19-F2,German PWR Surveillance,GERMANY,1.7e+19,210000000000.0,,low,,476,YES,NO,PWR,52.566037665452825
284.0,0.23,1.08,1.83,0.009,0.23,0.06,19.23044892137827,11.32221929473392,W,132.0,1091,Plotter,P19,W1,P19-W1,German PWR Surveillance,GERMANY,1.7e+19,210000000000.0,,low,,,NO,NO,PWR,118.39226180285092
284.0,0.23,1.08,1.83,0.009,0.23,0.06,19.23044892137827,11.32221929473392,W,127.0,1093,Plotter,P19,W1,P19-W1,German PWR Surveillance,GERMANY,1.7e+19,210000000000.0,,low,,,NO,NO,PWR,118.39226180285092
282.0,0.1,0.83,0.75,0.015,0.29,0.27,19.40654018043395,10.74036268949424,F,56.0,1098,Plotter,P23,F1,P23-F1,German PWR Surveillance,GERMANY,2.55e+19,55000000000.0,,low,-18.0,450,YES,YES,PWR,56.6444630040699
282.0,0.1,0.83,0.75,0.015,0.29,0.27,19.57403126772772,10.74036268949424,F,64.0,1100,Plotter,P23,F1,P23-F1,German PWR Surveillance,GERMANY,3.75e+19,55000000000.0,,low,-18.0,450,YES,YES,PWR,64.50773611854716
282.0,0.1,0.83,0.75,0.015,0.29,0.27,19.68394713075151,10.74036268949424,F,73.0,1101,Plotter,P23,F1,P23-F1,German PWR Surveillance,GERMANY,4.83e+19,55000000000.0,,low,-18.0,450,YES,YES,PWR,70.55069152548795
282.0,0.19,1.15,1.1,0.014,0.12,0.085,18.91381385238371,10.74036268949424,W,63.0,1102,Plotter,P23,W1,P23-W1,German PWR Surveillance,GERMANY,8.2e+18,55000000000.0,,low,-12.0,,NO,YES,PWR,91.89059720191774
282.0,0.1,0.44,0.9,0.014,0.2,0.08,18.91381385238371,10.74036268949424,W,24.0,1107,Plotter,P23,W2,P23-W2,German PWR Surveillance,GERMANY,8.2e+18,55000000000.0,,low,10.0,,NO,YES,PWR,37.83546342842617
282.0,0.1,0.44,0.9,0.014,0.2,0.08,19.51587384371168,10.74036268949424,W,24.0,1111,Plotter,P23,W2,P23-W2,German PWR Surveillance,GERMANY,3.28e+19,55000000000.0,,low,10.0,,NO,YES,PWR,65.11499731279687
290.0,0.04,0.77,1.37,0.007,0.26,0.21,18.42160392686983,10.30102999566398,F,1.0,1115,Plotter,P24,F2,P24-F2,German PWR Surveillance,GERMANY,2.64e+18,20000000000.0,,low,-30.0,467,YES,YES,PWR,10.444863844521507
285.0,0.22,1.11,1.14,0.015,0.15,0.08,19.34635297445064,10.7827893097604,W,111.0,1119,Plotter,P370,W1,P370-W1,CARISMA/CARINA,GERMANY,2.22e+19,60644205364.22582,,low,,,NO,NO,PWR,115.3622558182054
285.0,0.12,0.87,1.72,0.008,0.17,0.09,18.27875360095283,10.30102999566398,W,9.0,1126,Plotter,P7,W1,P7-W1,German PWR Surveillance,GERMANY,1.9e+18,20000000000.0,,low,-22.0,644,YES,YES,PWR,39.9089868697979
274.4444444444445,0.25,0.53,1.368,0.012,0.18,0.115,19.61172330800734,11.75689084387885,P,111.6666666666667,1134,Plotter,PAL,P1,PAL-P1,USA Surveillance,USA,4.09e+19,571335018562.1022,,low,,439.7936666666666,YES,NO,PWR,108.98842865217344
278.8888888888889,0.25,0.53,1.368,0.012,0.18,0.115,19.32014628611105,10.59345297456201,P,80.06666666666666,1140,Plotter,PAL,P1,PAL-P1,USA Surveillance,USA,2.09e+19,39215068192.93964,,low,,449.4690000000001,YES,NO,PWR,83.4913803002701
285.5555555555555,0.2,0.056,1.46,0.01,0.25,0.19,19.32633586092875,11.11995907789545,P,51.66666666666666,1148,Plotter,PB1,P1,PB1-P1,USA Surveillance,USA,2.12e+19,131813252952.1195,,low,,449.883,YES,NO,PWR,58.08348618733518
289.4444444444445,0.12,0.067,1.46,0.014,0.25,0.21,18.79239168949825,11.11749382350721,P,22.77777777777778,1150,Plotter,PB1,P2,PB1-P2,USA Surveillance,USA,6.2e+18,131067140199.5603,,low,,369.214,YES,NO,PWR,29.022948903663465
285.5555555555555,0.12,0.067,1.46,0.014,0.25,0.21,19.32633586092875,11.11995907789545,P,15.55555555555556,1152,Plotter,PB1,P2,PB1-P2,USA Surveillance,USA,2.12e+19,131813252952.1195,,low,,369.214,YES,NO,PWR,51.10509214564195
282.7777777777778,0.2,0.18,1.34,0.014,0.23,0.24,19.33041377334919,10.86312421785989,SRM,41.66666666666666,1157,Plotter,PB1,SRM3,PB1-SRM3,USA Surveillance,USA,2.14e+19,72966618113.17871,,low,,,NO,NO,PWR,64.95269440618151
284.4444444444445,0.088,0.71,0.65,0.009,0.24,0.2,19.48287358360875,10.81380526127843,F,55.55555555555556,1169,Plotter,PB2,F2,PB2-F2,USA Surveillance,USA,3.04e+19,65133626777.46239,,low,,382.4293333333333,YES,NO,PWR,49.55031703198279
286.1111111111111,0.17,0.64,1.478,0.011,0.225,0.217,18.9329808219232,10.90269529794558,SRM,66.11111111111111,1171,Plotter,PB2,SRM2,PB2-SRM2,USA Surveillance,USA,8.57e+18,79927328617.90074,,low,,,NO,NO,PWR,46.301256288181925
289.4444444444445,0.25,0.59,1.4,0.014,0.55,0.079,18.81358098856819,11.13868312257714,W,92.77777777777777,1174,Plotter,PB2,W1,PB2-W1,USA Surveillance,USA,6.51e+18,137620497209.5383,,low,,495.733,YES,NO,PWR,67.86014545643398
285.5555555555555,0.25,0.59,1.4,0.014,0.55,0.079,19.33445375115093,11.11964380058076,W,124.4444444444444,1176,Plotter,PB2,W1,PB2-W1,USA Surveillance,USA,2.16e+19,131717597471.0221,,low,,495.733,YES,NO,PWR,89.7205632219819
280.0,0.06,0.72,1.41,0.013,0.28,0.17,19.10380372095596,10.91391562189762,F,11.66666666666667,1181,Plotter,PI1,F1,PI1-F1,USA Surveillance,USA,1.27e+19,82019217554.74748,,low,,462.2935,YES,NO,PWR,28.575662030780496
280.0,0.17,0.64,1.478,0.011,0.225,0.217,19.10380372095596,10.91391562189762,SRM,88.88888888888889,1189,Plotter,PI1,SRM2,PI1-SRM2,USA Surveillance,USA,1.27e+19,82019217554.74748,,low,,,NO,NO,PWR,59.83164438109828
280.0,0.17,0.64,1.478,0.011,0.225,0.217,19.6232492903979,10.86628449012174,SRM,91.86111111111111,1191,Plotter,PI1,SRM2,PI1-SRM2,USA Surveillance,USA,4.2e+19,73499517843.16295,,low,,,NO,NO,PWR,98.21515367755732
280.0,0.13,0.09,1.29,0.017,0.173,0.052,19.10380372095596,10.91391562189762,W,22.22222222222222,1193,Plotter,PI1,W1,PI1-W1,USA Surveillance,USA,1.27e+19,82019217554.74748,,low,,488.8385,YES,NO,PWR,48.49704422901026
280.0,0.13,0.09,1.29,0.017,0.173,0.052,19.6232492903979,10.86628449012174,W,87.10555555555555,1195,Plotter,PI1,W1,PI1-W1,USA Surveillance,USA,4.2e+19,73499517843.16295,,low,,488.8385,YES,NO,PWR,78.6381345106673
280.0,0.17,0.64,1.478,0.011,0.225,0.217,19.60422605308447,11.16093677399893,SRM,101.6666666666667,1206,Plotter,PI2,SRM2,PI2-SRM2,USA Surveillance,USA,4.02e+19,144856095198.5609,,low,,,NO,NO,PWR,96.36894300465597
280.0,0.17,0.64,1.478,0.011,0.225,0.217,19.6170003411209,10.88165647269684,SRM,105.6111111111111,1207,Plotter,PI2,SRM2,PI2-SRM2,USA Surveillance,USA,4.14e+19,76147644322.96136,,low,,,NO,NO,PWR,97.60423492940582
292.7777777777778,0.174,0.665,1.465,0.01,0.186,0.219,18.7979596437372,10.30970321913514,SRM,58.37222222222223,1219,Plotter,PV1,SRM1,PV1-SRM1,USA Surveillance,USA,6.28e+18,20403431727.25836,,low,,,NO,NO,PWR,38.56969719915709
292.7777777777778,0.174,0.665,1.465,0.01,0.186,0.219,18.99651167215418,10.3408531641488,SRM,73.0,1227,Plotter,PV2,SRM1,PV2-SRM1,USA Surveillance,USA,9.92e+18,21920636688.4282,,low,,,NO,NO,PWR,44.81810567321728
276.6666666666667,0.17,0.52,1.315,0.015,0.19,0.185,16.74036268949424,8.419092433757777,P,1.666666666666667,1238,Plotter,QC1,PBWR5,QC1-PBWR5,USA Surveillance,USA,5.5e+16,262477713.2559835,,low,,,NO,NO,BWR,25.541849055445393
285.5555555555555,0.188,0.315,1.56,0.012,0.153,0.203,18.91381385238371,11.32408759612948,W,45.55555555555556,1239,Plotter,QC1,W1,QC1-W1,USA Surveillance,USA,8.2e+18,210905349794.2387,,low,,448.849,YES,NO,BWR,51.71167471876442
276.6666666666667,0.188,0.315,1.56,0.012,0.153,0.203,16.01283722470517,8.423110968450935,W,-7.222222222222222,1240,Plotter,QC1,W1,QC1-W1,USA Surveillance,USA,1.03e+16,264917695.473251,,low,,448.849,YES,NO,BWR,25.19556076124594
285.5555555555555,0.188,0.315,1.56,0.012,0.153,0.203,19.56584781867352,11.47137389490341,W,86.11111111111111,1241,Plotter,QC1,W1,QC1-W1,USA Surveillance,USA,3.68e+19,296056018947.5852,,low,,448.849,YES,NO,BWR,82.3767390888999
285.5555555555555,0.31,0.65,1.8,0.01,0.55,0.09,19.39269695325967,11.29474033664114,W,145.3666666666666,1244,Plotter,QC1,W2,QC1-W2,USA Surveillance,USA,2.47e+19,197124378300.0377,,low,,,NO,NO,BWR,113.36254153588742
285.5555555555555,0.095,0.522,1.64,0.008,0.283,0.268,19.63144376901317,11.47854417261942,P,29.44444444444444,1247,Plotter,QC2,P1,QC2-P1,USA Surveillance,USA,4.28e+19,300984528832.6301,,low,,458.501,YES,NO,BWR,70.06646001065981
285.5555555555555,0.158,0.338,1.75,0.009,0.145,0.202,18.98900461569854,11.27688042521328,W,51.75555555555555,1249,Plotter,QC2,W1,QC2-W1,USA Surveillance,USA,9.75e+18,189182266927.4471,,low,,438.1615,YES,NO,BWR,51.45954646855634
276.6666666666667,0.158,0.338,1.75,0.009,0.145,0.202,16.2380461031288,8.525921912643541,W,18.42222222222222,1250,Plotter,QC2,W1,QC2-W1,USA Surveillance,USA,1.73e+16,335677253.1122909,,low,,438.1615,YES,NO,BWR,21.938000211589724
276.6666666666667,0.158,0.338,1.75,0.009,0.145,0.202,16.81690383937566,8.567287781524785,W,17.86666666666666,1252,Plotter,QC2,W1,QC2-W1,USA Surveillance,USA,6.56e+16,369222179.4464819,,low,,438.1615,YES,NO,BWR,24.22797115825055
283.2,0.08,1.58,1.46,0.009,0.21,0.052,18.85125834871907,11.15533603746506,W,66.0,1265,Plotter,RI3,W1,RI3-W1,Sweden Surveillance,SWEDEN,7.1e+18,143000000000.0,,low,,UN-SPEC,NO,NO,PWR,39.80302615148241
285.6,0.09,0.88,0.71,0.006,0.2,0.21,19.51851393987789,11.14921911265538,F,41.0,1270,Plotter,RI4,F1,RI4-F1,Sweden Surveillance,SWEDEN,3.3e+19,141000000000.0,,low,,,NO,NO,PWR,53.7076437538294
285.6,0.09,0.88,0.71,0.006,0.2,0.21,19.77815125038364,11.14921911265538,F,61.0,1271,Plotter,RI4,F1,RI4-F1,Sweden Surveillance,SWEDEN,6e+19,141000000000.0,,high,,,NO,NO,PWR,67.11518096350584
285.6,0.1,0.88,0.75,0.006,0.18,0.21,19.51851393987789,11.14921911265538,F,63.0,1273,Plotter,RI4,F2,RI4-F2,Sweden Surveillance,SWEDEN,3.3e+19,141000000000.0,,low,,,NO,NO,PWR,59.28878235255787
292.7777777777778,0.31,0.59,1.49,0.016,0.52,0.09,18.81954393554187,10.95900949258891,W,82.77777777777777,1284,Plotter,RS1,W1,RS1-W1,USA Surveillance,USA,6.6e+18,90993316127.32448,,low,,465.396,YES,NO,PWR,77.28085981159334
281.1111111111111,0.235,0.525,1.467,0.016,0.305,0.22,18.40312052117582,10.86292122908223,P,49.44444444444444,1289,Plotter,SA1,P2,SA1-P2,USA Surveillance,USA,2.53e+18,72932521562.65854,,low,,452,YES,NO,PWR,48.725030980277495
281.1111111111111,0.22,0.508,1.22,0.012,0.27,0.2,18.40312052117582,10.86292122908223,P,37.77777777777778,1291,Plotter,SA1,P3,SA1-P3,USA Surveillance,USA,2.53e+18,72932521562.65854,,low,,426,YES,NO,PWR,44.98926874102281
281.1111111111111,0.17,0.64,1.478,0.011,0.225,0.217,19.09342168516223,10.81646382784322,SRM,75.0,1296,Plotter,SA1,SRM2,SA1-SRM2,USA Surveillance,USA,1.24e+19,65533570099.78014,,low,,,NO,NO,PWR,58.148220124695456
285.0,0.117,0.617,1.359,0.01,0.275,0.235,18.42651126136457,10.84852340838158,P,31.11111111111111,1300,Plotter,SA2,P1,SA2-P1,USA Surveillance,USA,2.67e+18,70554287163.8762,,low,,,NO,NO,PWR,29.4853503940613
282.2222222222222,0.117,0.617,1.359,0.01,0.275,0.235,19.25527250510331,10.72304214268099,P,71.57222222222221,1307,Plotter,SA2,P1,SA2-P1,USA Surveillance,USA,1.8e+19,52849653306.2743,,low,,472.2905,YES,NO,PWR,56.121706193051544
292.7777777777778,0.07,0.59,1.45,0.007,0.24,0.2,19.42488163663107,10.83300372331964,P,12.94444444444444,1316,Plotter,SB1,P1,SB1-P1,USA Surveillance,USA,2.66e+19,68077519513.1669,,low,-12.77777777777778,496.4225,YES,YES,PWR,38.115140530695065
285.0,0.141,0.575,1.3,0.007,0.201,0.25,18.89707700320942,10.41963344788958,P,44.44444444444444,1326,Plotter,SL1,P1,SL1-P1,USA Surveillance,USA,7.89e+18,26280489364.69565,,low,,491.596,YES,NO,PWR,44.970611011043644
286.1111111111111,0.141,0.575,1.3,0.007,0.201,0.25,19.09342168516223,10.35807781673817,P,44.8111111111111,1329,Plotter,SL1,P1,SL1-P1,USA Surveillance,USA,1.24e+19,22807506995.28311,,low,,513,YES,NO,PWR,51.08783460785464
285.0,0.174,0.665,1.465,0.01,0.186,0.219,18.89707700320942,10.41963344788958,SRM,71.66666666666667,1330,Plotter,SL1,SRM1,SL1-SRM1,USA Surveillance,USA,7.89e+18,26280489364.69565,,low,,,NO,NO,PWR,47.55666788818096
285.0,0.247,0.061,1.069,0.015,0.205,0.12,18.89707700320942,10.41963344788958,W,36.66666666666666,1332,Plotter,SL1,W1,SL1-W1,USA Surveillance,USA,7.89e+18,26280489364.69565,,low,,459.8801999999999,YES,NO,PWR,50.78739064689171
286.6666666666667,0.11,0.61,1.37,0.004,0.23,0.23,18.14612803567824,10.60199844995621,P,25.05555555555556,1334,Plotter,SL2,P1,SL2-P1,USA Surveillance,USA,1.4e+18,39994332231.77515,,low,-22.44444444444445,385.417,YES,YES,PWR,23.000757569503815
288.8888888888889,0.18,0.2,1.437,0.011,0.245,0.205,19.24303804868629,11.47513450377377,P,52.22222222222222,1343,Plotter,SO1,P3,SO1-P3,USA Surveillance,USA,1.75e+19,298630735416.5814,,low,,425.062,YES,NO,PWR,51.32768136754171
288.8888888888889,0.2,0.18,1.34,0.014,0.23,0.24,19.54157924394658,11.59219314108984,SRM,82.22222222222223,1346,Plotter,SO1,SRM3,SO1-SRM3,USA Surveillance,USA,3.48e+19,391014750694.3882,,low,,,NO,NO,PWR,70.20685558701638
282.2222222222222,0.174,0.665,1.465,0.01,0.186,0.219,19.2148438480477,10.58249833274211,SRM,82.73888888888888,1351,Plotter,SO2,SRM1,SO2-SRM1,USA Surveillance,USA,1.64e+19,38238278568.6573,,low,,,NO,NO,PWR,64.50239278128242
282.2222222222222,0.03,0.14,1.38,0.003,0.23,0.17,19.2148438480477,10.58249833274211,W,15.86666666666667,1353,Plotter,SO2,W1,SO2-W1,USA Surveillance,USA,1.64e+19,38238278568.6573,,low,,,NO,NO,PWR,38.90854761912065
289.4444444444445,0.056,0.562,1.312,0.009,0.18,0.238,18.90308998699194,10.76779548370321,P,37.77777777777778,1355,Plotter,SO3,P1,SO3-P1,USA Surveillance,USA,8e+18,58586220755.22325,,low,,,NO,NO,PWR,22.78793156050443
286.1111111111111,0.13,0.76,0.62,0.02,0.22,0.17,18.84073323461181,10.88708176766793,F,60.55555555555556,1361,Plotter,SQ1,F1,SQ1-F1,USA Surveillance,USA,6.93e+18,77104862613.15388,,low,,,NO,NO,PWR,47.68327403302278
286.1111111111111,0.13,0.76,0.62,0.02,0.22,0.17,19.29446622616159,10.794791897695,F,69.37222222222222,1363,Plotter,SQ1,F1,SQ1-F1,USA Surveillance,USA,1.97e+19,62343603002.01221,,low,,,NO,NO,PWR,59.777471087791696
286.1111111111111,0.13,0.76,0.62,0.02,0.22,0.17,18.38201704257487,10.85382665795429,F,29.44444444444444,1364,Plotter,SQ1,F1,SQ1-F1,USA Surveillance,USA,2.41e+18,71421120262.4978,,low,,435.0595,YES,NO,PWR,40.36373467611882
286.1111111111111,0.13,0.76,0.62,0.02,0.22,0.17,19.29446622616159,10.794791897695,F,74.32777777777778,1367,Plotter,SQ1,F1,SQ1-F1,USA Surveillance,USA,1.97e+19,62343603002.01221,,low,,435.0595,YES,NO,PWR,59.777471087791696
286.1111111111111,0.13,0.11,1.5,0.016,0.41,0.095,18.38738982633873,10.85919944171815,W,45.0,1380,Plotter,SQ2,W1,SQ2-W1,USA Surveillance,USA,2.44e+18,72310179850.82765,,low,,430.922,YES,NO,PWR,26.56210560220057
291.6666666666667,0.073,0.49,1.34,0.014,0.37,0.22,19.12057393120585,11.1374674849237,P,23.88888888888889,1385,Plotter,SR1,P1,SR1-P1,USA Surveillance,USA,1.32e+19,137235821044.4894,,low,10.55555555555556,520.5545,YES,YES,PWR,28.931614435904027
291.6666666666667,0.023,0.87,1.23,0.006,0.41,0.04,18.7419390777292,11.20173978563561,W,11.11111111111111,1390,Plotter,SR1,W1,SR1-W1,USA Surveillance,USA,5.52e+18,159125501591.255,,low,-36.66666666666667,510.212,YES,YES,PWR,17.48784775624316
292.7777777777778,0.06,0.65,1.18,0.012,0.19,0.19,19.11727129565577,10.92826860869188,P,21.29444444444444,1394,Plotter,ST1,P1,ST1-P1,USA Surveillance,USA,1.31e+19,84775158160.67674,,low,,,NO,NO,PWR,26.282305034774595
293.3333333333333,0.04,0.65,1.55,0.006,0.0,0.22,18.38916608436453,10.95084022481055,P,4.444444444444445,1407,Plotter,ST2,P1,ST2-P1,USA Surveillance,USA,2.45e+18,89297690069.22209,,low,,,NO,NO,PWR,11.483301005811041
292.7777777777778,0.04,0.65,1.55,0.006,0.0,0.22,19.09691001300806,10.88798604096087,P,19.33333333333333,1408,Plotter,ST2,P1,ST2-P1,USA Surveillance,USA,1.25e+19,77265575009.17297,,low,,,NO,NO,PWR,26.384435581787557
293.3333333333333,0.04,0.65,1.55,0.006,0.0,0.22,19.6232492903979,10.8619915937321,P,41.61111111111111,1410,Plotter,ST2,P1,ST2-P1,USA Surveillance,USA,4.2e+19,72776571766.01709,,low,,,NO,NO,PWR,47.54538319002969
292.2222222222222,0.04,0.65,1.55,0.006,0.0,0.22,19.39619934709573,10.88413407487685,P,15.0,1411,Plotter,ST2,P1,ST2-P1,USA Surveillance,USA,2.49e+19,76583299747.40428,,low,,,NO,NO,PWR,37.86842893490975
281.6666666666667,0.11,0.5,1.395,0.013,0.325,0.232,19.25527250510331,10.85337591117599,P,62.22222222222222,1418,Plotter,SU1,P1,SU1-P1,USA Surveillance,USA,1.8e+19,71347031963.47032,,low,,495.0435,YES,NO,PWR,53.96774379791317
282.2222222222222,0.17,0.64,1.478,0.011,0.225,0.217,19.27646180417324,10.85337591117599,SRM,63.88888888888889,1433,Plotter,SU2,SRM2,SU2-SRM2,USA Surveillance,USA,1.89e+19,71347031963.47032,,low,,,NO,NO,PWR,67.37078679673206
282.2222222222222,0.19,0.56,1.535,0.018,0.454,0.093,19.27646180417324,10.85337591117599,W,78.33333333333333,1436,Plotter,SU2,W1,SU2-W1,USA Surveillance,USA,1.89e+19,71347031963.47032,,low,,488.4935,YES,NO,PWR,80.14100312638432
283.3333333333333,0.37,0.7,1.53,0.013,0.53,0.09,18.83884909073726,10.61413085150684,W,146.3777777777778,1440,Plotter,SU2,WBW5,SU2-WBW5,USA Surveillance,USA,6.9e+18,41127361783.45406,,low,,,NO,NO,PWR,93.48399252626034
287.0,0.048,0.935,1.13,0.017,0.125,0.054,19.12385164096709,11.14612803567824,W,33.0,1444,Plotter,TH2,W1,TH2-W1,Belgium Surveillance,BELGIUM,1.33e+19,140000000000.0,,low,,UN-SPEC,NO,NO,PWR,31.104718681485043
287.0,0.048,0.935,1.13,0.017,0.125,0.054,19.91328390176042,11.14612803567824,W,81.0,1446,Plotter,TH2,W1,TH2-W1,Belgium Surveillance,BELGIUM,8.19e+19,140000000000.0,,high,,UN-SPEC,NO,NO,PWR,77.18668835934012
290.5555555555555,0.09,0.57,1.36,0.01,0.23,0.24,18.93751789201735,10.79723717457788,P,7.222222222222222,1457,Plotter,TM1,P1,TM1-P1,USA Surveillance,USA,8.66e+18,62695616114.01856,,low,,490.2,YES,NO,PWR,30.49551129157048
283.3333333333333,0.08,0.67,0.61,0.01,0.2,0.19,19.10380372095596,11.06592101522781,F,23.33333333333333,1467,Plotter,TP3,F2,TP3-F2,USA Surveillance,USA,1.27e+19,116391433003.9914,,low,,396.104,YES,NO,PWR,31.975506885664405
284.4444444444445,0.33,0.57,1.26,0.011,0.66,0.076,19.08635983067475,10.68121818193429,W,100.0,1476,Plotter,TP3,W1,TP3-W1,USA Surveillance,USA,1.22e+19,47997451886.09528,,low,,526.4145,YES,NO,PWR,89.46535932619568
286.1111111111111,0.06,0.7,0.67,0.011,0.23,0.21,18.85003325768977,11.28304078900824,F,6.666666666666667,1478,Plotter,TP4,P1,TP4-P1,USA Surveillance,USA,7.08e+18,191884895081.2422,,low,,488.4935,YES,NO,PWR,17.527600200846646
286.1111111111111,0.06,0.7,0.67,0.011,0.23,0.21,19.15533603746506,11.1237750515372,F,-10.0,1479,Plotter,TP4,P1,TP4-P1,USA Surveillance,USA,1.43e+19,132976547028.6902,,low,,488.4935,YES,NO,PWR,24.910006934143556
290.0,0.15,0.6,1.27,0.011,0.2,0.21,19.36921585741014,10.96609396297331,P,55.55555555555556,1489,Plotter,TRO,P1,TRO-P1,USA Surveillance,USA,2.34e+19,92489826119.12689,,low,,,NO,NO,PWR,59.6364898896361
286.0,0.067,0.702,1.33,0.007,0.0202,0.138,19.67155233728337,11.12872691032418,F,48.98333333333333,1496,Plotter,UL1,F1,UL1-F1,S. Korea Surveillance,S-KOREA,4.6941e+19,134501432664.7565,,low,,457.82925,YES,NO,PWR,46.16860901150327
296.0,0.03,0.82,1.35,0.006,0.008,0.19,18.63407402548747,10.31770204899232,F,18.25,1512,Plotter,UL4,F1,UL4-F1,S. Korea Surveillance,S-KOREA,4.306e+18,20782703848.11116,,low,,455.054,YES,NO,PWR,11.004848727610588
255.0,0.14,0.84,1.4,0.019,0.25,0.19,19.73917663191073,12.47856649559384,SRM,185.1777777777778,1519,Plotter,VIE,SRM4,VIE-SRM4,Viehrig 07,NOT_APPLICABLE,5.485e+19,3010000000000.0,,low,,UN-SPEC,NO,NO,PWR,165.44409315709208
292.7777777777778,0.057,0.593,1.301,0.014,0.27,0.235,19.06069784035361,10.87614949481598,P,21.11111111111111,1522,Plotter,VO1,P1,VO1-P1,USA Surveillance,USA,1.15e+19,75188166559.44182,,low,,,NO,NO,PWR,25.085902770224664
292.7777777777778,0.057,0.593,1.301,0.014,0.27,0.235,19.06069784035361,10.87614949481598,P,5.555555555555555,1525,Plotter,VO1,P1,VO1-P1,USA Surveillance,USA,1.15e+19,75188166559.44182,,low,,,NO,NO,PWR,25.085902770224664
292.7777777777778,0.04,0.102,1.13,0.012,0.153,0.133,18.52374646681156,10.96803500853972,W,13.17777777777778,1531,Plotter,VO1,W1,VO1-W1,USA Surveillance,USA,3.34e+18,92904127391.02957,,low,,,NO,NO,PWR,13.18496536483581
291.6666666666667,0.0505,0.58175,1.25175,0.0076,0.2165,0.221,19.25285303097989,10.86306682705484,P,16.42777777777778,1538,Plotter,VO2,P1,VO2-P1,USA Surveillance,USA,1.79e+19,72956976415.08818,,low,,475.738,YES,NO,PWR,31.713735118633423
292.7777777777778,0.0505,0.58175,1.25175,0.0076,0.2165,0.221,18.55388302664387,10.97589517366088,P,-3.794444444444443,1539,Plotter,VO2,P1,VO2-P1,USA Surveillance,USA,3.58e+18,94600879418.23102,,low,,475.738,YES,NO,PWR,13.71869967833408
291.6666666666667,0.0505,0.58175,1.25175,0.0076,0.2165,0.221,19.04921802267018,10.8531820729751,P,1.472222222222223,1540,Plotter,VO2,P1,VO2-P1,USA Surveillance,USA,1.12e+19,71315194822.92438,,low,,475.738,YES,NO,PWR,25.085911764333908
291.6666666666667,0.0505,0.58175,1.25175,0.0076,0.2165,0.221,19.6222140229663,10.85670544914684,P,32.77777777777778,1542,Plotter,VO2,P1,VO2-P1,USA Surveillance,USA,4.19e+19,71896119270.5485,,low,,475.738,YES,NO,PWR,48.52079304195721
291.6666666666667,0.0505,0.58175,1.25175,0.0076,0.2165,0.221,19.47856649559384,10.85623490771574,P,25.0,1545,Plotter,VO2,P1,VO2-P1,USA Surveillance,USA,3.01e+19,71818264763.83101,,low,,475.738,YES,NO,PWR,41.124831055170986
291.6666666666667,0.0435,0.1271666666666667,1.128333333333333,0.0094,0.4563333333333333,0.08633333333333333,19.47856649559384,10.85623490771574,W,17.0,1550,Plotter,VO2,W1,VO2-W1,USA Surveillance,USA,3.01e+19,71818264763.83101,,low,,445,YES,NO,PWR,40.80273516136287
290.5555555555555,0.1,0.51,1.3,0.009,0.24,0.22,19.66558099101795,11.11716877148761,P,35.47222222222222,1554,Plotter,VS1,P1,VS1-P1,USA Surveillance,USA,4.63e+19,130969078398.5995,,low,,477.807,YES,NO,PWR,62.38654532903501
290.5555555555555,0.1,0.51,1.3,0.009,0.24,0.22,18.83058866868515,11.27870361826636,P,8.333333333333334,1555,Plotter,VS1,P1,VS1-P1,USA Surveillance,USA,6.77e+18,189978134274.4126,,low,,441.264,YES,NO,PWR,29.501475223909804
290.5555555555555,0.04,0.95,1.41,0.009,0.45,0.085,19.81491318127507,11.1023232750044,W,36.0,1565,Plotter,VS1,W1,VS1-W1,USA Surveillance,USA,6.53e+19,126567812746.9333,,high,,507.454,YES,NO,PWR,63.7726574533655
292.7777777777778,0.16,0.8,0.71,0.013,0.25,0.21,19.03342375548695,10.94578542295737,F,60.78888888888889,1567,Plotter,WB1,F1,WB1-F1,USA Surveillance,USA,1.08e+19,88264369439.34471,,low,,538.825,YES,NO,PWR,60.527589734008195
292.7777777777778,0.16,0.8,0.71,0.013,0.25,0.21,19.23299611039215,10.91267597505201,F,52.61111111111111,1572,Plotter,WB1,F1,WB1-F1,USA Surveillance,USA,1.71e+19,81785436338.21637,,low,,538.825,YES,NO,PWR,65.29796134976921
292.7777777777778,0.16,0.8,0.71,0.013,0.25,0.21,19.23299611039215,10.91267597505201,F,64.38888888888889,1573,Plotter,WB1,F1,WB1-F1,USA Surveillance,USA,1.71e+19,81785436338.21637,,low,,515.383,YES,NO,PWR,65.29796134976921
292.7777777777778,0.07,0.62,1.45,0.008,0.2,0.2,18.4996870826184,10.97149669799783,P,13.33333333333333,1582,Plotter,WC1,P1,WC1-P1,USA Surveillance,USA,3.16e+18,93647609970.74402,,low,,413.685,YES,NO,PWR,13.200551884769604
292.7777777777778,0.07,0.62,1.45,0.008,0.2,0.2,19.07188200730613,10.89273988695619,P,20.0,1583,Plotter,WC1,P1,WC1-P1,USA Surveillance,USA,1.18e+19,78115980252.28021,,low,,413.685,YES,NO,PWR,25.508771925948807
288.9,0.054,0.52,1.45,0.012,0.23,0.23,18.71248133780192,11.24988690352099,P,24.52222222222222,1596,Plotter,YW1,P1,YW1-P1,S. Korea Surveillance,S-KOREA,5.158e+18,177781638100.2801,,low,,510.212,YES,NO,PWR,19.21878708822599
288.9,0.054,0.52,1.45,0.012,0.23,0.23,19.55181582235102,11.19628032503276,P,39.59444444444444,1601,Plotter,YW1,P1,YW1-P1,S. Korea Surveillance,S-KOREA,3.563e+19,157137675713.704,,low,,486.0805,YES,NO,PWR,50.511843365685934
288.9,0.041,0.605,1.76,0.008,0.342,0.069,19.74744288330284,11.09299664260769,W,39.98333333333333,1610,Plotter,YW1,W1,YW1-W1,S. Korea Surveillance,S-KOREA,5.5904e+19,123878700982.5559,,low,,489.528,YES,NO,PWR,67.34177851548333
288.9,0.051,0.54,1.5,0.015,0.2,0.2,19.1867021225651,11.1979370362049,P,30.02222222222222,1613,Plotter,YW2,P1,YW2-P1,S. Korea Surveillance,S-KOREA,1.5371e+19,157738256499.1733,,low,,458.5015,YES,NO,PWR,34.188083715339786
288.9,0.051,0.54,1.5,0.015,0.2,0.2,19.63392271215388,11.10817447725948,P,29.72222222222222,1618,Plotter,YW2,P1,YW2-P1,S. Korea Surveillance,S-KOREA,4.3045e+19,128284586084.6942,,low,,451.6065,YES,NO,PWR,57.211726459658976
288.9,0.051,0.54,1.5,0.015,0.2,0.2,19.68718995439164,11.06978798223251,P,35.46666666666667,1619,Plotter,YW2,P1,YW2-P1,S. Korea Surveillance,S-KOREA,4.8662e+19,117432412291.7772,,low,,458.5015,YES,NO,PWR,60.83012020254946
288.9,0.029,0.11,1.44,0.018,0.49,0.11,19.1867021225651,11.1979370362049,W,14.61111111111111,1622,Plotter,YW2,W1,YW2-W1,S. Korea Surveillance,S-KOREA,1.5371e+19,157738256499.1733,,low,,544.686,YES,NO,PWR,33.91007897395559
293.5,0.06,0.79,1.42,0.007,0.07,0.2,18.57065967002153,10.29660680334593,F,19.98333333333333,1629,Plotter,YW4,F1,YW4-F1,S. Korea Surveillance,S-KOREA,3.721e+18,19797338250.26645,,low,,430.6236666666667,YES,NO,PWR,11.256147446244718
293.5,0.06,0.79,1.42,0.007,0.07,0.2,18.57065967002153,10.29660680334593,F,3.183333333333334,1630,Plotter,YW4,F1,YW4-F1,S. Korea Surveillance,S-KOREA,3.721e+18,19797338250.26645,,low,,431.3129999999999,YES,NO,PWR,11.256147446244718
296.0,0.025,0.89,1.26,0.006,0.26,0.21,18.63638758581316,10.32533628207742,F,23.66666666666667,1632,Plotter,YW5,F1,YW5-F1,S. Korea Surveillance,S-KOREA,4.329e+18,21151261864.055,,low,,445.4933333333333,YES,NO,PWR,10.948431845983828
296.0,0.03,0.15,1.73,0.006,0.26,0.075,18.6307328928172,10.31634853755756,W,20.38333333333333,1637,Plotter,YW6,W1,YW6-W1,S. Korea Surveillance,S-KOREA,4.273e+18,20718033814.46882,,low,,516.5783333333334,YES,NO,PWR,15.235918091721794
276.6666666666667,0.11,0.49,1.375,0.01,0.202,0.239,19.19312459835446,10.7613371694959,P,55.0,1641,Plotter,ZN1,P1,ZN1-P1,USA Surveillance,USA,1.56e+19,57721441650.72665,,low,,434.37,YES,NO,PWR,54.734765789023264
276.1111111111111,0.17,0.64,1.478,0.011,0.225,0.217,18.98407703390283,10.93872776348933,SRM,68.88888888888889,1647,Plotter,ZN1,SRM2,ZN1-SRM2,USA Surveillance,USA,9.64e+18,86841589410.08257,,low,,,NO,NO,PWR,57.26021383355381
276.1111111111111,0.25,0.54,1.48,0.019,0.67,0.1,18.98407703390283,10.93872776348933,W,105.0,1651,Plotter,ZN1,W1,ZN1-W1,USA Surveillance,USA,9.64e+18,86841589410.08257,,low,,501.5935,YES,NO,PWR,80.96037172743692
275.5555555555555,0.17,0.64,1.478,0.011,0.225,0.217,19.22271647114758,10.76106718301097,SRM,74.44444444444444,1663,Plotter,ZN2,SRM2,ZN2-SRM2,USA Surveillance,USA,1.67e+19,57685569295.08374,,low,,,NO,NO,PWR,71.94218397330397
275.5555555555555,0.25,0.554,1.56,0.019,0.45,0.084,18.43136376415899,10.81124020704799,W,76.66666666666667,1664,Plotter,ZN2,W1,ZN2-W1,USA Surveillance,USA,2.7e+18,64750064750.06475,,low,,,NO,NO,PWR,64.94178841593896
290.0,0.09,0.62,1.36,0.007,0.0,0.0,19.47712125471966,11.0,P,38.4,1667,Plotter,JPP,P18,JPP-P18,Soneda 08,JAPAN,3e+19,100000000000.0,,low,,UN-SPEC,NO,NO,PWR,51.230962689370756
281.7,0.22,0.11,1.25,0.015,0.32,0.17,19.56584781867352,11.1984918976475,W,122.0,1674,Plotter,UP1,W1,UP1-W1,UNKNOWN Surveillance,UNKNOWN,3.68e+19,157939914163.0901,,low,,UN-SPEC,NO,NO,PWR,82.7351388735533
274.0,0.3,0.09,1.49,0.012,0.37,0.068,17.75587485567249,9.177887002689499,W,60.94,1677,Plotter,UP2,W1,UP2-W1,UNKNOWN Surveillance,UNKNOWN,5.7e+17,1506215119.228818,,low,,UN-SPEC,NO,NO,BWR,41.600683814497025
303.8888888888889,0.1,0.74,0.66,0.012,0.3,0.19,18.53781909507327,10.7804989985266,F,19.4031838547049,1680,Plotter,UP3,F1,UP3-F1,UNKNOWN Surveillance,UNKNOWN,3.45e+18,60325231683.86082,,low,,,NO,NO,PWR,24.44272635051007
274.0,0.064,1.47,1.53,0.011,0.22,0.084,18.55266821611219,9.698191891373185,W,52.3,1687,Plotter,UP4,W1,UP4-W1,UNKNOWN Surveillance,UNKNOWN,3.57e+18,4991049663.880067,,low,,UN-SPEC,NO,NO,BWR,26.526243502765762
290.0,0.045,0.083,1.33,0.004,0.14,0.13,19.56466606425209,10.5998820890309,W,6.666666666666668,1690,Plotter,AN2,W1,AN2-W1,USA Surveillance,USA,3.67e+19,39799909911.223,,low,-19.88888888888889,510,YES,YES,PWR,47.672046178979365
283.8888888888889,0.2,0.54,1.31,0.01,0.18,0.2,19.70500795933334,10.85209291325057,P,97.66666666666666,1692,Plotter,BV1,P1,BV1-P1,USA Surveillance,USA,5.07e+19,71136568742.33914,,low,-19.33333333333333,,NO,YES,PWR,94.37888963272606
270.0,0.14,0.84,1.4,0.019,0.25,0.19,19.29088455088349,11.81291335664286,SRM,71.89540000000001,1694,Plotter,BRU,SRM4,BRU-SRM4,Brumovski 08,NOT_APPLICABLE,1.95382e+19,650000000000.0,,low,,UN-SPEC,NO,NO,PWR,84.5109029702752
270.0,0.14,0.84,1.4,0.019,0.25,0.19,19.43264705626391,11.81291335664286,SRM,80.0654,1698,Plotter,BRU,SRM4,BRU-SRM4,Brumovski 08,NOT_APPLICABLE,2.70799e+19,650000000000.0,,low,,UN-SPEC,NO,NO,PWR,97.25095665876745
270.0,0.14,0.84,1.4,0.019,0.25,0.19,19.47634462124598,11.81291335664286,SRM,91.9118,1701,Plotter,BRU,SRM4,BRU-SRM4,Brumovski 08,NOT_APPLICABLE,2.99464e+19,650000000000.0,,low,,UN-SPEC,NO,NO,PWR,101.61516270465108
270.0,0.14,0.84,1.4,0.019,0.25,0.19,19.64834634756882,11.81291335664286,SRM,90.6863,1708,Plotter,BRU,SRM4,BRU-SRM4,Brumovski 08,NOT_APPLICABLE,4.449860000000001e+19,650000000000.0,,low,,UN-SPEC,NO,NO,PWR,121.08999438483573
270.0,0.14,0.84,1.4,0.019,0.25,0.19,19.78257151165065,11.81291335664286,SRM,95.17970000000001,1712,Plotter,BRU,SRM4,BRU-SRM4,Brumovski 08,NOT_APPLICABLE,6.061379999999999e+19,650000000000.0,,high,,UN-SPEC,NO,NO,PWR,139.20089859251894
270.0,0.14,0.84,1.4,0.019,0.25,0.19,19.84828458968052,11.81291335664286,SRM,135.212,1718,Plotter,BRU,SRM4,BRU-SRM4,Brumovski 08,NOT_APPLICABLE,7.05155e+19,650000000000.0,,high,,UN-SPEC,NO,NO,PWR,149.14007310506838
270.0,0.14,0.84,1.4,0.019,0.25,0.19,19.86404568578333,11.81291335664286,SRM,146.242,1720,Plotter,BRU,SRM4,BRU-SRM4,Brumovski 08,NOT_APPLICABLE,7.31216e+19,650000000000.0,,high,,UN-SPEC,NO,NO,PWR,151.6377252049863
270.0,0.14,0.84,1.4,0.019,0.25,0.19,19.95176383136249,11.81291335664286,SRM,137.255,1723,Plotter,BRU,SRM4,BRU-SRM4,Brumovski 08,NOT_APPLICABLE,8.94878e+19,650000000000.0,,high,,UN-SPEC,NO,NO,PWR,166.39663640713357
270.0,0.14,0.84,1.4,0.019,0.25,0.19,20.06060341824607,11.81291335664286,SRM,167.484,1729,Plotter,BRU,SRM4,BRU-SRM4,Brumovski 08,NOT_APPLICABLE,1.14975e+20,650000000000.0,,high,,UN-SPEC,NO,NO,PWR,186.90545258974595
270.0,0.14,0.84,1.4,0.019,0.25,0.19,20.14348633171154,11.81291335664286,SRM,177.696,1733,Plotter,BRU,SRM4,BRU-SRM4,Brumovski 08,NOT_APPLICABLE,1.39151e+20,650000000000.0,,high,,UN-SPEC,NO,NO,PWR,204.33903660036935
270.0,0.14,0.84,1.4,0.019,0.25,0.19,20.22728753044726,11.81291335664286,SRM,163.807,1734,Plotter,BRU,SRM4,BRU-SRM4,Brumovski 08,NOT_APPLICABLE,1.68767e+20,650000000000.0,,high,,UN-SPEC,NO,NO,PWR,223.73952727262434
270.0,0.14,0.84,1.4,0.019,0.25,0.19,20.2339576043849,11.81291335664286,SRM,184.232,1735,Plotter,BRU,SRM4,BRU-SRM4,Brumovski 08,NOT_APPLICABLE,1.71379e+20,650000000000.0,,high,,UN-SPEC,NO,NO,PWR,225.36555031226027
270.0,0.14,0.84,1.4,0.019,0.25,0.19,20.28081502823509,11.81291335664286,SRM,235.294,1736,Plotter,BRU,SRM4,BRU-SRM4,Brumovski 08,NOT_APPLICABLE,1.90904e+20,650000000000.0,,high,,UN-SPEC,NO,NO,PWR,237.14698689120945
270.0,0.14,0.84,1.4,0.019,0.25,0.19,20.33098163770082,11.81291335664286,SRM,215.686,1737,Plotter,BRU,SRM4,BRU-SRM4,Brumovski 08,NOT_APPLICABLE,2.1428e+20,650000000000.0,,high,,UN-SPEC,NO,NO,PWR,250.48470705226237
291.0,0.03,0.73,1.33,0.007,0.28,0.2,19.56937390961505,10.82283946976995,F,28.5,1742,Plotter,BD1,F1,BD1-F1,USA Surveillance,USA,3.71e+19,66502729372.39491,,low,-59.94444444444444,447,YES,YES,PWR,35.86507736863588
291.0,0.05,0.73,0.69,0.01,0.27,0.21,19.59879050676312,10.82559510427737,F,15.44444444444444,1748,Plotter,BY1,F1,BY1-F1,USA Surveillance,USA,3.97e+19,66926036244.30911,,low,-66.5,497,YES,YES,PWR,36.37085742244419
293.8888888888889,0.065,0.62,1.36,0.014,0.25,0.22,19.52891670027766,10.86844268090455,P,12.88888888888889,1763,Plotter,CP2,P1,CP2-P1,USA Surveillance,USA,3.38e+19,73865676709.25177,,low,-23.0,462,YES,YES,PWR,42.00301942703207
