Repository: uw-cmg/RPV_model_benchmarking

# RPV model benchmarking
Benchmarking and analysis of different models of reactor pressure vessel steel embrittlement

## Run example notebooks in Google Colab:

Make predictions with models, conduct benchmarking and analysis such as embrittlement curves

## Citations

The raw data required to reproduce findings in this repo are available in the data_files folder. The original versions of the data are available online: the UCSB dataset is available on Figshare: 10.6084/m9.figshare.23304227, and the PLOTTER dataset is available online: https://www.astm.org/adje090015-ea.html.

If you find any of the models useful, please cite their respective original reference:

File: model_files/EONY/5fold/eony_5fold_split_2.csv (part 2 of 5)
temperature_C,wt_percent_Cu,wt_percent_Ni,wt_percent_Mn,wt_percent_P,wt_percent_Si,wt_percent_C,log(fluence_n_cm2),log(flux_n_cm2_sec),Product Form,Measured DT41J  [C],index,datatype,Short Plant ID,Matl / PF ID,alloy,PLOTTER-15 Set Name,Nation,fluence_n_cm2,flux_n_cm2_sec,delta_sigma_y_MPa,fluence_group,Measured Unirradiated Value  [C],Un-Irradiated YS  [MPa],YS(u) Known?,Unirradiated T Known?,Reactor Type,EONY Preds
292.2222222222222,0.05,0.62,1.31,0.014,0.22,0.23,18.60205999132796,10.97614858602779,P,14.0,868,Plotter,ML3,P1,ML3-P1,USA Surveillance,USA,4e+18,94656095473.92412,,low,,448,YES,NO,PWR,15.221665825941972
292.2222222222222,0.038,0.06,1.33,0.018,0.13,0.14,18.60205999132796,10.97614858602779,W,17.0,873,Plotter,ML3,W1,ML3-W1,USA Surveillance,USA,4e+18,94656095473.92412,,low,,,NO,NO,PWR,16.100643819056682
292.2222222222222,0.038,0.06,1.33,0.018,0.13,0.14,19.4996870826184,10.8610013892818,W,-1.0,874,Plotter,ML3,W1,ML3-W1,USA Surveillance,USA,3.16e+19,72610828020.79427,,low,,,NO,NO,PWR,45.25398079690021
277.5,0.166,0.648,1.413,0.01,0.29,0.242,18.52244423350632,10.07201405290057,P,52.32777777777778,876,Plotter,MON,P1,MON-P1,USA Surveillance,USA,3.33e+18,11803588290.84042,,low,,,NO,NO,BWR,51.364577697996815
291.3,0.054,0.13,1.39,0.017,0.51,0.11,19.03342375548695,11.17859129135846,W,24.95555555555556,888,Plotter,MS1,W1,MS1-W1,Taiwan Surveillance,TAIWAN,1.08e+19,150865970671.6553,,low,-45.55555555555556,UN-SPEC,NO,YES,PWR,27.203835923879506
291.3,0.06,0.62,1.3,0.007,0.18,0.22,19.09342168516223,11.18316373608893,P,27.75555555555556,891,Plotter,MS2,P1,MS2-P1,Taiwan Surveillance,TAIWAN,1.24e+19,152462745482.2337,,low,-42.77777777777778,,NO,YES,PWR,25.821441414057723
291.3,0.06,0.62,1.3,0.007,0.18,0.22,19.40312052117582,11.17921939315898,P,41.63333333333333,894,Plotter,MS2,P1,MS2-P1,Taiwan Surveillance,TAIWAN,2.53e+19,151084319621.3266,,low,-31.66666666666667,,NO,YES,PWR,36.88331094806914
283.3333333333333,0.1,0.528,1.332,0.013,0.154,0.238,19.00432137378264,10.43732890510111,P,73.88888888888889,904,Plotter,MY1,P1,MY1-P1,USA Surveillance,USA,1.01e+19,27373410174.019,,low,,425,YES,NO,PWR,44.59626260498903
283.3333333333333,0.174,0.665,1.465,0.01,0.186,0.219,19.00432137378264,10.43732890510111,SRM,86.11111111111111,908,Plotter,MY1,SRM1,MY1-SRM1,USA Surveillance,USA,1.01e+19,27373410174.019,,low,,,NO,NO,PWR,55.23206344410389
272.2222222222222,0.36,0.78,1.418,0.013,0.18,0.176,19.24551266781415,11.80193053251684,W,151.1111111111111,909,Plotter,MY1,W1,MY1-W1,USA Surveillance,USA,1.76e+19,633768328868.1473,,low,,491,YES,NO,PWR,121.9477158668931
289.4444444444445,0.086,0.11,1.37,0.02,0.35,0.06,18.9604707775343,10.69081215895679,W,15.0,920,Plotter,NA1,W1,NA1-W1,USA Surveillance,USA,9.13e+18,49069559459.62215,,low,,442,YES,NO,PWR,33.49800933720108
288.8888888888889,0.11,0.86,0.715,0.018,0.23,0.19,19.31806333496276,10.64027978073422,F,44.15555555555556,924,Plotter,NA2,F1,NA2-F1,USA Surveillance,USA,2.08e+19,43679713461.0797,,low,,,NO,NO,PWR,53.41658034826604
287.7777777777778,0.11,0.86,0.715,0.018,0.23,0.19,18.45636603312904,10.95755942619368,F,8.333333333333334,925,Plotter,NA2,F1,NA2-F1,USA Surveillance,USA,2.86e+18,90690005073.56671,,low,,585,YES,NO,PWR,33.83875973139293
289.4444444444445,0.11,0.86,0.715,0.018,0.23,0.19,18.99299509843134,10.70179680199772,F,36.66666666666666,926,Plotter,NA2,F1,NA2-F1,USA Surveillance,USA,9.84e+18,50326508567.78121,,low,,585,YES,NO,PWR,43.30532089247293
291.1111111111111,0.17,0.64,1.478,0.011,0.225,0.217,17.91907809237608,10.49085255972641,SRM,5.0,940,Plotter,OC1,SRM2,OC1-SRM2,USA Surveillance,USA,8.3e+17,30963679231.20542,,low,,,NO,NO,PWR,25.888069161669588
291.1111111111111,0.17,0.64,1.478,0.011,0.225,0.217,18.95182303531591,10.82157265936737,SRM,45.55555555555556,942,Plotter,OC1,SRM2,OC1-SRM2,USA Surveillance,USA,8.95e+18,66309027629.60118,,low,,,NO,NO,PWR,44.943183737059734
292.2222222222222,0.17,0.64,1.478,0.011,0.225,0.217,18.52762990087134,10.70044369049723,SRM,38.88888888888889,953,Plotter,OC2,SRM2,OC2-SRM2,USA Surveillance,USA,3.37e+18,50169952575.25195,,low,,,NO,NO,PWR,33.67728219923798
292.2222222222222,0.35,0.58,1.55,0.022,0.65,0.11,18.52762990087134,10.70044369049723,W,58.88888888888889,956,Plotter,OC2,W1,OC2-W1,USA Surveillance,USA,3.37e+18,50169952575.25195,,low,,561.1,YES,NO,PWR,74.38879786702424
291.6666666666667,0.01,0.73,0.58,0.011,0.24,0.21,17.86864443839482,10.39670997785976,F,28.88888888888889,962,Plotter,OC3,F2,OC3-F2,USA Surveillance,USA,7.39e+17,24929293910.64046,,low,,401.3,YES,NO,PWR,5.811252056654614
291.1111111111111,0.17,0.64,1.478,0.011,0.225,0.217,19.16136800223498,10.76991036142231,SRM,57.22222222222222,966,Plotter,OC3,SRM2,OC3-SRM2,USA Surveillance,USA,1.45e+19,58872213030.03669,,low,,,NO,NO,PWR,52.551275756143404
291.6666666666667,0.29,0.56,1.63,0.017,0.61,0.08,17.86864443839482,10.39670997785976,W,8.88888888888889,967,Plotter,OC3,WBW4,OC3-WBW4,USA Surveillance,USA,7.39e+17,24929293910.64046,,low,,,NO,NO,PWR,58.290300819166724
276.6666666666667,0.16,0.62,1.41,0.014,0.24,0.23,18.23532640248339,9.918481181500763,P,41.32222222222222,975,Plotter,OYS,P3,OYS-P3,USA Surveillance,USA,1.7192e+18,8288600000.0,,low,,,NO,NO,BWR,44.78670871991028
276.6666666666667,0.11,0.6,1.42,0.015,0.27,0.24,18.1846914308176,10.19089171692217,P,15.75555555555556,981,Plotter,OYS,P5,OYS-P5,USA Surveillance,USA,1.53e+18,15520000000.0,,low,,,NO,NO,BWR,32.13142859388719
276.6666666666667,0.11,0.61,1.43,0.013,0.23,0.205,18.23388410876588,9.917027364964591,P,30.72777777777778,990,Plotter,OYS,PBWR2,OYS-PBWR2,USA Surveillance,USA,1.7135e+18,8260900000.0,,low,,,NO,NO,BWR,34.693783453485224
276.6666666666667,0.22,0.51,1.37,0.018,0.22,0.23,18.17609125905568,10.18241465243455,P,52.37777777777777,991,Plotter,OYS,PBWR3,OYS-PBWR3,USA Surveillance,USA,1.5e+18,15220000000.0,,low,,,NO,NO,BWR,47.13045519237593
276.6666666666667,0.22,0.51,1.37,0.018,0.22,0.23,18.27376495850478,9.956926822429054,P,40.37222222222223,992,Plotter,OYS,PBWR3,OYS-PBWR3,USA Surveillance,USA,1.8783e+18,9055800000.0,,low,,,NO,NO,BWR,50.55692881929864
276.6666666666667,0.172,0.584,1.16,0.018,0.17,0.2,18.03742649794062,10.04375512696868,P,31.15,993,Plotter,OYS,PBWR4,OYS-PBWR4,USA Surveillance,USA,1.09e+18,11060000000.0,,low,,,NO,NO,BWR,40.8572818694987
276.6666666666667,0.17,0.52,1.315,0.015,0.19,0.185,18.16136800223498,10.16761267272753,P,31.11111111111111,997,Plotter,OYS,PBWR5,OYS-PBWR5,USA Surveillance,USA,1.45e+18,14710000000.0,,low,,,NO,NO,BWR,40.41813361212914
276.6666666666667,0.17,0.64,1.478,0.011,0.225,0.217,18.13987908640124,10.14612803567824,SRM,42.95555555555555,999,Plotter,OYS,SRM2,OYS-SRM2,USA Surveillance,USA,1.38e+18,14000000000.0,,low,,,NO,NO,BWR,34.536376836428296
276.6666666666667,0.2,0.18,1.34,0.014,0.23,0.24,18.18752072083646,10.19368102954128,SRM,37.85555555555555,1001,Plotter,OYS,SRM3,OYS-SRM3,USA Surveillance,USA,1.54e+18,15620000000.0,,low,,,NO,NO,BWR,30.352171283613036
276.6666666666667,0.2,1.05,1.28,0.019,0.17,0.11,18.05307844348342,10.05918461763137,W,56.08333333333334,1020,Plotter,OYS,WBWR2,OYS-WBWR2,USA Surveillance,USA,1.13e+18,11460000000.0,,low,,,NO,NO,BWR,75.94476648921733
290.0,0.11,1.0,0.85,0.008,0.16,0.19,18.76342799356294,11.30102999566398,F,9.0,1027,Plotter,P10,F1,P10-F1,German PWR Surveillance,GERMANY,5.8e+18,200000000000.0,,low,-49.0,482,YES,YES,PWR,41.6154209095241
290.0,0.05,0.94,0.98,0.006,0.27,0.21,18.69635638873333,10.30102999566398,F,13.0,1046,Plotter,P136,F1,P136-F1,German PWR Surveillance,GERMANY,4.97e+18,20000000000.0,,low,-48.0,433,YES,YES,PWR,16.40299010999227
290.0,0.05,0.91,0.93,0.005,0.26,0.2,18.78175537465247,10.30102999566398,F,1.0,1048,Plotter,P136,F2,P136-F2,German PWR Surveillance,GERMANY,6.05e+18,20000000000.0,,low,-36.0,434,YES,YES,PWR,17.96305478790698
290.0,0.05,0.84,1.27,0.01,0.15,0.08,18.90308998699194,10.30102999566398,W,13.0,1056,Plotter,P137,W1,P137-W1,German PWR Surveillance,GERMANY,8e+18,20000000000.0,,low,-66.0,,NO,YES,PWR,25.09022274255127
290.0,0.04,0.99,1.76,0.01,0.22,0.06,18.5327543789925,10.30102999566398,W,10.0,1061,Plotter,P15,W1,P15-W1,German PWR Surveillance,GERMANY,3.41e+18,20000000000.0,,low,-28.0,,NO,YES,PWR,17.64813209454052
295.0,0.03,0.08,1.51,0.015,0.38,0.07,18.74973631556906,11.33034898948141,W,14.0,1067,Plotter,P152,W1,P152-W1,CARISMA/CARINA,GERMANY,5.62e+18,213968079922.0273,,low,,,NO,NO,PWR,17.983461013574164
290.0,0.07,0.92,0.87,0.01,0.21,0.17,18.41497334797082,10.30102999566398,F,17.0,1078,Plotter,P18,F1,P18-F1,German PWR Surveillance,GERMANY,2.6e+18,20000000000.0,,low,-52.0,428,YES,YES,PWR,11.969286728413222
284.0,0.13,0.82,0.68,0.011,0.29,0.21,19.23044892137827,11.32221929473392,F,21.0,1085,Plotter,P19,F1,P19-F1,German PWR Surveillance,GERMANY,1.7e+19,210000000000.0,,low,,471,YES,NO,PWR,58.044566628285246
282.0,0.1,0.83,0.75,0.015,0.29,0.27,19.47712125471966,10.74036268949424,F,59.0,1099,Plotter,P23,F1,P23-F1,German PWR Surveillance,GERMANY,3e+19,55000000000.0,,low,-18.0,450,YES,YES,PWR,61.5405251859895
282.0,0.1,0.44,0.9,0.014,0.2,0.08,19.31175386105576,10.74036268949424,W,25.0,1109,Plotter,P23,W2,P23-W2,German PWR Surveillance,GERMANY,2.05e+19,55000000000.0,,low,10.0,,NO,YES,PWR,56.005584154678004
282.0,0.1,0.44,0.9,0.014,0.2,0.08,19.40483371661994,10.74036268949424,W,18.0,1110,Plotter,P23,W2,P23-W2,German PWR Surveillance,GERMANY,2.54e+19,55000000000.0,,low,10.0,,NO,YES,PWR,60.703156715000105
282.0,0.1,0.44,0.9,0.014,0.2,0.08,19.61384182187607,10.74036268949424,W,34.0,1112,Plotter,P23,W2,P23-W2,German PWR Surveillance,GERMANY,4.11e+19,55000000000.0,,low,10.0,,NO,YES,PWR,73.27035539186697
290.0,0.06,0.95,1.21,0.011,0.2,0.08,18.42160392686983,10.30102999566398,W,5.0,1117,Plotter,P24,W1,P24-W1,German PWR Surveillance,GERMANY,2.64e+18,20000000000.0,,low,-62.0,,NO,YES,PWR,14.407200775293454
290.0,0.06,0.95,1.21,0.011,0.2,0.08,18.77085201164214,10.30102999566398,W,27.0,1118,Plotter,P24,W1,P24-W1,German PWR Surveillance,GERMANY,5.9e+18,20000000000.0,,low,-62.0,,NO,YES,PWR,21.537914610755685
285.0,0.11,0.99,0.66,0.01,0.14,0.22,18.76342799356294,10.30102999566398,F,29.0,1122,Plotter,P7,F1,P7-F1,German PWR Surveillance,GERMANY,5.8e+18,20000000000.0,,low,-18.0,,NO,YES,PWR,45.22873296241552
285.0,0.12,0.97,0.72,0.015,0.2,0.23,18.76342799356294,10.30102999566398,F,23.0,1124,Plotter,P7,F2,P7-F2,German PWR Surveillance,GERMANY,5.8e+18,20000000000.0,,low,-29.0,439,YES,YES,PWR,48.224340458418474
285.0,0.12,0.87,1.72,0.008,0.17,0.09,18.76342799356294,10.30102999566398,W,23.0,1127,Plotter,P7,W1,P7-W1,German PWR Surveillance,GERMANY,5.8e+18,20000000000.0,,low,-22.0,644,YES,YES,PWR,55.97136349770815
290.0,0.12,0.98,0.82,0.006,0.16,0.2,18.80617997398389,10.30102999566398,F,34.0,1131,Plotter,P8,F1,P8-F1,German PWR Surveillance,GERMANY,6.4e+18,20000000000.0,,low,-61.0,,NO,YES,PWR,47.328519829931466
290.0,0.1,0.86,1.72,0.016,0.19,0.07,18.34242268082221,10.30102999566398,W,21.0,1132,Plotter,P8,W1,P8-W1,German PWR Surveillance,GERMANY,2.2e+18,20000000000.0,,low,-28.0,617,YES,YES,PWR,37.58713019699654
290.0,0.1,0.86,1.72,0.016,0.19,0.07,18.80617997398389,10.30102999566398,W,36.0,1133,Plotter,P8,W1,P8-W1,German PWR Surveillance,GERMANY,6.4e+18,20000000000.0,,low,-28.0,617,YES,YES,PWR,48.51215638130363
277.2222222222222,0.25,0.53,1.368,0.012,0.18,0.115,18.97220283837907,10.7573928878089,P,86.66666666666667,1139,Plotter,PAL,P1,PAL-P1,USA Surveillance,USA,9.38e+18,57199586309.17535,,low,,449.4690000000001,YES,NO,PWR,67.5324768821317
277.2222222222222,0.23,1.2,1.23,0.012,0.199,0.134,18.97220283837907,10.7573928878089,W,158.3333333333333,1143,Plotter,PAL,W1,PAL-W1,USA Surveillance,USA,9.38e+18,57199586309.17535,,low,,443.103,YES,NO,PWR,111.4834100701369
278.3333333333333,0.23,1.2,1.23,0.012,0.199,0.134,19.2148438480477,10.71821416036661,W,169.4444444444445,1144,Plotter,PAL,W1,PAL-W1,USA Surveillance,USA,1.64e+19,52265385782.28536,,low,,443.103,YES,NO,PWR,121.15021761323274
286.1111111111111,0.2,0.18,1.34,0.014,0.23,0.24,18.90741136077459,10.85230225307193,SRM,51.11111111111111,1155,Plotter,PB1,SRM3,PB1-SRM3,USA Surveillance,USA,8.08e+18,71170866452.4494,,low,,,NO,NO,PWR,41.8785309608337
285.5555555555555,0.2,0.18,1.34,0.014,0.23,0.24,19.32633586092875,11.11995907789545,SRM,62.22222222222222,1156,Plotter,PB1,SRM3,PB1-SRM3,USA Surveillance,USA,2.12e+19,131813252952.1195,,low,,,NO,NO,PWR,60.896279367114765
289.4444444444445,0.23,0.62,1.575,0.019,0.49,0.09,18.79239168949825,11.11749382350721,W,59.44444444444444,1158,Plotter,PB1,W1,PB1-W1,USA Surveillance,USA,6.2e+18,131067140199.5603,,low,,482.2885,YES,NO,PWR,68.43833166899844
282.7777777777778,0.23,0.62,1.575,0.019,0.49,0.09,19.33041377334919,10.86312421785989,W,99.44444444444444,1161,Plotter,PB1,W1,PB1-W1,USA Surveillance,USA,2.14e+19,72966618113.17871,,low,,482.2885,YES,NO,PWR,95.18019049591162
286.1111111111111,0.051,0.7,0.59,0.01,0.23,0.22,18.9329808219232,10.90269529794558,F,19.44444444444444,1163,Plotter,PB2,F1,PB2-F1,USA Surveillance,USA,8.57e+18,79927328617.90074,,low,,488.1486666666667,YES,NO,PWR,20.633481789692535
285.5555555555555,0.051,0.7,0.59,0.01,0.23,0.22,19.33445375115093,11.11964380058076,F,28.33333333333333,1164,Plotter,PB2,F1,PB2-F1,USA Surveillance,USA,2.16e+19,131717597471.0221,,low,,488.1486666666667,YES,NO,PWR,33.151165564201165
289.4444444444445,0.088,0.71,0.65,0.009,0.24,0.2,18.81358098856819,11.13868312257714,F,21.66666666666667,1166,Plotter,PB2,F2,PB2-F2,USA Surveillance,USA,6.51e+18,137620497209.5383,,low,,382.4293333333333,YES,NO,PWR,28.877048595773505
285.5555555555555,0.17,0.64,1.478,0.011,0.225,0.217,19.33445375115093,11.11964380058076,SRM,85.0,1172,Plotter,PB2,SRM2,PB2-SRM2,USA Surveillance,USA,2.16e+19,131717597471.0221,,low,,,NO,NO,PWR,66.16539160620881
275.5555555555555,0.133,0.62,1.427,0.008,0.233,0.21,17.20411998265593,8.825917649107655,P,6.666666666666667,1178,Plotter,PH3,P1,PH3-P1,USA Surveillance,USA,1.6e+17,669757597.9813505,,low,,491.596,YES,NO,PWR,29.60201108608409
280.0,0.06,0.72,1.41,0.013,0.28,0.17,18.77815125038364,11.13321660777004,F,24.44444444444444,1184,Plotter,PI1,F1,PI1-F1,USA Surveillance,USA,6e+18,135899108501.8483,,low,,456.778,YES,NO,PWR,21.898630500499706
280.0,0.06,0.72,1.41,0.013,0.28,0.17,19.10380372095596,10.91391562189762,F,16.66666666666667,1185,Plotter,PI1,F1,PI1-F1,USA Surveillance,USA,1.27e+19,82019217554.74748,,low,,456.778,YES,NO,PWR,31.859810697353442
280.0,0.06,0.72,1.41,0.013,0.28,0.17,19.59769518592551,11.16287778327493,F,45.0,1186,Plotter,PI1,F1,PI1-F1,USA Surveillance,USA,3.96e+19,145504955105.1075,,low,,456.778,YES,NO,PWR,56.25860038663373
280.0,0.06,0.72,1.41,0.013,0.28,0.17,19.6232492903979,10.86628449012174,F,38.76111111111111,1187,Plotter,PI1,F1,PI1-F1,USA Surveillance,USA,4.2e+19,73499517843.16295,,low,,456.778,YES,NO,PWR,57.93833035721612
280.0,0.17,0.64,1.478,0.011,0.225,0.217,19.59769518592551,11.16287778327493,SRM,106.6666666666667,1190,Plotter,PI1,SRM2,PI1-SRM2,USA Surveillance,USA,3.96e+19,145504955105.1075,,low,,,NO,NO,PWR,91.36325164461313
280.0,0.13,0.09,1.29,0.017,0.173,0.052,18.77815125038364,11.13321660777004,W,16.11111111111111,1192,Plotter,PI1,W1,PI1-W1,USA Surveillance,USA,6e+18,135899108501.8483,,low,,488.8385,YES,NO,PWR,40.67334146806791
280.0,0.077,0.697,1.215,0.011,0.272,0.174,18.76715586608218,11.12533445889272,F,21.11111111111111,1196,Plotter,PI2,F1,PI2-F1,USA Surveillance,USA,5.85e+18,133454879931.6711,,low,,460,YES,NO,PWR,26.71035212116517
280.0,0.077,0.697,1.215,0.011,0.272,0.174,19.02938377768521,10.91462711909344,F,16.66666666666667,1201,Plotter,PI2,F1,PI2-F1,USA Surveillance,USA,1.07e+19,82153698359.87436,,low,,452.641,YES,NO,PWR,34.000157203815085
280.0,0.077,0.697,1.215,0.011,0.272,0.174,19.60422605308447,11.16093677399893,F,46.66666666666666,1202,Plotter,PI2,F1,PI2-F1,USA Surveillance,USA,4.02e+19,144856095198.5609,,low,,452.641,YES,NO,PWR,60.214200631126
280.0,0.082,0.071,1.28,0.019,0.445,0.046,19.60422605308447,11.16093677399893,W,54.44444444444444,1210,Plotter,PI2,W1,PI2-W1,USA Surveillance,USA,4.02e+19,144856095198.5609,,low,,458.846,YES,NO,PWR,71.78195710143434
280.0,0.082,0.071,1.28,0.019,0.445,0.046,19.6170003411209,10.88165647269684,W,51.54444444444444,1211,Plotter,PI2,W1,PI2-W1,USA Surveillance,USA,4.14e+19,76147644322.96136,,low,,458.846,YES,NO,PWR,72.76599974109088
276.1111111111111,0.161,0.794,1.122,0.014,0.245,0.122,17.36172783601759,9.242157889844743,W,16.11111111111111,1213,Plotter,PL1,W1,PL1-W1,USA Surveillance,USA,2.3e+17,1746456970.337567,,low,,474,YES,NO,BWR,47.627102995228974
296.1111111111111,0.174,0.665,1.465,0.01,0.186,0.219,18.56229286445647,10.40357005745126,SRM,51.25555555555556,1218,Plotter,PV1,SRM1,PV1-SRM1,USA Surveillance,USA,3.65e+18,25326201474.99797,,low,,,NO,NO,PWR,34.708339127854444
296.1111111111111,0.04,0.06,1.08,0.005,0.24,0.16,18.56229286445647,10.40357005745126,W,1.555555555555554,1220,Plotter,PV1,W1,PV1-W1,USA Surveillance,USA,3.65e+18,25326201474.99797,,low,11.94444444444444,,NO,YES,PWR,13.276193830062164
296.1111111111111,0.04,0.68,1.54,0.006,0.21,0.24,18.58771096501891,10.43184850522644,P,4.444444444444445,1222,Plotter,PV2,P1,PV2-P1,USA Surveillance,USA,3.87e+18,27030153078.67158,,low,,,NO,NO,PWR,13.878294853136032
296.1111111111111,0.07,0.09,1.46,0.01,0.47,0.12,18.58771096501891,10.43184850522644,W,-2.222222222222222,1228,Plotter,PV2,W1,PV2-W1,USA Surveillance,USA,3.87e+18,27030153078.67158,,low,,,NO,NO,PWR,14.651006351461085
292.2222222222222,0.02,0.14,1.55,0.008,0.37,0.12,18.9556877503135,10.31857844521186,W,13.0,1234,Plotter,PV3,W1,PV3-W1,USA Surveillance,USA,9.03e+18,20824685208.24685,,low,,,NO,NO,PWR,25.524699173532404
285.5555555555555,0.17,0.52,1.315,0.015,0.19,0.185,18.91381385238371,11.32408759612948,P,59.44444444444444,1235,Plotter,QC1,PBWR5,QC1-PBWR5,USA Surveillance,USA,8.2e+18,210905349794.2387,,low,,,NO,NO,PWR,51.15061916195441
276.6666666666667,0.17,0.52,1.315,0.015,0.19,0.185,16.01283722470517,8.423110968450935,P,-5.0,1236,Plotter,QC1,PBWR5,QC1-PBWR5,USA Surveillance,USA,1.03e+16,264917695.473251,,low,,,NO,NO,BWR,27.039476913742593
285.5555555555555,0.17,0.52,1.315,0.015,0.19,0.185,19.62634036737504,11.53186644360494,P,91.66666666666667,1237,Plotter,QC1,PBWR5,QC1-PBWR5,USA Surveillance,USA,4.23e+19,340303521779.4254,,low,,,NO,NO,BWR,84.02548597765646
276.6666666666667,0.095,0.522,1.64,0.008,0.283,0.268,16.2380461031288,8.525921912643541,P,1.111111111111111,1246,Plotter,QC2,P1,QC2-P1,USA Surveillance,USA,1.73e+16,335677253.1122909,,low,,458.501,YES,NO,BWR,14.31549837312056
278.8888888888889,0.059,0.93,1.32,0.009,0.4,0.09,18.06445798922692,9.562190850182043,W,25.71666666666666,1256,Plotter,RB1,WBWR3,RB1-WBWR3,USA Surveillance,USA,1.16e+18,3649142728.290369,,low,,,NO,NO,BWR,15.555602476250408
283.2,0.08,0.88,0.76,0.006,0.19,0.18,18.85125834871907,11.15533603746506,F,21.0,1257,Plotter,RI3,F1,RI3-F1,Sweden Surveillance,SWEDEN,7.1e+18,143000000000.0,,low,,,NO,NO,BWR,29.961296184540622
283.2,0.08,0.88,0.76,0.006,0.19,0.18,19.63346845557959,11.15533603746506,F,45.0,1258,Plotter,RI3,F1,RI3-F1,Sweden Surveillance,SWEDEN,4.3e+19,143000000000.0,,low,,,NO,NO,PWR,59.25093157949055
283.2,0.1,0.9,0.74,0.006,0.19,0.19,19.86923171973098,11.15533603746506,F,77.0,1264,Plotter,RI3,F2,RI3-F2,Sweden Surveillance,SWEDEN,7.4e+19,143000000000.0,,high,,,NO,NO,PWR,84.7100310801139
283.2,0.08,1.58,1.46,0.009,0.21,0.052,19.80617997398389,11.15533603746506,W,230.0,1267,Plotter,RI3,W1,RI3-W1,Sweden Surveillance,SWEDEN,6.4e+19,143000000000.0,,high,,UN-SPEC,NO,NO,PWR,95.95796204073524
281.1111111111111,0.22,0.508,1.22,0.012,0.27,0.2,18.93247376467715,10.8773646569745,P,63.33333333333334,1292,Plotter,SA1,P3,SA1-P3,USA Surveillance,USA,8.56e+18,75398838716.95135,,low,,426,YES,NO,PWR,59.14623728043081
281.6666666666667,0.16,1.26,1.21,0.019,0.165,0.15,19.29446622616159,10.7582331212856,W,128.7722222222222,1299,Plotter,SA1,W1,SA1-W1,USA Surveillance,USA,1.97e+19,57310357989.00572,,low,,499.5427499999999,YES,NO,PWR,105.20217835064264
292.7777777777778,0.07,0.59,1.45,0.007,0.24,0.2,18.49276038902684,11.03491238977038,P,1.444444444444445,1312,Plotter,SB1,P1,SB1-P1,USA Surveillance,USA,3.11e+18,108370827548.9097,,low,-12.77777777777778,496.4225,YES,YES,PWR,12.655804515494939
286.1111111111111,0.141,0.575,1.3,0.007,0.201,0.25,19.09342168516223,10.35807781673817,P,49.42777777777778,1327,Plotter,SL1,P1,SL1-P1,USA Surveillance,USA,1.24e+19,22807506995.28311,,low,,491.596,YES,NO,PWR,54.74655572131324
286.1111111111111,0.247,0.061,1.069,0.015,0.205,0.12,19.09342168516223,10.35807781673817,W,37.10555555555555,1333,Plotter,SL1,W1,SL1-W1,USA Surveillance,USA,1.24e+19,22807506995.28311,,low,,459.8801999999999,YES,NO,PWR,61.37672580895319
286.6666666666667,0.11,0.61,1.37,0.004,0.23,0.23,18.14612803567824,10.60199844995621,P,16.33333333333333,1335,Plotter,SL2,P1,SL2-P1,USA Surveillance,USA,1.4e+18,39994332231.77515,,low,-0.8888888888888897,410.698,YES,YES,PWR,26.36364201494654
286.6666666666667,0.048,0.067,1.525,0.005,0.375,0.12,18.14612803567824,10.60199844995621,W,8.777777777777779,1338,Plotter,SL2,W1,SL2-W1,USA Surveillance,USA,1.4e+18,39994332231.77515,,low,-45.83333333333334,439.8856666666666,YES,YES,PWR,9.981492831315553
288.8888888888889,0.18,0.2,1.36,0.011,0.23,0.21,19.54157924394658,11.59219314108984,P,58.33333333333334,1341,Plotter,SO1,P2,SO1-P2,USA Surveillance,USA,3.48e+19,391014750694.3882,,low,,430.922,YES,NO,PWR,67.22289363862815
287.5555555555555,0.174,0.665,1.465,0.01,0.186,0.219,19.39269695325967,10.72070407791202,SRM,70.16666666666667,1357,Plotter,SO3,SRM1,SO3-SRM1,USA Surveillance,USA,2.47e+19,52565896778.45539,,low,,,NO,NO,PWR,67.58281159695152
286.1111111111111,0.13,0.76,0.62,0.02,0.22,0.17,19.06445798922692,10.84466563813781,F,76.11111111111111,1362,Plotter,SQ1,F1,SQ1-F1,USA Surveillance,USA,1.16e+19,69930339736.05878,,low,,,NO,NO,PWR,49.88839481455283
286.1111111111111,0.37,0.125,1.4,0.021,0.42,0.058,18.38201704257487,10.85382665795429,W,70.55555555555556,1368,Plotter,SQ1,W1,SQ1-W1,USA Surveillance,USA,2.41e+18,71421120262.4978,,low,,446.091,YES,NO,PWR,51.392768229420774
286.1111111111111,0.13,0.74,0.71,0.018,0.245,0.185,19.06445798922692,10.83648659259878,F,43.33333333333334,1374,Plotter,SQ2,F1,SQ2-F1,USA Surveillance,USA,1.16e+19,68625669218.59499,,low,,,NO,NO,PWR,49.631485317722436
286.1111111111111,0.13,0.74,0.71,0.018,0.245,0.185,19.30535136944662,10.78329230287754,F,68.49444444444444,1375,Plotter,SQ2,F1,SQ2-F1,USA Surveillance,USA,2.02e+19,60714483229.57768,,low,,,NO,NO,PWR,57.61102971485596
286.1111111111111,0.13,0.74,0.71,0.018,0.245,0.185,18.38738982633873,10.85919944171815,F,27.77777777777778,1376,Plotter,SQ2,F1,SQ2-F1,USA Surveillance,USA,2.44e+18,72310179850.82765,,low,,438.162,YES,NO,PWR,36.01297101603017
286.1111111111111,0.13,0.11,1.5,0.016,0.41,0.095,18.81557774832427,10.85287815240299,W,85.55555555555556,1381,Plotter,SQ2,W1,SQ2-W1,USA Surveillance,USA,6.54e+18,71265305695.47092,,low,,430.922,YES,NO,PWR,39.845355111214225
286.1111111111111,0.13,0.11,1.5,0.016,0.41,0.095,19.06445798922692,10.83648659259878,W,16.11111111111111,1382,Plotter,SQ2,W1,SQ2-W1,USA Surveillance,USA,1.16e+19,68625669218.59499,,low,,430.922,YES,NO,PWR,47.938050303978684
291.6666666666667,0.073,0.49,1.34,0.014,0.37,0.22,18.7419390777292,11.20173978563561,P,16.66666666666667,1384,Plotter,SR1,P1,SR1-P1,USA Surveillance,USA,5.52e+18,159125501591.255,,low,10.55555555555556,520.5545,YES,YES,PWR,18.432569777114033
287.7777777777778,0.073,0.49,1.34,0.014,0.37,0.22,19.51188336097887,11.03810475974544,P,52.22222222222222,1386,Plotter,SR1,P1,SR1-P1,USA Surveillance,USA,3.25e+19,109170364350.8844,,low,10.55555555555556,520.5545,YES,YES,PWR,48.668865292208054
293.3333333333333,0.06,0.65,1.18,0.012,0.19,0.19,18.41830129131975,11.0274000816939,P,6.666666666666667,1393,Plotter,ST1,P1,ST1-P1,USA Surveillance,USA,2.62e+18,106512378201.8759,,low,,,NO,NO,PWR,11.552194678994846
292.7777777777778,0.06,0.65,1.18,0.012,0.19,0.19,19.11727129565577,10.92826860869188,P,6.399999999999999,1396,Plotter,ST1,P1,ST1-P1,USA Surveillance,USA,1.31e+19,84775158160.67674,,low,,,NO,NO,PWR,26.19955165515861
292.7777777777778,0.06,0.65,1.18,0.012,0.19,0.19,19.42813479402879,10.88322339984738,P,22.0,1399,Plotter,ST1,P1,ST1-P1,USA Surveillance,USA,2.68e+19,76422879960.87149,,low,,,NO,NO,PWR,37.473616556775454
292.7777777777778,0.06,0.65,1.18,0.012,0.19,0.19,19.42813479402879,10.88322339984738,P,13.0,1400,Plotter,ST1,P1,ST1-P1,USA Surveillance,USA,2.68e+19,76422879960.87149,,low,,,NO,NO,PWR,37.473616556775454
292.7777777777778,0.02,0.09,1.36,0.009,0.42,0.12,19.11727129565577,10.92826860869188,W,18.87777777777778,1402,Plotter,ST1,W1,ST1-W1,USA Surveillance,USA,1.31e+19,84775158160.67674,,low,,,NO,NO,PWR,26.728318016429704
292.7777777777778,0.01,0.15,1.45,0.01,0.0,0.12,19.09691001300806,10.88798604096087,W,2.711111111111112,1414,Plotter,ST2,W1,ST2-W1,USA Surveillance,USA,1.25e+19,77265575009.17297,,low,,,NO,NO,PWR,26.689271065777316
281.6666666666667,0.17,0.64,1.478,0.011,0.225,0.217,19.25527250510331,10.85337591117599,SRM,77.22222222222223,1421,Plotter,SU1,SRM2,SU1-SRM2,USA Surveillance,USA,1.8e+19,71347031963.47032,,low,,,NO,NO,PWR,65.59751051949229
283.8888888888889,0.17,0.64,1.478,0.011,0.225,0.217,19.20411998265593,10.50228048870585,SRM,77.85,1422,Plotter,SU1,SRM2,SU1-SRM2,USA Surveillance,USA,1.6e+19,31789265146.63116,,low,,,NO,NO,PWR,63.01009661347841
279.4444444444445,0.11,0.54,1.34,0.011,0.244,0.244,18.47275644931721,10.89476859633422,P,32.22222222222222,1426,Plotter,SU2,P1,SU2-P1,USA Surveillance,USA,2.97e+18,78481735159.81735,,low,,469.878,YES,NO,PWR,32.4781628390242
283.8888888888889,0.17,0.64,1.478,0.011,0.225,0.217,19.43616264704076,10.62986000219217,SRM,78.22777777777777,1434,Plotter,SU2,SRM2,SU2-SRM2,USA Surveillance,USA,2.73e+19,42644203012.64893,,low,,,NO,NO,PWR,74.46107129536084
295.0,0.04,0.76,1.39,0.008,0.27,0.2,19.07188200730613,11.14612803567824,F,16.3,1447,Plotter,TH3,F1,TH3-F1,Belgium Surveillance,BELGIUM,1.18e+19,140000000000.0,,low,,UN-SPEC,NO,NO,PWR,20.823170875743095
295.0,0.08,0.84,1.11,0.015,0.15,0.062,19.25527250510331,11.14612803567824,W,11.3,1453,Plotter,TH3,W1,TH3-W1,Belgium Surveillance,BELGIUM,1.8e+19,140000000000.0,,low,,UN-SPEC,NO,NO,PWR,40.44317863783135
290.5555555555555,0.35,0.67,1.58,0.015,0.54,0.09,18.8926510338773,10.72920245138581,W,136.9777777777778,1462,Plotter,TM2,W1,TM2-W1,USA Surveillance,USA,7.81e+18,53604648353.5068,,low,,,NO,NO,PWR,88.560275983423
283.3333333333333,0.33,0.57,1.26,0.011,0.66,0.076,18.77742682238931,11.21792237510033,W,92.22222222222223,1475,Plotter,TP3,W1,TP3-W1,USA Surveillance,USA,5.99e+18,165166655637.1738,,low,,526.4145,YES,NO,PWR,78.8205350999279
290.0,0.15,0.6,1.27,0.011,0.2,0.21,18.61384182187607,11.05154419805409,P,34.44444444444444,1484,Plotter,TRO,P1,TRO-P1,USA Surveillance,USA,4.11e+18,112601505736.9234,,low,,,NO,NO,PWR,40.33676046307316
290.0,0.15,0.6,1.27,0.011,0.2,0.21,19.24797326636181,11.10809795645075,P,60.0,1488,Plotter,TRO,P1,TRO-P1,USA Surveillance,USA,1.77e+19,128261984886.8251,,low,,,NO,NO,PWR,57.550885637065825
286.0,0.067,0.702,1.33,0.007,0.0202,0.138,19.16019832611657,11.22453994001593,F,36.91111111111111,1493,Plotter,UL1,F1,UL1-F1,S. Korea Surveillance,S-KOREA,1.4461e+19,167702655688.2755,,low,,457.82925,YES,NO,PWR,28.16504480298256
286.0,0.067,0.702,1.33,0.007,0.0202,0.138,19.6405708705608,11.26126535281022,F,45.8111111111111,1495,Plotter,UL1,F1,UL1-F1,S. Korea Surveillance,S-KOREA,4.3709e+19,182501043841.3361,,low,,457.82925,YES,NO,PWR,48.966235689754555
286.0,0.063,0.712,1.28,0.006,0.168,0.155,19.1279466428489,11.21083874459379,F,12.22222222222222,1501,Plotter,UL2,F1,UL2-F1,S. Korea Surveillance,S-KOREA,1.3426e+19,162494529455.7341,,low,,492.0786666666666,YES,NO,PWR,26.78433105235284
286.0,0.063,0.712,1.28,0.006,0.168,0.155,19.37304080002968,11.1516002705605,F,21.33333333333333,1502,Plotter,UL2,F1,UL2-F1,S. Korea Surveillance,S-KOREA,2.3607e+19,141775200636.502,,low,,492.0786666666666,YES,NO,PWR,35.51631366064361
286.0,0.044,0.582,1.68,0.007,0.371,0.062,19.37304080002968,11.1516002705605,W,31.88888888888889,1506,Plotter,UL2,W1,UL2-W1,S. Korea Surveillance,S-KOREA,2.3607e+19,141775200636.502,,low,,571.3226666666667,YES,NO,PWR,42.746226098926506
296.0,0.03,0.84,1.41,0.006,0.06,0.17,18.66968870805621,10.3506806416352,F,11.38333333333333,1509,Plotter,UL3,F1,UL3-F1,S. Korea Surveillance,S-KOREA,4.674e+18,22422324921.65139,,low,,406.7906666666667,YES,NO,PWR,13.865252579422576
296.0,0.03,0.84,1.41,0.006,0.06,0.17,18.66968870805621,10.3506806416352,F,5.016666666666667,1510,Plotter,UL3,F1,UL3-F1,S. Korea Surveillance,S-KOREA,4.674e+18,22422324921.65139,,low,,,NO,NO,PWR,13.865252579422576
292.2222222222222,0.057,0.593,1.301,0.014,0.27,0.235,19.28780172993023,10.84550060708876,P,22.8,1523,Plotter,VO1,P1,VO1-P1,USA Surveillance,USA,1.94e+19,70064916228.36368,,low,,,NO,NO,PWR,33.467610399212965
291.6666666666667,0.057,0.593,1.301,0.014,0.27,0.235,19.54406804435028,10.88901524701756,P,54.0,1529,Plotter,VO1,P1,VO1-P1,USA Surveillance,USA,3.5e+19,77448898774.02377,,low,,,NO,NO,PWR,45.57567840039643
291.6666666666667,0.057,0.593,1.301,0.014,0.27,0.235,19.54406804435028,10.88901524701756,P,34.0,1530,Plotter,VO1,P1,VO1-P1,USA Surveillance,USA,3.5e+19,77448898774.02377,,low,,,NO,NO,PWR,45.57567840039643
291.6666666666667,0.0505,0.58175,1.25175,0.0076,0.2165,0.221,19.25285303097989,10.86306682705484,P,17.0,1541,Plotter,VO2,P1,VO2-P1,USA Surveillance,USA,1.79e+19,72956976415.08818,,low,,475.738,YES,NO,PWR,30.753306647082947
292.7777777777778,0.0435,0.1271666666666667,1.128333333333333,0.0094,0.4563333333333333,0.08633333333333333,18.55388302664387,10.97589517366088,W,-6.949999999999999,1546,Plotter,VO2,W1,VO2-W1,USA Surveillance,USA,3.58e+18,94600879418.23102,,low,,445,YES,NO,PWR,13.636600155230614
291.6666666666667,0.0435,0.1271666666666667,1.128333333333333,0.0094,0.4563333333333333,0.08633333333333333,19.6222140229663,10.85670544914684,W,11.83333333333333,1549,Plotter,VO2,W1,VO2-W1,USA Surveillance,USA,4.19e+19,71896119270.5485,,low,,445,YES,NO,PWR,47.96290997414571
290.5555555555555,0.1,0.51,1.3,0.009,0.24,0.22,19.40312052117582,11.20188337779492,P,15.55555555555556,1557,Plotter,VS1,P1,VS1-P1,USA Surveillance,USA,2.53e+19,159178122458.1834,,low,,441.264,YES,NO,PWR,51.17785976618821
290.5555555555555,0.04,0.95,1.41,0.009,0.45,0.085,18.83058866868515,11.27870361826636,W,12.22222222222222,1561,Plotter,VS1,W1,VS1-W1,USA Surveillance,USA,6.77e+18,189978134274.4126,,low,,507.454,YES,NO,PWR,20.424735362743185
290.5555555555555,0.04,0.95,1.41,0.009,0.45,0.085,19.66558099101795,11.11716877148761,W,24.05,1564,Plotter,VS1,W1,VS1-W1,USA Surveillance,USA,4.63e+19,130969078398.5995,,low,,507.454,YES,NO,PWR,53.41369219309981
292.7777777777778,0.16,0.8,0.71,0.013,0.25,0.21,18.65030752313194,11.07231967014894,F,52.05,1566,Plotter,WB1,F1,WB1-F1,USA Surveillance,USA,4.47e+18,118118975139.5231,,low,,538.825,YES,NO,PWR,46.27184890819541
292.7777777777778,0.041,0.73,1.96,0.013,0.25,0.075,19.38021124171161,10.90966504388846,W,8.0,1576,Plotter,WB1,W1,WB1-W1,USA Surveillance,USA,2.4e+19,81220385017.11313,,low,,502.283,YES,NO,PWR,42.40665954767482
292.7777777777778,0.041,0.73,1.96,0.013,0.25,0.075,19.23299611039215,10.91267597505201,W,14.33333333333333,1577,Plotter,WB1,W1,WB1-W1,USA Surveillance,USA,1.71e+19,81785436338.21637,,low,,502.283,YES,NO,PWR,35.79534049942233
292.7777777777778,0.04,0.09,1.46,0.005,0.48,0.11,19.07188200730613,10.89273988695619,W,23.88888888888889,1587,Plotter,WC1,W1,WC1-W1,USA Surveillance,USA,1.18e+19,78115980252.28021,,low,,496.4225,YES,NO,PWR,24.6220458237587
288.9,0.054,0.52,1.45,0.012,0.23,0.23,18.71248133780192,11.24988690352099,P,36.35,1597,Plotter,YW1,P1,YW1-P1,S. Korea Surveillance,S-KOREA,5.158e+18,177781638100.2801,,low,,486.0805,YES,NO,PWR,18.842580884032188
288.9,0.054,0.52,1.45,0.012,0.23,0.23,19.21979402669198,11.20247347987872,P,22.02777777777778,1598,Plotter,YW1,P1,YW1-P1,S. Korea Surveillance,S-KOREA,1.6588e+19,159394554371.7233,,low,,510.212,YES,NO,PWR,33.79066452407365
288.9,0.054,0.52,1.45,0.012,0.23,0.23,19.6712561748122,11.09290656047392,P,34.92222222222222,1602,Plotter,YW1,P1,YW1-P1,S. Korea Surveillance,S-KOREA,4.6909e+19,123853008506.7788,,low,,510.212,YES,NO,PWR,56.82347729477264
288.9,0.054,0.52,1.45,0.012,0.23,0.23,19.74744288330284,11.09299664260769,P,50.25,1605,Plotter,YW1,P1,YW1-P1,S. Korea Surveillance,S-KOREA,5.5904e+19,123878700982.5559,,low,,486.0805,YES,NO,PWR,62.03276806525177
288.9,0.051,0.54,1.5,0.015,0.2,0.2,18.76170236754141,11.29910793326049,P,15.27222222222222,1612,Plotter,YW2,P1,YW2-P1,S. Korea Surveillance,S-KOREA,5.777e+18,199116813358.9217,,low,,451.6065,YES,NO,PWR,20.76092583336069
288.9,0.051,0.54,1.5,0.015,0.2,0.2,19.57558038057351,11.23541430318329,P,28.17777777777778,1615,Plotter,YW2,P1,YW2-P1,S. Korea Surveillance,S-KOREA,3.7634e+19,171954799930.4029,,low,,458.5015,YES,NO,PWR,52.98899997913348
288.9,0.051,0.54,1.5,0.015,0.2,0.2,19.57558038057351,11.23541430318329,P,28.98888888888889,1616,Plotter,YW2,P1,YW2-P1,S. Korea Surveillance,S-KOREA,3.7634e+19,171954799930.4029,,low,,451.6065,YES,NO,PWR,52.98899997913348
288.9,0.029,0.11,1.44,0.018,0.49,0.11,19.57558038057351,11.23541430318329,W,15.09444444444445,1623,Plotter,YW2,W1,YW2-W1,S. Korea Surveillance,S-KOREA,3.7634e+19,171954799930.4029,,low,,544.686,YES,NO,PWR,54.88433438237359
276.1111111111111,0.11,0.49,1.375,0.01,0.202,0.239,18.51188336097887,10.94861876481659,P,29.44444444444444,1638,Plotter,ZN1,P1,ZN1-P1,USA Surveillance,USA,3.25e+18,88842089609.68529,,low,,434.37,YES,NO,PWR,33.52560101869049
276.1111111111111,0.11,0.49,1.375,0.01,0.202,0.239,18.98407703390283,10.93872776348933,P,50.0,1639,Plotter,ZN1,P1,ZN1-P1,USA Surveillance,USA,9.64e+18,86841589410.08257,,low,,434.37,YES,NO,PWR,47.187140062808226
276.1111111111111,0.11,0.49,1.375,0.01,0.202,0.239,18.51188336097887,10.94861876481659,P,17.77777777777778,1642,Plotter,ZN1,P1,ZN1-P1,USA Surveillance,USA,3.25e+18,88842089609.68529,,low,,422.9935,YES,NO,PWR,33.52560101869049
276.1111111111111,0.17,0.64,1.478,0.011,0.225,0.217,19.12385164096709,10.91155449093777,SRM,65.55555555555556,1648,Plotter,ZN1,SRM2,ZN1-SRM2,USA Surveillance,USA,1.33e+19,81574513227.09265,,low,,,NO,NO,PWR,63.33690983313747
275.5555555555555,0.12,0.53,1.315,0.007,0.235,0.16,18.43136376415899,10.81124020704799,P,23.33333333333333,1655,Plotter,ZN2,P1,ZN2-P1,USA Surveillance,USA,2.7e+18,64750064750.06475,,low,,481.9435,YES,NO,PWR,34.234301978744746
275.5555555555555,0.12,0.53,1.315,0.007,0.235,0.16,19.22271647114758,10.76106718301097,P,52.77777777777778,1657,Plotter,ZN2,P1,ZN2-P1,USA Surveillance,USA,1.67e+19,57685569295.08374,,low,,481.9435,YES,NO,PWR,59.27195276774077
275.5555555555555,0.12,0.53,1.315,0.007,0.235,0.16,18.43136376415899,10.81124020704799,P,29.44444444444444,1658,Plotter,ZN2,P1,ZN2-P1,USA Surveillance,USA,2.7e+18,64750064750.06475,,low,,473.325,YES,NO,PWR,34.234301978744746
290.0,0.09,0.62,1.36,0.007,0.0,0.0,19.77815125038364,11.0,P,69.8,1668,Plotter,JPP,P18,JPP-P18,Soneda 08,JAPAN,6e+19,100000000000.0,,high,,UN-SPEC,NO,NO,PWR,70.5633313134662
274.0,0.1,0.72,0.58,0.012,0.35,0.181,18.10037054511756,9.239836102164602,P,-3.719999999999999,1676,Plotter,UP2,P1,UP2-P1,UNKNOWN Surveillance,UNKNOWN,1.26e+18,1737145126.067103,,low,,,NO,NO,BWR,34.15742022061127
274.0,0.11,0.62,1.36,0.009,0.26,0.185,17.32221929473392,9.698191891373185,P,21.1,1682,Plotter,UP4,P1,UP4-P1,UNKNOWN Surveillance,UNKNOWN,2.1e+17,4991049663.880067,,low,,,NO,NO,PWR,23.592428857216916
274.0,0.1,0.625,1.395,0.012,0.23,0.185,18.55266821611219,9.698191891373185,P,15.5,1684,Plotter,UP4,P2,UP4-P2,UNKNOWN Surveillance,UNKNOWN,3.57e+18,4991049663.880067,,low,,,NO,NO,BWR,43.39283611091601
274.0,0.064,1.47,1.53,0.011,0.22,0.084,17.32221929473392,9.698191891373185,W,22.1,1686,Plotter,UP4,W1,UP4-W1,UNKNOWN Surveillance,UNKNOWN,2.1e+17,4991049663.880067,,low,,UN-SPEC,NO,NO,BWR,7.246240710964567
290.0,0.096,0.58,1.4,0.009,0.21,0.22,19.56466606425209,10.5998820890309,P,47.55555555555556,1688,Plotter,AN2,P1,AN2-P1,USA Surveillance,USA,3.67e+19,39799909911.223,,low,-9.5,467,YES,YES,BWR,60.81759803493786
283.8888888888889,0.2,0.54,1.31,0.01,0.18,0.2,19.70500795933334,10.85209291325057,P,99.44444444444444,1691,Plotter,BV1,P1,BV1-P1,USA Surveillance,USA,5.07e+19,71136568742.33914,,low,-7.833333333333333,442,YES,YES,PWR,93.90129185523516
270.0,0.14,0.84,1.4,0.019,0.25,0.19,19.40263789441284,11.81291335664286,SRM,96.8137,1695,Plotter,BRU,SRM4,BRU-SRM4,Brumovski 08,NOT_APPLICABLE,2.52719e+19,650000000000.0,,low,,UN-SPEC,NO,NO,PWR,92.08199205482651
270.0,0.14,0.84,1.4,0.019,0.25,0.19,19.41570268402185,11.81291335664286,SRM,84.9673,1699,Plotter,BRU,SRM4,BRU-SRM4,Brumovski 08,NOT_APPLICABLE,2.60437e+19,650000000000.0,,low,,UN-SPEC,NO,NO,PWR,93.21855007545287
270.0,0.14,0.84,1.4,0.019,0.25,0.19,19.64078245671594,11.81291335664286,SRM,107.843,1710,Plotter,BRU,SRM4,BRU-SRM4,Brumovski 08,NOT_APPLICABLE,4.37303e+19,650000000000.0,,low,,UN-SPEC,NO,NO,PWR,115.72999745400364
270.0,0.14,0.84,1.4,0.019,0.25,0.19,19.66588385972215,11.81291335664286,SRM,112.745,1711,Plotter,BRU,SRM4,BRU-SRM4,Brumovski 08,NOT_APPLICABLE,4.633229999999999e+19,650000000000.0,,low,,UN-SPEC,NO,NO,PWR,118.62043256080061
270.0,0.14,0.84,1.4,0.019,0.25,0.19,19.76751428947947,11.81291335664286,SRM,115.605,1714,Plotter,BRU,SRM4,BRU-SRM4,Brumovski 08,NOT_APPLICABLE,5.85483e+19,650000000000.0,,low,,UN-SPEC,NO,NO,PWR,131.21362410731652
270.0,0.14,0.84,1.4,0.019,0.25,0.19,20.02800972280102,11.81291335664286,SRM,170.752,1727,Plotter,BRU,SRM4,BRU-SRM4,Brumovski 08,NOT_APPLICABLE,1.06662e+20,650000000000.0,,high,,UN-SPEC,NO,NO,PWR,171.08406146540852
282.7777777777778,0.05,0.56,1.32,0.01,0.24,0.24,19.95279244304409,11.03139599625724,P,79.55555555555556,1739,Plotter,BV2,P1,BV2-P1,USA Surveillance,USA,8.97e+19,107496913867.8641,,high,2.000000000000001,492,YES,YES,PWR,86.25933467451746
288.9,0.04,0.64,1.45,0.011,0.53,0.069,19.57170883180869,10.80784843636931,W,25.33333333333333,1745,Plotter,BD2,W1,BD2-W1,USA Surveillance,USA,3.73e+19,64246346604.80279,,low,-28.44444444444444,503,YES,YES,PWR,51.1431607114009
291.0,0.05,0.73,0.69,0.01,0.27,0.21,19.59879050676312,10.82559510427737,F,6.5,1747,Plotter,BY1,F1,BY1-F1,USA Surveillance,USA,3.97e+19,66926036244.30911,,low,-57.27777777777778,479,YES,YES,PWR,39.97585987676826
291.5,0.03,0.06,1.28,0.005,0.47,0.11,19.77670118398841,10.86711734367583,W,36.55555555555556,1755,Plotter,CL1,W1,CL1-W1,USA Surveillance,USA,5.98e+19,73640604296.2766,,low,-47.22222222222222,,NO,YES,PWR,56.47043924332731
293.3333333333333,0.04,0.22,1.33,0.004,0.17,0.19,19.51054501020661,10.89446710761548,W,15.72222222222222,1758,Plotter,CP1,W1,CP1-W1,USA Surveillance,USA,3.24e+19,78427271776.63913,,low,-54.5,,NO,YES,PWR,39.47589923363962
292.2222222222222,0.21,0.88,1.36,0.011,0.24,0.1,19.71264970162721,10.92986381045336,W,115.5555555555556,1765,Plotter,MC1,W1,MC1-W1,USA Surveillance,USA,5.16e+19,85087117335.53056,,low,-26.55555555555555,443,YES,YES,PWR,110.83947950986592
287.7777777777778,0.06,0.58,1.45,0.005,0.24,0.22,19.92479599579791,11.08022369574806,P,54.44444444444444,1766,Plotter,MS1,P1,MS1-P1,Taiwan Surveillance,TAIWAN,8.41e+19,120288385468.4078,,high,-28.88888888888889,,NO,YES,PWR,72.56625300000961
287.7777777777778,0.06,0.58,1.45,0.005,0.24,0.22,19.92479599579791,11.08022369574806,P,59.44444444444444,1767,Plotter,MS1,P1,MS1-P1,Taiwan Surveillance,TAIWAN,8.41e+19,120288385468.4078,,high,-9.444444444444445,,NO,YES,PWR,72.56625300000961
279.4444444444445,0.174,0.665,1.465,0.01,0.186,0.219,19.17609125905568,11.32125879492719,SRM,63.16666666666667,1775,Plotter,PAL,SRM1,PAL-SRM1,USA Surveillance,USA,1.5e+19,209536070377.2991,,low,,UN-SPEC,NO,NO,PWR,63.6008901836513
278.8888888888889,0.25,0.53,1.51,0.011,0.26,0.22,19.32014628611105,10.59345297456201,HAZ,106.1111111111111,1782,Plotter,PAL,H1,PAL-H1,USA Surveillance,USA,2.09e+19,39215068192.93964,,low,,UN-SPEC,NO,NO,PWR,77.38751356281398
287.2222222222222,0.11,0.61,1.37,0.004,0.23,0.23,19.35218251811136,10.44598500670526,P,73.72222222222223,1784,Plotter,SL2,P1,SL2-P1,USA Surveillance,USA,2.25e+19,27924474349.69484,,low,-22.44444444444445,385.417,YES,YES,PWR,57.15336961049344
293.0,0.016,0.69,1.8,0.015,0.21,0.06,18.78103693862113,10.98120033602178,W,18.11111111111111,1792,Plotter,WB2,W1,WB2-W1,USA Surveillance,USA,6.04e+18,95763571790.96906,,low,-49.83333333333334,494.699,YES,YES,PWR,21.001288770553337
