Repository: uw-cmg/RPV_model_benchmarking

# RPV model benchmarking
Benchmarking and analysis of different models of reactor pressure vessel steel embrittlement

## Run example notebooks in Google Colab:

Make predictions with models, conduct benchmarking and analysis such as embrittlement curves

## Citations

The raw data required to reproduce findings in this repo are available in the data_files folder. The original versions of the data are available online: the UCSB dataset is available on Figshare: 10.6084/m9.figshare.23304227, and the PLOTTER dataset is available online: https://www.astm.org/adje090015-ea.html.

If you find any of the models useful, please cite their respective original reference:

File: model_files/EONY/5fold/eony_5fold_split_3.csv (part 2 of 5)
temperature_C,wt_percent_Cu,wt_percent_Ni,wt_percent_Mn,wt_percent_P,wt_percent_Si,wt_percent_C,log(fluence_n_cm2),log(flux_n_cm2_sec),Product Form,Measured DT41J  [C],index,datatype,Short Plant ID,Matl / PF ID,alloy,PLOTTER-15 Set Name,Nation,fluence_n_cm2,flux_n_cm2_sec,delta_sigma_y_MPa,fluence_group,Measured Unirradiated Value  [C],Un-Irradiated YS  [MPa],YS(u) Known?,Unirradiated T Known?,Reactor Type,EONY Preds
278.3333333333333,0.36,0.78,1.418,0.013,0.18,0.176,19.78604121024255,11.62826976064275,W,191.6666666666667,910,Plotter,MY1,W1,MY1-W1,USA Surveillance,USA,6.11e+19,424883396975.4421,,high,,491,YES,NO,PWR,152.14467502260194
288.8888888888889,0.156,0.828,0.703,0.019,0.24,0.195,19.31175386105576,10.64268553872543,F,50.77222222222222,915,Plotter,NA1,F1,NA1-F1,USA Surveillance,USA,2.05e+19,43922347004.53879,,low,,,NO,NO,PWR,67.20133364629676
287.7777777777778,0.11,0.86,0.715,0.018,0.23,0.19,18.45636603312904,10.95755942619368,F,6.666666666666667,922,Plotter,NA2,F1,NA2-F1,USA Surveillance,USA,2.86e+18,90690005073.56671,,low,,,NO,NO,PWR,36.3337122169196
289.4444444444445,0.11,0.86,0.715,0.018,0.23,0.19,18.99299509843134,10.70179680199772,F,19.44444444444444,923,Plotter,NA2,F1,NA2-F1,USA Surveillance,USA,9.84e+18,50326508567.78121,,low,,,NO,NO,PWR,45.16692057337549
276.6666666666667,0.172,0.584,1.16,0.018,0.17,0.2,17.97034687623009,9.245676551436752,P,43.27222222222222,931,Plotter,NM1,PBWR4,NM1-PBWR4,USA Surveillance,USA,9.34e+17,1760664271.861644,,low,,,NO,NO,PWR,41.228535519948906
291.1111111111111,0.1,0.5,1.42,0.015,0.23,0.21,18.95182303531591,10.82157265936737,P,30.55555555555556,936,Plotter,OC1,P2,OC1-P2,USA Surveillance,USA,8.95e+18,66309027629.60118,,low,,443.6,YES,NO,PWR,37.80234100095675
291.1111111111111,0.1,0.5,1.42,0.015,0.23,0.21,18.95182303531591,10.82157265936737,P,15.55555555555556,938,Plotter,OC1,P2,OC1-P2,USA Surveillance,USA,8.95e+18,66309027629.60118,,low,,448.9,YES,NO,PWR,37.80234100095675
291.1111111111111,0.1,0.5,1.42,0.015,0.23,0.21,18.99387691494121,10.72274860128292,P,48.33333333333334,939,Plotter,OC1,P2,OC1-P2,USA Surveillance,USA,9.86e+18,52813944081.06736,,low,,448.9,YES,NO,PWR,39.067375956003154
290.0,0.17,0.64,1.478,0.011,0.225,0.217,18.18184358794477,10.4655530367955,SRM,16.66666666666667,941,Plotter,OC1,SRM2,OC1-SRM2,USA Surveillance,USA,1.52e+18,29211444736.55889,,low,,,NO,NO,PWR,37.36655150855745
291.1111111111111,0.17,0.64,1.478,0.011,0.225,0.217,18.99387691494121,10.72274860128292,SRM,41.66666666666666,943,Plotter,OC1,SRM2,OC1-SRM2,USA Surveillance,USA,9.86e+18,52813944081.06736,,low,,,NO,NO,PWR,52.675445115928916
291.1111111111111,0.32,0.59,1.47,0.016,0.54,0.08,18.95182303531591,10.82157265936737,W,95.55555555555556,945,Plotter,OC1,W1,OC1-W1,USA Surveillance,USA,8.95e+18,66309027629.60118,,low,,436.7,YES,NO,PWR,80.97748245400398
292.2222222222222,0.04,0.75,0.63,0.006,0.25,0.24,18.52762990087134,10.70044369049723,F,1.666666666666667,950,Plotter,OC2,F1,OC2-F1,USA Surveillance,USA,3.37e+18,50169952575.25195,,low,,473.6,YES,NO,PWR,10.413914938660255
291.6666666666667,0.04,0.75,0.63,0.006,0.25,0.24,19.31175386105576,11.01085799623865,F,4.444444444444445,951,Plotter,OC2,F1,OC2-F1,USA Surveillance,USA,2.05e+19,102531661777.1568,,low,,473.6,YES,NO,PWR,26.02933085041852
292.2222222222222,0.17,0.64,1.478,0.011,0.225,0.217,17.97451169273733,10.39652383975434,SRM,23.33333333333333,952,Plotter,OC2,SRM2,OC2-SRM2,USA Surveillance,USA,9.43e+17,24918611533.90834,,low,,,NO,NO,PWR,34.708019963797746
291.6666666666667,0.17,0.64,1.478,0.011,0.225,0.217,19.31175386105576,11.01085799623865,SRM,67.22222222222223,954,Plotter,OC2,SRM2,OC2-SRM2,USA Surveillance,USA,2.05e+19,102531661777.1568,,low,,,NO,NO,PWR,63.81178072723864
291.1111111111111,0.02,0.76,0.72,0.014,0.21,0.24,19.16136800223498,10.76991036142231,F,12.77777777777778,961,Plotter,OC3,F1,OC3-F1,USA Surveillance,USA,1.45e+19,58872213030.03669,,low,,435.1,YES,NO,PWR,23.072742175062753
292.2222222222222,0.17,0.64,1.478,0.011,0.225,0.217,18.49415459401844,10.72350638054658,SRM,28.33333333333333,965,Plotter,OC3,SRM2,OC3-SRM2,USA Surveillance,USA,3.12e+18,52906176999.65,,low,,,NO,NO,PWR,40.772588992051105
276.6666666666667,0.16,0.62,1.41,0.014,0.24,0.23,18.05307844348342,10.05918461763137,P,33.96111111111111,974,Plotter,OYS,P3,OYS-P3,USA Surveillance,USA,1.13e+18,11460000000.0,,low,,,NO,NO,BWR,39.94715765341692
276.6666666666667,0.03,0.65,1.375,0.012,0.28,0.18,18.42457131544466,10.10771861052026,P,16.42777777777778,980,Plotter,OYS,P4,OYS-P4,USA Surveillance,USA,2.6581e+18,12815000000.0,,low,,,NO,NO,BWR,19.6149003048375
276.6666666666667,0.06,0.59,1.49,0.006,0.22,0.2,18.26951294421792,10.27577190016493,P,14.21666666666667,982,Plotter,OYS,PBW1,OYS-PBW1,USA Surveillance,USA,1.86e+18,18870000000.0,,low,,,NO,NO,BWR,14.657697070706734
276.6666666666667,0.15,0.65,1.35,0.01,0.07,0.0,18.27181838161166,9.954985000491465,P,40.96111111111112,986,Plotter,OYS,PBWR1,OYS-PBWR1,USA Surveillance,USA,1.8699e+18,9015400000.0,,low,,,NO,NO,BWR,42.04509377946713
276.6666666666667,0.17,0.64,1.478,0.011,0.225,0.217,18.2724218263715,9.955581929242841,SRM,45.10555555555555,1000,Plotter,OYS,SRM2,OYS-SRM2,USA Surveillance,USA,1.8725e+18,9027800000.0,,low,,,NO,NO,BWR,44.155031135965544
276.6666666666667,0.28,0.57,1.63,0.019,0.6,0.0,18.28305234285439,9.966221541688622,W,77.89444444444445,1004,Plotter,OYS,W2,OYS-W2,USA Surveillance,USA,1.9189e+18,9251700000.0,,low,,,NO,NO,BWR,69.96045769008889
276.6666666666667,0.27,0.06,1.29,0.016,0.28,0.11,18.15533603746506,10.16166741243774,W,52.61666666666666,1005,Plotter,OYS,W3,OYS-W3,USA Surveillance,USA,1.43e+18,14510000000.0,,low,,,NO,NO,BWR,43.241073390328005
276.6666666666667,0.29,0.69,1.575,0.016,0.47,0.09,18.46094292288896,10.14410697304932,W,108.1388888888889,1009,Plotter,OYS,W4,OYS-W4,USA Surveillance,USA,2.8903e+18,13935000000.0,,low,,,NO,NO,BWR,79.98688343399233
276.6666666666667,0.2,1.05,1.28,0.019,0.17,0.11,18.25285303097989,10.25911584418507,W,60.31666666666666,1019,Plotter,OYS,WBWR2,OYS-WBWR2,USA Surveillance,USA,1.79e+18,18160000000.0,,low,,,NO,NO,BWR,76.67068620258947
290.0,0.11,1.0,0.85,0.008,0.16,0.19,19.11394335230684,11.30102999566398,F,34.0,1028,Plotter,P10,F1,P10-F1,German PWR Surveillance,GERMANY,1.3e+19,200000000000.0,,low,-49.0,482,YES,YES,PWR,51.608888302082995
290.0,0.11,1.0,0.85,0.008,0.16,0.19,19.30102999566398,11.30102999566398,F,29.0,1030,Plotter,P10,F1,P10-F1,German PWR Surveillance,GERMANY,2e+19,200000000000.0,,low,-49.0,482,YES,YES,PWR,56.948153914793934
290.0,0.07,0.93,1.6,0.007,0.18,0.08,18.66275783168157,11.30102999566398,W,18.0,1034,Plotter,P10,W1,P10-W1,German PWR Surveillance,GERMANY,4.6e+18,200000000000.0,,low,-19.0,650,YES,YES,PWR,16.671447730373632
290.0,0.06,0.87,0.94,0.006,0.28,0.2,18.7041505168398,10.30102999566398,F,26.0,1042,Plotter,P135,F2,P135-F2,German PWR Surveillance,GERMANY,5.06e+18,20000000000.0,,low,-54.0,464,YES,YES,PWR,14.871294582258475
290.0,0.06,1.67,1.42,0.013,0.18,0.08,18.48000694295715,10.30102999566398,W,37.0,1043,Plotter,P135,W1,P135-W1,German PWR Surveillance,GERMANY,3.02e+18,20000000000.0,,low,-75.0,,NO,YES,PWR,15.479263602524854
290.0,0.06,1.67,1.42,0.013,0.18,0.08,18.7701152947871,10.30102999566398,W,69.0,1044,Plotter,P135,W1,P135-W1,German PWR Surveillance,GERMANY,5.89e+18,20000000000.0,,low,-75.0,,NO,YES,PWR,21.617450440200727
290.0,0.05,0.91,0.93,0.005,0.26,0.2,18.39445168082622,10.30102999566398,F,0.0,1047,Plotter,P136,F2,P136-F2,German PWR Surveillance,GERMANY,2.48e+18,20000000000.0,,low,-36.0,434,YES,YES,PWR,10.323061830222194
290.0,0.03,0.77,1.39,0.006,0.28,0.21,18.90308998699194,10.30102999566398,F,5.0,1054,Plotter,P137,F2,P137-F2,German PWR Surveillance,GERMANY,8e+18,20000000000.0,,low,-19.0,461,YES,YES,PWR,19.93952131283687
295.0,0.05,0.83,0.84,0.008,0.23,0.19,19.50514997831991,11.36316119910012,F,42.0,1064,Plotter,P150,F1,P150-F1,CARISMA/CARINA,GERMANY,3.2e+19,230760355370.9473,,low,,,NO,NO,PWR,30.817428726170508
295.0,0.09,0.97,0.81,0.007,0.15,0.19,19.5092025223311,11.36721374311132,F,50.0,1066,Plotter,P151,F1,P151-F1,CARISMA/CARINA,GERMANY,3.23e+19,232923733702.5499,,low,,,NO,NO,PWR,49.755001597787896
290.0,0.08,1.7,1.41,0.012,0.15,0.045,18.4996870826184,10.30102999566398,W,40.0,1071,Plotter,P16,W1,P16-W1,German PWR Surveillance,GERMANY,3.16e+18,20000000000.0,,low,-55.0,555,YES,YES,PWR,37.153071429028174
290.0,0.1,0.84,1.87,0.009,0.2,0.07,18.39794000867204,10.30102999566398,W,21.0,1076,Plotter,P17,W1,P17-W1,German PWR Surveillance,GERMANY,2.5e+18,20000000000.0,,low,-32.0,633.5,YES,YES,PWR,36.87106804839168
290.0,0.1,0.84,1.87,0.009,0.2,0.07,18.83250891270623,10.30102999566398,W,44.0,1077,Plotter,P17,W1,P17-W1,German PWR Surveillance,GERMANY,6.8e+18,20000000000.0,,low,-32.0,633.5,YES,YES,PWR,46.60482938742034
290.0,0.07,0.92,0.87,0.01,0.21,0.17,18.69372694892365,10.30102999566398,F,24.0,1079,Plotter,P18,F1,P18-F1,German PWR Surveillance,GERMANY,4.94e+18,20000000000.0,,low,-52.0,428,YES,YES,PWR,14.956014278226627
290.0,0.07,0.86,0.9,0.006,0.26,0.2,18.77742682238931,10.30102999566398,F,25.0,1081,Plotter,P18,F2,P18-F2,German PWR Surveillance,GERMANY,5.99e+18,20000000000.0,,low,-48.0,442,YES,YES,PWR,16.110408051692477
284.0,0.13,0.82,0.68,0.011,0.29,0.21,19.17609125905568,11.32221929473392,F,33.0,1084,Plotter,P19,F1,P19-F1,German PWR Surveillance,GERMANY,1.5e+19,210000000000.0,,low,,471,YES,NO,PWR,57.876515390583855
284.0,0.13,0.82,0.68,0.011,0.29,0.21,19.23044892137827,11.32221929473392,F,26.0,1086,Plotter,P19,F1,P19-F1,German PWR Surveillance,GERMANY,1.7e+19,210000000000.0,,low,,471,YES,NO,PWR,59.61453274264104
284.0,0.23,1.08,1.83,0.009,0.23,0.06,19.72427586960079,11.32221929473392,W,167.0,1094,Plotter,P19,W1,P19-W1,German PWR Surveillance,GERMANY,5.3e+19,210000000000.0,,low,,,NO,NO,PWR,142.20752316718975
282.0,0.19,1.15,1.1,0.014,0.12,0.085,19.45484486000851,10.74036268949424,W,86.0,1104,Plotter,P23,W1,P23-W1,German PWR Surveillance,GERMANY,2.85e+19,55000000000.0,,low,-12.0,,NO,YES,PWR,111.30350178110191
290.0,0.04,0.77,1.37,0.007,0.26,0.21,18.72427586960079,10.30102999566398,F,14.0,1116,Plotter,P24,F2,P24-F2,German PWR Surveillance,GERMANY,5.3e+18,20000000000.0,,low,-30.0,467,YES,YES,PWR,16.447518551630303
285.0,0.11,0.99,0.66,0.01,0.14,0.22,18.27875360095283,10.30102999566398,F,13.0,1120,Plotter,P7,F1,P7-F1,German PWR Surveillance,GERMANY,1.9e+18,20000000000.0,,low,-46.0,417,YES,YES,PWR,39.020619378218
285.0,0.11,0.99,0.66,0.01,0.14,0.22,18.76342799356294,10.30102999566398,F,26.0,1121,Plotter,P7,F1,P7-F1,German PWR Surveillance,GERMANY,5.8e+18,20000000000.0,,low,-46.0,417,YES,YES,PWR,46.52104509811653
285.0,0.12,0.97,0.72,0.015,0.2,0.23,18.27875360095283,10.30102999566398,F,16.0,1123,Plotter,P7,F2,P7-F2,German PWR Surveillance,GERMANY,1.9e+18,20000000000.0,,low,-29.0,439,YES,YES,PWR,42.33140277298004
290.0,0.12,0.98,0.82,0.006,0.16,0.2,18.34242268082221,10.30102999566398,F,18.0,1128,Plotter,P8,F1,P8-F1,German PWR Surveillance,GERMANY,2.2e+18,20000000000.0,,low,-50.0,493,YES,YES,PWR,42.43227144068895
278.3333333333333,0.25,0.53,1.368,0.012,0.18,0.115,19.2148438480477,10.71821416036661,P,95.55555555555556,1136,Plotter,PAL,P1,PAL-P1,USA Surveillance,USA,1.64e+19,52265385782.28536,,low,,439.7936666666666,YES,NO,PWR,77.42451135887262
274.4444444444445,0.23,1.2,1.23,0.012,0.199,0.134,19.61172330800734,11.75689084387885,W,198.8888888888889,1142,Plotter,PAL,W1,PAL-W1,USA Surveillance,USA,4.09e+19,571335018562.1022,,low,,443.103,YES,NO,PWR,144.44833386848515
278.8888888888889,0.23,1.2,1.23,0.012,0.199,0.134,19.32014628611105,10.59345297456201,W,170.0833333333333,1145,Plotter,PAL,W1,PAL-W1,USA Surveillance,USA,2.09e+19,39215068192.93964,,low,,443.103,YES,NO,PWR,122.30158810021935
289.4444444444445,0.2,0.056,1.46,0.01,0.25,0.19,18.79239168949825,11.11749382350721,P,45.0,1146,Plotter,PB1,P1,PB1-P1,USA Surveillance,USA,6.2e+18,131067140199.5603,,low,,449.883,YES,NO,PWR,39.239273844541145
282.7777777777778,0.2,0.056,1.46,0.01,0.25,0.19,19.33041377334919,10.86312421785989,P,45.55555555555556,1149,Plotter,PB1,P1,PB1-P1,USA Surveillance,USA,2.14e+19,72966618113.17871,,low,,449.883,YES,NO,PWR,62.63658828047306
286.1111111111111,0.12,0.067,1.46,0.014,0.25,0.21,18.90741136077459,10.85230225307193,P,23.88888888888889,1151,Plotter,PB1,P2,PB1-P2,USA Surveillance,USA,8.08e+18,71170866452.4494,,low,,369.214,YES,NO,PWR,37.990041556789016
282.7777777777778,0.12,0.067,1.46,0.014,0.25,0.21,19.33041377334919,10.86312421785989,P,25.0,1153,Plotter,PB1,P2,PB1-P2,USA Surveillance,USA,2.14e+19,72966618113.17871,,low,,369.214,YES,NO,PWR,58.04721078519523
289.4444444444445,0.2,0.18,1.34,0.014,0.23,0.24,18.79239168949825,11.11749382350721,SRM,52.77777777777778,1154,Plotter,PB1,SRM3,PB1-SRM3,USA Surveillance,USA,6.2e+18,131067140199.5603,,low,,,NO,NO,PWR,40.52265041063031
286.1111111111111,0.23,0.62,1.575,0.019,0.49,0.09,18.90741136077459,10.85230225307193,W,91.66666666666667,1159,Plotter,PB1,W1,PB1-W1,USA Surveillance,USA,8.08e+18,71170866452.4494,,low,,482.2885,YES,NO,PWR,74.69391290179168
289.4444444444445,0.051,0.7,0.59,0.01,0.23,0.22,18.81358098856819,11.13868312257714,F,22.22222222222222,1162,Plotter,PB2,F1,PB2-F1,USA Surveillance,USA,6.51e+18,137620497209.5383,,low,,488.1486666666667,YES,NO,PWR,15.568307589815722
285.5555555555555,0.088,0.71,0.65,0.009,0.24,0.2,19.33445375115093,11.11964380058076,F,48.33333333333334,1168,Plotter,PB2,F2,PB2-F2,USA Surveillance,USA,2.16e+19,131717597471.0221,,low,,382.4293333333333,YES,NO,PWR,44.732906949285535
289.4444444444445,0.17,0.64,1.478,0.011,0.225,0.217,18.81358098856819,11.13868312257714,SRM,51.66666666666666,1170,Plotter,PB2,SRM2,PB2-SRM2,USA Surveillance,USA,6.51e+18,137620497209.5383,,low,,,NO,NO,PWR,48.57948696053264
286.1111111111111,0.25,0.59,1.4,0.014,0.55,0.079,18.9329808219232,10.90269529794558,W,86.11111111111111,1175,Plotter,PB2,W1,PB2-W1,USA Surveillance,USA,8.57e+18,79927328617.90074,,low,,495.733,YES,NO,PWR,72.70798572496963
280.0,0.17,0.64,1.478,0.011,0.225,0.217,18.77815125038364,11.13321660777004,SRM,56.66666666666666,1188,Plotter,PI1,SRM2,PI1-SRM2,USA Surveillance,USA,6e+18,135899108501.8483,,low,,,NO,NO,PWR,52.251001027660635
280.0,0.077,0.697,1.215,0.011,0.272,0.174,18.76715586608218,11.12533445889272,F,20.55555555555556,1200,Plotter,PI2,F1,PI2-F1,USA Surveillance,USA,5.85e+18,133454879931.6711,,low,,452.641,YES,NO,PWR,27.058806500112663
280.0,0.077,0.697,1.215,0.011,0.272,0.174,19.6170003411209,10.88165647269684,F,57.38888888888889,1203,Plotter,PI2,F1,PI2-F1,USA Surveillance,USA,4.14e+19,76147644322.96136,,low,,452.641,YES,NO,PWR,60.5657041074474
280.0,0.17,0.64,1.478,0.011,0.225,0.217,18.76715586608218,11.12533445889272,SRM,67.77777777777777,1204,Plotter,PI2,SRM2,PI2-SRM2,USA Surveillance,USA,5.85e+18,133454879931.6711,,low,,,NO,NO,PWR,51.92521510745866
280.0,0.082,0.071,1.28,0.019,0.445,0.046,18.76715586608218,11.12533445889272,W,37.77777777777778,1208,Plotter,PI2,W1,PI2-W1,USA Surveillance,USA,5.85e+18,133454879931.6711,,low,,458.846,YES,NO,PWR,30.593879434161824
276.1111111111111,0.134,0.634,1.337,0.015,0.175,0.231,17.36172783601759,9.242157889844743,P,16.11111111111111,1212,Plotter,PL1,P1,PL1-P1,USA Surveillance,USA,2.3e+17,1746456970.337567,,low,,444.712,YES,NO,PWR,29.357099260366542
296.1111111111111,0.06,0.6,1.33,0.004,0.28,0.24,18.56229286445647,10.40357005745126,P,19.0,1214,Plotter,PV1,P1,PV1-P1,USA Surveillance,USA,3.65e+18,25326201474.99797,,low,-13.33333333333333,,NO,YES,BWR,12.38654247904442
296.1111111111111,0.06,0.6,1.33,0.004,0.28,0.24,18.56229286445647,10.40357005745126,P,31.55555555555556,1215,Plotter,PV1,P1,PV1-P1,USA Surveillance,USA,3.65e+18,25326201474.99797,,low,-1.0,,NO,YES,PWR,12.38654247904442
292.7777777777778,0.04,0.63,1.48,0.003,0.23,0.24,18.7979596437372,10.30970321913514,P,0.766666666666667,1217,Plotter,PV1,P2,PV1-P2,USA Surveillance,USA,6.28e+18,20403431727.25836,,low,,,NO,NO,PWR,18.002049207578523
296.1111111111111,0.174,0.665,1.465,0.01,0.186,0.219,18.58771096501891,10.43184850522644,SRM,50.0,1226,Plotter,PV2,SRM1,PV2-SRM1,USA Surveillance,USA,3.87e+18,27030153078.67158,,low,,,NO,NO,PWR,42.56844631226826
292.7777777777778,0.07,0.09,1.46,0.01,0.47,0.12,18.99651167215418,10.3408531641488,W,2.0,1229,Plotter,PV2,W1,PV2-W1,USA Surveillance,USA,9.92e+18,21920636688.4282,,low,,,NO,NO,PWR,25.06116776008953
296.1111111111111,0.02,0.14,1.55,0.008,0.37,0.12,18.54157924394658,10.39538966689659,W,13.88888888888889,1233,Plotter,PV3,W1,PV3-W1,USA Surveillance,USA,3.48e+18,24853620744.0317,,low,,,NO,NO,PWR,13.277246684210484
285.5555555555555,0.31,0.65,1.8,0.01,0.55,0.09,18.91381385238371,11.32408759612948,W,87.58888888888889,1243,Plotter,QC1,W2,QC1-W2,USA Surveillance,USA,8.2e+18,210905349794.2387,,low,,,NO,NO,BWR,85.53003408762358
285.5555555555555,0.095,0.522,1.64,0.008,0.283,0.268,18.98900461569854,11.27688042521328,P,20.55555555555556,1245,Plotter,QC2,P1,QC2-P1,USA Surveillance,USA,9.75e+18,189182266927.4471,,low,,458.501,YES,NO,BWR,39.86931899598708
285.5555555555555,0.26,0.6,1.88,0.013,0.3,0.09,19.40140054078154,11.2485009443878,W,119.4444444444444,1254,Plotter,QC2,W2,QC2-W2,USA Surveillance,USA,2.52e+19,177215189873.4177,,low,,,NO,NO,BWR,102.55946293888996
283.2,0.1,0.9,0.74,0.006,0.19,0.19,18.85125834871907,11.15533603746506,F,30.0,1261,Plotter,RI3,F2,RI3-F2,Sweden Surveillance,SWEDEN,7.1e+18,143000000000.0,,low,,,NO,NO,PWR,41.23707484824257
283.2,0.1,0.9,0.74,0.006,0.19,0.19,19.63346845557959,11.15533603746506,F,62.0,1262,Plotter,RI3,F2,RI3-F2,Sweden Surveillance,SWEDEN,4.3e+19,143000000000.0,,low,,,NO,NO,PWR,68.35628564653905
283.2,0.08,1.58,1.46,0.009,0.21,0.052,19.86923171973098,11.15533603746506,W,230.0,1269,Plotter,RI3,W1,RI3-W1,Sweden Surveillance,SWEDEN,7.4e+19,143000000000.0,,high,,UN-SPEC,NO,NO,PWR,98.38753415244325
285.6,0.09,0.88,0.71,0.006,0.2,0.21,19.86332286012046,11.14921911265538,F,76.0,1272,Plotter,RI4,F1,RI4-F1,Sweden Surveillance,SWEDEN,7.3e+19,141000000000.0,,high,,,NO,NO,PWR,74.05842778522918
285.6,0.1,0.88,0.75,0.006,0.18,0.21,19.77815125038364,11.14921911265538,F,82.0,1274,Plotter,RI4,F2,RI4-F2,Sweden Surveillance,SWEDEN,6e+19,141000000000.0,,high,,,NO,NO,PWR,73.6777026592158
285.6,0.05,1.66,1.35,0.0015,0.14,0.068,19.77815125038364,11.14921911265538,W,184.0,1278,Plotter,RI4,W1,RI4-W1,Sweden Surveillance,SWEDEN,6e+19,141000000000.0,,high,,UN-SPEC,NO,NO,PWR,57.28405022318292
285.6,0.05,1.66,1.35,0.0015,0.14,0.068,19.86332286012046,11.14921911265538,W,194.0,1279,Plotter,RI4,W1,RI4-W1,Sweden Surveillance,SWEDEN,7.3e+19,141000000000.0,,high,,UN-SPEC,NO,NO,PWR,63.18580483093316
292.7777777777778,0.12,0.6,1.26,0.013,0.15,0.2,18.60097289568675,10.92032270080661,P,19.44444444444444,1280,Plotter,RS1,P1,RS1-P1,USA Surveillance,USA,3.99e+18,83238203957.38205,,low,,440.3453333333334,YES,NO,PWR,33.63628154930551
292.7777777777778,0.31,0.59,1.49,0.016,0.52,0.09,18.60097289568675,10.92032270080661,W,63.88888888888889,1283,Plotter,RS1,W1,RS1-W1,USA Surveillance,USA,3.99e+18,83238203957.38205,,low,,465.396,YES,NO,PWR,70.63256071766928
281.1111111111111,0.241,0.528,1.497,0.013,0.285,0.235,19.09342168516223,10.81646382784322,P,100.5555555555556,1287,Plotter,SA1,P1,SA1-P1,USA Surveillance,USA,1.24e+19,65533570099.78014,,low,,485,YES,NO,PWR,71.15303273313667
281.1111111111111,0.235,0.525,1.467,0.016,0.305,0.22,19.09342168516223,10.81646382784322,P,87.77777777777777,1290,Plotter,SA1,P2,SA1-P2,USA Surveillance,USA,1.24e+19,65533570099.78014,,low,,452,YES,NO,PWR,71.80928531648618
281.1111111111111,0.22,0.508,1.22,0.012,0.27,0.2,19.09342168516223,10.81646382784322,P,59.44444444444444,1293,Plotter,SA1,P3,SA1-P3,USA Surveillance,USA,1.24e+19,65533570099.78014,,low,,426,YES,NO,PWR,64.48585558517145
281.1111111111111,0.17,0.64,1.478,0.011,0.225,0.217,18.40312052117582,10.86292122908223,SRM,37.22222222222222,1294,Plotter,SA1,SRM2,SA1-SRM2,USA Surveillance,USA,2.53e+18,72932521562.65854,,low,,,NO,NO,PWR,42.82117540786828
282.7777777777778,0.117,0.617,1.359,0.01,0.275,0.235,19.04532297878666,10.75412468235304,P,48.88888888888889,1302,Plotter,SA2,P1,SA2-P1,USA Surveillance,USA,1.11e+19,56770756616.09467,,low,,,NO,NO,PWR,49.173478110531306
282.2222222222222,0.117,0.617,1.359,0.01,0.275,0.235,19.25527250510331,10.72304214268099,P,55.95555555555556,1303,Plotter,SA2,P1,SA2-P1,USA Surveillance,USA,1.8e+19,52849653306.2743,,low,,,NO,NO,PWR,58.02140722432875
283.8888888888889,0.117,0.617,1.359,0.01,0.275,0.235,18.75511226639507,10.82494189530072,P,55.55555555555556,1305,Plotter,SA2,P1,SA2-P1,USA Surveillance,USA,5.69e+18,66825450513.9335,,low,,472.2905,YES,NO,PWR,39.945660202585955
282.7777777777778,0.117,0.617,1.359,0.01,0.275,0.235,19.04532297878666,10.75412468235304,P,70.55555555555556,1306,Plotter,SA2,P1,SA2-P1,USA Surveillance,USA,1.11e+19,56770756616.09467,,low,,472.2905,YES,NO,PWR,49.173478110531306
292.7777777777778,0.07,0.59,1.45,0.007,0.24,0.2,18.49276038902684,11.03491238977038,P,36.61111111111111,1314,Plotter,SB1,P1,SB1-P1,USA Surveillance,USA,3.11e+18,108370827548.9097,,low,-33.38888888888889,489.528,YES,YES,PWR,12.71173054737935
292.7777777777778,0.047,0.049,1.28,0.009,0.14,0.15,19.42488163663107,10.83300372331964,W,23.16666666666666,1320,Plotter,SB1,W1,SB1-W1,USA Surveillance,USA,2.66e+19,68077519513.1669,,low,-59.22222222222221,513.6595,YES,YES,PWR,36.15771318270086
275.5555555555555,0.093,0.613,1.313,0.009,0.177,0.18,17.14612803567824,8.822439590828003,P,10.0,1321,Plotter,SH1,P1,SH1-P1,USA Surveillance,USA,1.4e+17,664415248.1401119,,low,,399.896,YES,NO,PWR,17.78657176430316
275.5555555555555,0.025,0.965,1.172,0.014,0.43,0.05,17.11394335230684,8.820297107007486,W,-17.22222222222222,1324,Plotter,SH2,W1,SH2-W1,USA Surveillance,USA,1.3e+17,661145592.3966223,,low,,466.775,YES,NO,BWR,5.4897031369742555
282.7777777777778,0.141,0.575,1.3,0.007,0.201,0.25,18.71349054309394,10.54910294514062,P,38.88888888888889,1325,Plotter,SL1,P1,SL1-P1,USA Surveillance,USA,5.17e+18,35408126254.00927,,low,,491.596,YES,NO,BWR,42.45169107124121
287.2222222222222,0.11,0.61,1.37,0.004,0.23,0.23,19.0,10.45704577218591,P,57.05555555555556,1336,Plotter,SL2,P1,SL2-P1,USA Surveillance,USA,1e+19,28644798539.98607,,low,-0.8888888888888897,410.698,YES,YES,PWR,41.902770027853784
288.8888888888889,0.18,0.2,1.36,0.011,0.23,0.21,19.5854607295085,11.19985445591019,P,60.55555555555556,1342,Plotter,SO1,P2,SO1-P2,USA Surveillance,USA,3.85e+19,158436213991.7696,,low,,430.922,YES,NO,PWR,70.31000762976998
288.8888888888889,0.18,0.2,1.437,0.011,0.245,0.205,19.54157924394658,11.59219314108984,P,65.55555555555556,1344,Plotter,SO1,P3,SO1-P3,USA Surveillance,USA,3.48e+19,391014750694.3882,,low,,425.062,YES,NO,PWR,68.90246209176843
282.2222222222222,0.1,0.6,1.42,0.008,0.28,0.23,19.2148438480477,10.58249833274211,P,43.39444444444445,1350,Plotter,SO2,P1,SO2-P1,USA Surveillance,USA,1.64e+19,38238278568.6573,,low,,,NO,NO,PWR,51.65790656563384
287.5555555555555,0.056,0.562,1.312,0.009,0.18,0.238,19.39269695325967,10.72070407791202,P,51.79999999999999,1356,Plotter,SO3,P1,SO3-P1,USA Surveillance,USA,2.47e+19,52565896778.45539,,low,,,NO,NO,PWR,40.51224047636702
289.4444444444445,0.031,0.097,1.419,0.009,0.39,0.116,18.90308998699194,10.76779548370321,W,16.66666666666667,1358,Plotter,SO3,W1,SO3-W1,USA Surveillance,USA,8e+18,58586220755.22325,,low,,,NO,NO,PWR,22.176003944539055
286.1111111111111,0.13,0.76,0.62,0.02,0.22,0.17,18.84073323461181,10.88708176766793,F,41.11111111111111,1365,Plotter,SQ1,F1,SQ1-F1,USA Surveillance,USA,6.93e+18,77104862613.15388,,low,,435.0595,YES,NO,PWR,46.57992397870124
286.1111111111111,0.37,0.125,1.4,0.021,0.42,0.058,19.06445798922692,10.84466563813781,W,87.22222222222223,1370,Plotter,SQ1,W1,SQ1-W1,USA Surveillance,USA,1.16e+19,69930339736.05878,,low,,446.091,YES,NO,PWR,70.01809478523603
286.1111111111111,0.37,0.125,1.4,0.021,0.42,0.058,19.29446622616159,10.794791897695,W,89.92222222222223,1371,Plotter,SQ1,W1,SQ1-W1,USA Surveillance,USA,1.97e+19,62343603002.01221,,low,,446.091,YES,NO,PWR,80.4315448779831
286.1111111111111,0.13,0.74,0.71,0.018,0.245,0.185,19.30535136944662,10.78329230287754,F,54.31666666666667,1379,Plotter,SQ2,F1,SQ2-F1,USA Surveillance,USA,2.02e+19,60714483229.57768,,low,,438.162,YES,NO,PWR,59.109345560911876
293.3333333333333,0.06,0.65,1.18,0.012,0.19,0.19,18.41830129131975,11.0274000816939,P,12.22222222222222,1395,Plotter,ST1,P1,ST1-P1,USA Surveillance,USA,2.62e+18,106512378201.8759,,low,,,NO,NO,PWR,11.607562968389916
293.3333333333333,0.06,0.65,1.18,0.012,0.19,0.19,19.64048143697042,10.88136488424013,P,36.05555555555556,1397,Plotter,ST1,P1,ST1-P1,USA Surveillance,USA,4.37e+19,76096535403.10338,,low,,,NO,NO,PWR,47.40576083235115
292.2222222222222,0.04,0.65,1.55,0.006,0.0,0.22,19.39619934709573,10.88413407487685,P,22.0,1412,Plotter,ST2,P1,ST2-P1,USA Surveillance,USA,2.49e+19,76583299747.40428,,low,,,NO,NO,PWR,36.45636344485113
292.2222222222222,0.01,0.15,1.45,0.01,0.0,0.12,19.39619934709573,10.88413407487685,W,12.0,1416,Plotter,ST2,W1,ST2-W1,USA Surveillance,USA,2.49e+19,76583299747.40428,,low,,,NO,NO,PWR,37.620685278907864
283.8888888888889,0.11,0.5,1.395,0.013,0.325,0.232,19.20411998265593,10.50228048870585,P,46.87777777777777,1419,Plotter,SU1,P1,SU1-P1,USA Surveillance,USA,1.6e+19,31789265146.63116,,low,,495.0435,YES,NO,PWR,54.15433095872168
280.5555555555555,0.17,0.64,1.478,0.011,0.225,0.217,18.43296929087441,10.89276999878081,SRM,40.0,1420,Plotter,SU1,SRM2,SU1-SRM2,USA Surveillance,USA,2.71e+18,78121396614.54729,,low,,,NO,NO,PWR,43.577278002227146
280.5555555555555,0.23,0.64,1.47,0.011,0.38,0.14,18.43296929087441,10.89276999878081,W,95.0,1423,Plotter,SU1,W1,SU1-W1,USA Surveillance,USA,2.71e+18,78121396614.54729,,low,,480.5645,YES,NO,PWR,61.896866198392686
281.6666666666667,0.23,0.64,1.47,0.011,0.38,0.14,19.25527250510331,10.85337591117599,W,138.8888888888889,1424,Plotter,SU1,W1,SU1-W1,USA Surveillance,USA,1.8e+19,71347031963.47032,,low,,480.5645,YES,NO,PWR,86.71080747103099
282.2222222222222,0.11,0.54,1.34,0.011,0.244,0.244,19.27646180417324,10.85337591117599,P,36.11111111111111,1430,Plotter,SU2,P1,SU2-P1,USA Surveillance,USA,1.89e+19,71347031963.47032,,low,,468.843,YES,NO,PWR,56.428072854402586
283.8888888888889,0.11,0.54,1.34,0.011,0.244,0.244,19.43616264704076,10.62986000219217,P,58.46666666666667,1431,Plotter,SU2,P1,SU2-P1,USA Surveillance,USA,2.73e+19,42644203012.64893,,low,,468.843,YES,NO,PWR,63.24054904676243
279.4444444444445,0.17,0.64,1.478,0.011,0.225,0.217,18.47275644931721,10.89476859633422,SRM,33.88888888888889,1432,Plotter,SU2,SRM2,SU2-SRM2,USA Surveillance,USA,2.97e+18,78481735159.81735,,low,,,NO,NO,PWR,44.76214351530252
279.4444444444445,0.19,0.56,1.535,0.018,0.454,0.093,18.47275644931721,10.89476859633422,W,52.77777777777778,1435,Plotter,SU2,W1,SU2-W1,USA Surveillance,USA,2.97e+18,78481735159.81735,,low,,488.4935,YES,NO,PWR,55.712916221884875
287.0,0.048,0.935,1.13,0.017,0.125,0.054,19.52891670027766,11.14612803567824,W,48.0,1445,Plotter,TH2,W1,TH2-W1,Belgium Surveillance,BELGIUM,3.38e+19,140000000000.0,,low,,UN-SPEC,NO,NO,PWR,48.977127877343875
295.0,0.04,0.76,1.39,0.008,0.27,0.2,19.5910646070265,11.14612803567824,F,33.8,1448,Plotter,TH3,F1,TH3-F1,Belgium Surveillance,BELGIUM,3.9e+19,140000000000.0,,low,,UN-SPEC,NO,NO,PWR,37.4956611728286
291.1111111111111,0.09,0.57,1.36,0.01,0.23,0.24,18.02938377768521,10.41998746045059,P,41.66666666666666,1456,Plotter,TM1,P1,TM1-P1,USA Surveillance,USA,1.07e+18,26301920482.65744,,low,,471.8,YES,NO,PWR,18.964220838652672
290.5555555555555,0.09,0.57,1.36,0.01,0.23,0.24,18.93751789201735,10.79723717457788,P,8.88888888888889,1458,Plotter,TM1,P1,TM1-P1,USA Surveillance,USA,8.66e+18,62695616114.01856,,low,,471.8,YES,NO,PWR,33.623474063631186
291.1111111111111,0.17,0.64,1.478,0.011,0.225,0.217,18.02938377768521,10.41998746045059,SRM,22.77777777777778,1459,Plotter,TM1,SRM2,TM1-SRM2,USA Surveillance,USA,1.07e+18,26301920482.65744,,low,,,NO,NO,PWR,35.44607265057301
286.1111111111111,0.05,0.71,0.67,0.01,0.2,0.22,19.15533603746506,11.1237750515372,F,26.66666666666667,1480,Plotter,TP4,P2,TP4-P2,USA Surveillance,USA,1.43e+19,132976547028.6902,,low,,,NO,NO,PWR,25.0363899487427
286.1111111111111,0.17,0.64,1.478,0.011,0.225,0.217,18.85003325768977,11.28304078900824,SRM,48.33333333333334,1481,Plotter,TP4,SRM2,TP4-SRM2,USA Surveillance,USA,7.08e+18,191884895081.2422,,low,,,NO,NO,PWR,51.28039400466503
290.0,0.055,0.957,1.39,0.02,0.445,0.185,18.61384182187607,11.05154419805409,W,17.77777777777778,1490,Plotter,TRO,W1,TRO-W1,USA Surveillance,USA,4.11e+18,112601505736.9234,,low,,,NO,NO,PWR,18.422735114952907
290.0,0.055,0.957,1.39,0.02,0.445,0.185,19.36921585741014,10.96609396297331,W,23.33333333333333,1492,Plotter,TRO,W1,TRO-W1,USA Surveillance,USA,2.34e+19,92489826119.12689,,low,,,NO,NO,PWR,43.95832398443042
255.0,0.01,0.75,1.42,0.004,0.0,0.0,18.85430604180108,11.14612803567824,F,-4.622222222222223,1515,Plotter,VIE,F1,VIE-F1,Viehrig 07,NOT_APPLICABLE,7.15e+18,140000000000.0,,low,,UN-SPEC,NO,NO,PWR,30.583749860442484
255.0,0.01,0.75,1.42,0.004,0.0,0.0,19.7093547758344,12.45024910831936,F,26.97777777777778,1516,Plotter,VIE,F1,VIE-F1,Viehrig 07,NOT_APPLICABLE,5.121e+19,2820000000000.0,,low,,UN-SPEC,NO,NO,PWR,81.8493245893526
292.2222222222222,0.057,0.593,1.301,0.014,0.27,0.235,19.28780172993023,10.84550060708876,P,18.53333333333333,1526,Plotter,VO1,P1,VO1-P1,USA Surveillance,USA,1.94e+19,70064916228.36368,,low,,,NO,NO,PWR,34.5243120826716
292.2222222222222,0.04,0.102,1.13,0.012,0.153,0.133,19.28780172993023,10.84550060708876,W,1.988888888888888,1533,Plotter,VO1,W1,VO1-W1,USA Surveillance,USA,1.94e+19,70064916228.36368,,low,,,NO,NO,PWR,31.299120814963437
291.6666666666667,0.0505,0.58175,1.25175,0.0076,0.2165,0.221,19.04921802267018,10.8531820729751,P,3.211111111111111,1537,Plotter,VO2,P1,VO2-P1,USA Surveillance,USA,1.12e+19,71315194822.92438,,low,,475.738,YES,NO,PWR,24.04526621886612
291.6666666666667,0.0505,0.58175,1.25175,0.0076,0.2165,0.221,19.6222140229663,10.85670544914684,P,41.83333333333333,1543,Plotter,VO2,P1,VO2-P1,USA Surveillance,USA,4.19e+19,71896119270.5485,,low,,475.738,YES,NO,PWR,46.507992087539996
291.6666666666667,0.0435,0.1271666666666667,1.128333333333333,0.0094,0.4563333333333333,0.08633333333333333,19.04921802267018,10.8531820729751,W,10.54444444444444,1547,Plotter,VO2,W1,VO2-W1,USA Surveillance,USA,1.12e+19,71315194822.92438,,low,,445,YES,NO,PWR,23.431244588427923
291.6666666666667,0.0435,0.1271666666666667,1.128333333333333,0.0094,0.4563333333333333,0.08633333333333333,19.25285303097989,10.86306682705484,W,11.91111111111111,1548,Plotter,VO2,W1,VO2-W1,USA Surveillance,USA,1.79e+19,72956976415.08818,,low,,445,YES,NO,PWR,29.621896599102815
290.5555555555555,0.1,0.51,1.3,0.009,0.24,0.22,19.19312459835446,11.22745037106498,P,32.77777777777778,1552,Plotter,VS1,P1,VS1-P1,USA Surveillance,USA,1.56e+19,168830291790.692,,low,,477.807,YES,NO,PWR,42.700954479053195
290.5555555555555,0.1,0.51,1.3,0.009,0.24,0.22,19.19312459835446,11.22745037106498,P,17.77777777777778,1556,Plotter,VS1,P1,VS1-P1,USA Surveillance,USA,1.56e+19,168830291790.692,,low,,441.264,YES,NO,PWR,42.700954479053195
290.5555555555555,0.1,0.51,1.3,0.009,0.24,0.22,19.81491318127507,11.1023232750044,P,48.0,1559,Plotter,VS1,P1,VS1-P1,USA Surveillance,USA,6.53e+19,126567812746.9333,,high,,441.264,YES,NO,PWR,74.0963402573571
290.5555555555555,0.04,0.95,1.41,0.009,0.45,0.085,19.40312052117582,11.20188337779492,W,12.77777777777778,1563,Plotter,VS1,W1,VS1-W1,USA Surveillance,USA,2.53e+19,159178122458.1834,,low,,507.454,YES,NO,PWR,38.357977049629156
291.1111111111111,0.07,0.62,1.45,0.008,0.2,0.2,19.53655844257153,10.89755815705753,P,30.53333333333333,1581,Plotter,WC1,P1,WC1-P1,USA Surveillance,USA,3.44e+19,78987461567.08919,,low,,407,YES,NO,PWR,44.82293723453506
291.6666666666667,0.07,0.62,1.45,0.008,0.2,0.2,19.34830486304816,10.8600484384461,P,30.20555555555555,1584,Plotter,WC1,P1,WC1-P1,USA Surveillance,USA,2.23e+19,72451676356.34737,,low,,413.685,YES,NO,PWR,35.61743367049112
291.6666666666667,0.04,0.09,1.46,0.005,0.48,0.11,19.34830486304816,10.8600484384461,W,24.6,1588,Plotter,WC1,W1,WC1-W1,USA Surveillance,USA,2.23e+19,72451676356.34737,,low,,496.4225,YES,NO,PWR,32.941528406703746
289.4444444444445,0.03,0.58,1.38,0.005,0.23,0.23,18.80002935924414,10.65678416284093,P,3.388888888888889,1590,Plotter,WF3,P1,WF3-P1,USA Surveillance,USA,6.31e+18,45371607124.16202,,low,-25.27777777777778,,NO,YES,PWR,18.65533827607492
286.6666666666667,0.03,0.58,1.38,0.005,0.23,0.23,19.16136800223498,10.5217392151903,P,-5.055555555555554,1592,Plotter,WF3,P1,WF3-P1,USA Surveillance,USA,1.45e+19,33245985810.8884,,low,-31.38888888888889,,NO,YES,PWR,30.844473440266036
289.4444444444445,0.05,0.16,1.35,0.008,0.16,0.23,18.80002935924414,10.65678416284093,W,13.05555555555556,1594,Plotter,WF3,W1,WF3-W1,USA Surveillance,USA,6.31e+18,45371607124.16202,,low,-64.66666666666667,,NO,YES,PWR,19.059534832891003
286.6666666666667,0.05,0.16,1.35,0.008,0.16,0.23,19.16136800223498,10.5217392151903,W,3.666666666666671,1595,Plotter,WF3,W1,WF3-W1,USA Surveillance,USA,1.45e+19,33245985810.8884,,low,-64.66666666666667,,NO,YES,PWR,31.51276633192321
288.9,0.054,0.52,1.45,0.012,0.23,0.23,19.6712561748122,11.09290656047392,P,45.36111111111111,1603,Plotter,YW1,P1,YW1-P1,S. Korea Surveillance,S-KOREA,4.6909e+19,123853008506.7788,,low,,486.0805,YES,NO,PWR,59.100094335615935
288.9,0.041,0.605,1.76,0.008,0.342,0.069,18.71248133780192,11.24988690352099,W,28.90555555555555,1606,Plotter,YW1,W1,YW1-W1,S. Korea Surveillance,S-KOREA,5.158e+18,177781638100.2801,,low,,489.528,YES,NO,PWR,19.31654495583688
288.9,0.051,0.54,1.5,0.015,0.2,0.2,19.63392271215388,11.10817447725948,P,47.33333333333334,1617,Plotter,YW2,P1,YW2-P1,S. Korea Surveillance,S-KOREA,4.3045e+19,128284586084.6942,,low,,458.5015,YES,NO,PWR,60.693670817217246
288.9,0.051,0.54,1.5,0.015,0.2,0.2,19.68718995439164,11.06978798223251,P,39.50555555555556,1620,Plotter,YW2,P1,YW2-P1,S. Korea Surveillance,S-KOREA,4.8662e+19,117432412291.7772,,low,,451.6065,YES,NO,PWR,64.53228244997277
288.9,0.029,0.11,1.44,0.018,0.49,0.11,19.68718995439164,11.06978798223251,W,23.44444444444444,1625,Plotter,YW2,W1,YW2-W1,S. Korea Surveillance,S-KOREA,4.8662e+19,117432412291.7772,,low,,544.686,YES,NO,PWR,64.55999300358116
293.5,0.02,0.07,1.73,0.015,0.22,0.07,18.65715150190097,10.36600474016908,W,18.95555555555556,1628,Plotter,YW3,W1,YW3-W1,S. Korea Surveillance,S-KOREA,4.541e+18,23227621483.37596,,low,,478.8636666666666,YES,NO,PWR,20.183335695368765
296.0,0.025,0.89,1.26,0.006,0.26,0.21,18.63638758581316,10.32533628207742,F,25.73888888888889,1633,Plotter,YW5,F1,YW5-F1,S. Korea Surveillance,S-KOREA,4.329e+18,21151261864.055,,low,,445.2633333333333,YES,NO,PWR,12.318288533414
296.0,0.03,0.16,1.72,0.009,0.27,0.075,18.63638758581316,10.32533628207742,W,38.78888888888888,1634,Plotter,YW5,W1,YW5-W1,S. Korea Surveillance,S-KOREA,4.329e+18,21151261864.055,,low,,502.398,YES,NO,PWR,16.16000360488442
296.0,0.03,0.94,1.24,0.004,0.27,0.22,18.6307328928172,10.31634853755756,F,25.30555555555556,1636,Plotter,YW6,F1,YW6-F1,S. Korea Surveillance,S-KOREA,4.273e+18,20718033814.46882,,low,,467.235,YES,NO,PWR,11.888238632746083
276.1111111111111,0.11,0.49,1.375,0.01,0.202,0.239,19.12385164096709,10.91155449093777,P,52.22222222222222,1640,Plotter,ZN1,P1,ZN1-P1,USA Surveillance,USA,1.33e+19,81574513227.09265,,low,,434.37,YES,NO,PWR,52.90974033205348
276.1111111111111,0.11,0.49,1.375,0.01,0.202,0.239,18.98407703390283,10.93872776348933,P,36.66666666666666,1643,Plotter,ZN1,P1,ZN1-P1,USA Surveillance,USA,9.64e+18,86841589410.08257,,low,,422.9935,YES,NO,PWR,47.21869947720208
276.6666666666667,0.11,0.49,1.375,0.01,0.202,0.239,19.19312459835446,10.7613371694959,P,55.55555555555556,1645,Plotter,ZN1,P1,ZN1-P1,USA Surveillance,USA,1.56e+19,57721441650.72665,,low,,422.9935,YES,NO,PWR,55.68788571516702
276.6666666666667,0.17,0.64,1.478,0.011,0.225,0.217,19.19312459835446,10.7613371694959,SRM,67.22222222222223,1649,Plotter,ZN1,SRM2,ZN1-SRM2,USA Surveillance,USA,1.56e+19,57721441650.72665,,low,,,NO,NO,PWR,70.70756088222973
275.5555555555555,0.12,0.53,1.315,0.007,0.235,0.16,19.22271647114758,10.76106718301097,P,67.22222222222223,1660,Plotter,ZN2,P1,ZN2-P1,USA Surveillance,USA,1.67e+19,57685569295.08374,,low,,473.325,YES,NO,PWR,58.18036074577838
275.5555555555555,0.25,0.554,1.56,0.019,0.45,0.084,19.22271647114758,10.76106718301097,W,125.0,1666,Plotter,ZN2,W1,ZN2-W1,USA Surveillance,USA,1.67e+19,57685569295.08374,,low,,,NO,NO,PWR,96.97192377894348
281.7,0.14,0.5,1.29,0.013,0.25,0.2,19.56584781867352,11.1984918976475,P,86.0,1671,Plotter,UP1,P1,UP1-P1,UNKNOWN Surveillance,UNKNOWN,3.68e+19,157939914163.0901,,low,,,NO,NO,PWR,78.8401255815065
281.7,0.22,0.11,1.25,0.015,0.32,0.17,19.14612803567824,11.15228834438306,W,61.0,1673,Plotter,UP1,W1,UP1-W1,UNKNOWN Surveillance,UNKNOWN,1.4e+19,142000000000.0,,low,,UN-SPEC,NO,NO,PWR,61.34274387121398
303.8888888888889,0.1,0.084,1.57,0.017,0.46,0.07,18.53781909507327,10.7804989985266,W,22.31185954110644,1681,Plotter,UP3,W1,UP3-W1,UNKNOWN Surveillance,UNKNOWN,3.45e+18,60325231683.86082,,low,,UN-SPEC,NO,NO,PWR,21.83838547009
274.0,0.11,0.62,1.36,0.009,0.26,0.185,18.55266821611219,9.698191891373185,P,41.7,1683,Plotter,UP4,P1,UP4-P1,UNKNOWN Surveillance,UNKNOWN,3.57e+18,4991049663.880067,,low,,,NO,NO,BWR,41.53534587420716
274.0,0.1,0.625,1.395,0.012,0.23,0.185,17.32221929473392,9.698191891373185,P,4.5,1685,Plotter,UP4,P2,UP4-P2,UNKNOWN Surveillance,UNKNOWN,2.1e+17,4991049663.880067,,low,,,NO,NO,BWR,20.546293198675887
290.0,0.096,0.58,1.4,0.009,0.21,0.22,19.56466606425209,10.5998820890309,P,47.61111111111111,1689,Plotter,AN2,P1,AN2-P1,USA Surveillance,USA,3.67e+19,39799909911.223,,low,-17.5,467,YES,YES,PWR,60.7814222493733
283.8888888888889,0.26,0.62,1.37,0.018,0.27,0.11,19.70500795933334,10.85209291325057,W,132.1111111111111,1693,Plotter,BV1,W1,BV1-W1,USA Surveillance,USA,5.07e+19,71136568742.33914,,low,-54.72222222222222,461,YES,YES,PWR,120.00175632492898
270.0,0.14,0.84,1.4,0.019,0.25,0.19,19.46473092065514,11.81291335664286,SRM,75.9804,1696,Plotter,BRU,SRM4,BRU-SRM4,Brumovski 08,NOT_APPLICABLE,2.91562e+19,650000000000.0,,low,,UN-SPEC,NO,NO,PWR,100.96388334926868
270.0,0.14,0.84,1.4,0.019,0.25,0.19,19.51235615044977,11.81291335664286,SRM,77.2059,1697,Plotter,BRU,SRM4,BRU-SRM4,Brumovski 08,NOT_APPLICABLE,3.25354e+19,650000000000.0,,low,,UN-SPEC,NO,NO,PWR,105.17759956288526
270.0,0.14,0.84,1.4,0.019,0.25,0.19,19.45334127753013,11.81291335664286,SRM,113.562,1702,Plotter,BRU,SRM4,BRU-SRM4,Brumovski 08,NOT_APPLICABLE,2.84015e+19,650000000000.0,,low,,UN-SPEC,NO,NO,PWR,99.98993989622242
270.0,0.14,0.84,1.4,0.019,0.25,0.19,19.48774341974053,11.81291335664286,SRM,117.239,1703,Plotter,BRU,SRM4,BRU-SRM4,Brumovski 08,NOT_APPLICABLE,3.07428e+19,650000000000.0,,low,,UN-SPEC,NO,NO,PWR,102.97111400230845
270.0,0.14,0.84,1.4,0.019,0.25,0.19,19.7249808208263,11.81291335664286,SRM,108.252,1713,Plotter,BRU,SRM4,BRU-SRM4,Brumovski 08,NOT_APPLICABLE,5.30861e+19,650000000000.0,,low,,UN-SPEC,NO,NO,PWR,127.08203425423986
270.0,0.14,0.84,1.4,0.019,0.25,0.19,19.75984454770861,11.81291335664286,SRM,137.663,1715,Plotter,BRU,SRM4,BRU-SRM4,Brumovski 08,NOT_APPLICABLE,5.75234e+19,650000000000.0,,low,,UN-SPEC,NO,NO,PWR,131.2135400523519
270.0,0.14,0.84,1.4,0.019,0.25,0.19,19.81498300861774,11.81291335664286,SRM,123.775,1716,Plotter,BRU,SRM4,BRU-SRM4,Brumovski 08,NOT_APPLICABLE,6.53105e+19,650000000000.0,,high,,UN-SPEC,NO,NO,PWR,138.09583213478103
270.0,0.14,0.84,1.4,0.019,0.25,0.19,19.79923989176683,11.81291335664286,SRM,144.608,1717,Plotter,BRU,SRM4,BRU-SRM4,Brumovski 08,NOT_APPLICABLE,6.29854e+19,650000000000.0,,high,,UN-SPEC,NO,NO,PWR,136.08604124526988
270.0,0.14,0.84,1.4,0.019,0.25,0.19,19.84346512890459,11.81291335664286,SRM,137.255,1719,Plotter,BRU,SRM4,BRU-SRM4,Brumovski 08,NOT_APPLICABLE,6.97373e+19,650000000000.0,,high,,UN-SPEC,NO,NO,PWR,141.82577439846204
270.0,0.14,0.84,1.4,0.019,0.25,0.19,19.88657926709892,11.81291335664286,SRM,140.114,1721,Plotter,BRU,SRM4,BRU-SRM4,Brumovski 08,NOT_APPLICABLE,7.701569999999998e+19,650000000000.0,,high,,UN-SPEC,NO,NO,PWR,147.70978451391892
270.0,0.14,0.84,1.4,0.019,0.25,0.19,19.92715983833615,11.81291335664286,SRM,150.735,1722,Plotter,BRU,SRM4,BRU-SRM4,Brumovski 08,NOT_APPLICABLE,8.4559e+19,650000000000.0,,high,,UN-SPEC,NO,NO,PWR,153.52130990351142
270.0,0.14,0.84,1.4,0.019,0.25,0.19,19.96791659565445,11.81291335664286,SRM,156.454,1724,Plotter,BRU,SRM4,BRU-SRM4,Brumovski 08,NOT_APPLICABLE,9.28788e+19,650000000000.0,,high,,UN-SPEC,NO,NO,PWR,159.63785246258672
