Repository: uw-cmg/RPV_model_benchmarking

# RPV model benchmarking
Benchmarking and analysis of different models of reactor pressure vessel steel embrittlement

## Run example notebooks in Google Colab:

Make predictions with models, conduct benchmarking and analysis such as embrittlement curves

## Citations

The raw data required to reproduce findings in this repo are available in the data_files folder. The original versions of the data are available online: the UCSB dataset is available on Figshare: 10.6084/m9.figshare.23304227, and the PLOTTER dataset is available online: https://www.astm.org/adje090015-ea.html.

If you find any of the models useful, please cite their respective original reference:

File: model_files/EONY/5fold/eony_5fold_split_0.csv (part 3 of 5)
temperature_C,wt_percent_Cu,wt_percent_Ni,wt_percent_Mn,wt_percent_P,wt_percent_Si,wt_percent_C,log(fluence_n_cm2),log(flux_n_cm2_sec),Product Form,Measured DT41J  [C],index,datatype,Short Plant ID,Matl / PF ID,alloy,PLOTTER-15 Set Name,Nation,fluence_n_cm2,flux_n_cm2_sec,delta_sigma_y_MPa,fluence_group,Measured Unirradiated Value  [C],Un-Irradiated YS  [MPa],YS(u) Known?,Unirradiated T Known?,Reactor Type,EONY Preds
287.0,0.06,0.71,1.26,0.008,0.18,0.143,19.68574173860226,11.34688699234994,F,57.0732351521154,2045,Plotter,F60,f,F60-f,France Surveillance,FRANCE,4.85e+19,222273143904.675,,low,-49.1918131536831,,NO,YES,PWR,47.47133029253275
287.0,0.04,0.55,1.63,0.014,0.35,0.062,19.55750720190566,11.21865245565333,W,44.99131414560054,2046,Plotter,F60,w,F60-w,France Surveillance,FRANCE,3.61e+19,165444546287.809,,low,-43.1669113173804,,NO,YES,PWR,54.12885540719562
270.0,0.01,0.01,1.67,0.003,0.15,0.13,19.18184359,11.96378783,P,5.47107,2063,IVAR,,,CM1,,,1.52e+19,920000000000.0,11.0,low,,,NO,NO,PWR,48.125992215906514
310.0,0.01,0.01,1.67,0.003,0.15,0.13,18.60205999,11.99122608,P,-5.308929999999999,2066,IVAR,,,CM1,,,4e+18,980000000000.0,-11.0,low,,,NO,NO,PWR,6.610700466878289
310.0,0.01,0.01,1.67,0.003,0.15,0.13,19.16731733,11.99122608,P,3.96288,2067,IVAR,,,CM1,,,1.47e+19,980000000000.0,8.0,low,,,NO,NO,PWR,12.672904183167104
310.0,0.01,0.01,1.67,0.003,0.15,0.13,18.5797836,11.04139269,P,2.96412,2069,IVAR,,,CM1,,,3.8e+18,110000000000.0,6.0,low,,,NO,NO,PWR,6.443313792579529
290.0,0.01,0.01,1.65,0.041,0.16,0.14,18.25527251,11.8920946,P,5.47107,2071,IVAR,,,CM2,,,1.8e+18,780000000000.0,11.0,low,,,NO,NO,PWR,11.845593599465206
290.0,0.01,0.01,1.65,0.041,0.16,0.14,18.68124124,11.50514998,P,18.50832,2077,IVAR,,,CM2,,,4.8e+18,320000000000.0,36.0,low,,,NO,NO,PWR,19.343773346045396
290.0,0.01,0.01,1.65,0.041,0.16,0.14,17.47712125,11.0,P,3.46283,2079,IVAR,,,CM2,,,3e+17,100000000000.0,7.0,low,,,NO,NO,PWR,4.835943336511349
290.0,0.01,0.01,1.65,0.041,0.16,0.14,18.60205999,10.90308999,P,18.50832,2081,IVAR,,,CM2,,,4e+18,80000000000.0,36.0,low,,,NO,NO,PWR,17.658368348160412
290.0,0.02,0.85,1.6,0.006,0.16,0.13,18.92941893,11.98677173,P,16.36608,2095,IVAR,,,CM3,,,8.5e+18,970000000000.0,32.0,low,,,NO,NO,PWR,23.038531226005315
290.0,0.02,0.85,1.6,0.006,0.16,0.13,19.52113808,11.98677173,P,15.303,2097,IVAR,,,CM3,,,3.32e+19,970000000000.0,30.0,low,,,NO,NO,PWR,45.531752564962
290.0,0.02,0.85,1.6,0.006,0.16,0.13,18.68124124,11.50514998,P,3.46283,2101,IVAR,,,CM3,,,4.8e+18,320000000000.0,7.0,low,,,NO,NO,PWR,17.31274546157791
290.0,0.02,0.85,1.6,0.006,0.16,0.13,17.47712125,11.0,P,3.96288,2104,IVAR,,,CM3,,,3e+17,100000000000.0,8.0,low,,,NO,NO,PWR,4.328186365394478
290.0,0.02,0.85,1.6,0.006,0.16,0.13,18.60205999,10.90308999,P,8.011519999999999,2107,IVAR,,,CM3,,,4e+18,80000000000.0,16.0,low,,,NO,NO,PWR,15.804302036085685
270.0,0.02,0.85,1.6,0.006,0.16,0.13,18.63346846,11.39794001,P,14.77347,2110,IVAR,,,CM3,,,4.3e+18,250000000000.0,29.0,low,,,NO,NO,PWR,25.850537148919376
270.0,0.02,0.85,1.6,0.006,0.16,0.13,18.61278386,11.07918125,P,10.58547,2113,IVAR,,,CM3,,,4.1e+18,120000000000.0,21.0,low,,,NO,NO,PWR,25.242204003204584
310.0,0.02,0.85,1.6,0.006,0.16,0.13,19.16731733,11.99122608,P,10.58547,2115,IVAR,,,CM3,,,1.47e+19,980000000000.0,21.0,low,,,NO,NO,PWR,12.798338505805116
290.0,0.02,0.86,1.53,0.031,0.16,0.16,17.84509804,11.8920946,P,10.58547,2120,IVAR,,,CM4,,,7e+17,780000000000.0,21.0,low,,,NO,NO,PWR,7.149277412918485
290.0,0.02,0.86,1.53,0.031,0.16,0.16,18.04139269,11.0,P,13.19292,2130,IVAR,,,CM4,,,1.1e+18,100000000000.0,26.0,low,,,NO,NO,PWR,8.962093527706658
270.0,0.02,0.86,1.53,0.031,0.16,0.16,18.61278386,11.07918125,P,27.85203,2135,IVAR,,,CM4,,,4.1e+18,120000000000.0,53.0,low,,,NO,NO,PWR,27.295752799036602
290.0,0.02,0.86,1.61,0.05,0.16,0.15,18.53147892,11.8920946,P,11.62443,2142,IVAR,,,CM5,,,3.4e+18,780000000000.0,23.0,low,,,NO,NO,PWR,16.69977547951869
290.0,0.02,0.86,1.61,0.05,0.16,0.15,19.13353891,11.8920946,P,40.51875,2143,IVAR,,,CM5,,,1.36e+19,780000000000.0,75.0,low,,,NO,NO,PWR,33.39955095903738
290.0,0.02,0.86,1.61,0.05,0.16,0.15,17.60205999,11.41497335,P,-0.48933,2145,IVAR,,,CM5,,,4e+17,260000000000.0,-1.0,low,,,NO,NO,PWR,5.727975733870036
290.0,0.02,0.86,1.61,0.05,0.16,0.15,19.19589965,11.47712125,P,48.91707,2148,IVAR,,,CM5,,,1.57e+19,300000000000.0,89.0,low,,,NO,NO,PWR,35.885665115841256
270.0,0.02,0.86,1.61,0.05,0.16,0.15,19.23299611,11.5563025,P,71.71875,2154,IVAR,,,CM5,,,1.71e+19,360000000000.0,125.0,low,,,NO,NO,PWR,59.08255224850662
290.0,0.02,1.68,1.5,0.007,0.17,0.15,18.68124124,11.50514998,P,10.068,2167,IVAR,,,CM6,,,4.8e+18,320000000000.0,20.0,low,,,NO,NO,PWR,17.361822696858948
290.0,0.02,1.68,1.5,0.007,0.17,0.15,19.19589965,11.47712125,P,31.812,2168,IVAR,,,CM6,,,1.57e+19,300000000000.0,60.0,low,,,NO,NO,PWR,31.399629547667146
270.0,0.02,1.68,1.5,0.007,0.17,0.15,18.5797836,11.96378783,P,4.46427,2172,IVAR,,,CM6,,,3.8e+18,920000000000.0,9.0,low,,,NO,NO,PWR,24.370055325309913
290.0,0.02,1.68,1.5,0.007,0.17,0.15,20.34242268,13.32221929,P,194.07075,2182,BR2,,,CM6,,,2.2e+20,21000000000000.0,285.0,high,,,NO,NO,PWR,117.54009530313529
290.0,0.0,1.7,1.55,0.047,0.17,0.16,18.0,11.50514998,P,4.967000000000001,2193,IVAR,,,CM7,,,1e+18,320000000000.0,10.0,low,,,NO,NO,PWR,8.96299655813036
270.0,0.0,1.7,1.55,0.047,0.17,0.16,18.5797836,11.96378783,P,16.89963,2199,IVAR,,,CM7,,,3.8e+18,920000000000.0,33.0,low,,,NO,NO,PWR,27.563543375955373
270.0,0.0,1.7,1.55,0.047,0.17,0.16,19.23299611,11.5563025,P,97.67123000000001,2201,IVAR,,,CM7,,,1.71e+19,360000000000.0,163.0,low,,,NO,NO,PWR,58.47110530400276
310.0,0.0,1.7,1.55,0.047,0.17,0.16,19.16731733,11.99122608,P,35.83763,2204,IVAR,,,CM7,,,1.47e+19,980000000000.0,67.0,low,,,NO,NO,PWR,14.51648591825186
290.0,0.01,0.86,0.01,0.004,0.14,0.13,18.68124124,11.50514998,P,-3.87712,2214,IVAR,,,CM8,,,4.8e+18,320000000000.0,-8.0,low,,,NO,NO,PWR,17.013150982743937
290.0,0.01,0.86,0.01,0.004,0.14,0.13,19.19589965,11.47712125,P,13.19292,2215,IVAR,,,CM8,,,1.57e+19,300000000000.0,26.0,low,,,NO,NO,PWR,30.769041224763573
290.0,0.01,0.86,0.01,0.004,0.14,0.13,17.47712125,11.0,P,0.98268,2216,IVAR,,,CM8,,,3e+17,100000000000.0,2.0,low,,,NO,NO,PWR,4.253287745685984
270.0,0.01,0.86,0.01,0.004,0.14,0.13,19.18184359,11.96378783,P,6.991319999999999,2220,IVAR,,,CM8,,,1.52e+19,920000000000.0,14.0,low,,,NO,NO,PWR,47.761279209737665
310.0,0.01,0.86,0.01,0.004,0.14,0.13,18.60205999,11.99122608,P,1.97072,2223,IVAR,,,CM8,,,4e+18,980000000000.0,4.0,low,,,NO,NO,PWR,6.560602623090665
310.0,0.01,0.86,0.01,0.004,0.14,0.13,19.16731733,11.99122608,P,9.03708,2224,IVAR,,,CM8,,,1.47e+19,980000000000.0,18.0,low,,,NO,NO,PWR,12.57686516623012
310.0,0.01,0.86,0.01,0.004,0.14,0.13,18.5797836,11.04139269,P,-2.43325,2226,IVAR,,,CM8,,,3.8e+18,110000000000.0,-5.0,low,,,NO,NO,PWR,6.394484454527894
290.0,0.01,0.86,0.85,0.003,0.15,0.15,19.52113808,11.98677173,P,10.068,2231,IVAR,,,CM9,,,3.32e+19,970000000000.0,20.0,low,,,NO,NO,PWR,44.995596492705346
290.0,0.01,0.86,0.85,0.003,0.15,0.15,18.0,11.50514998,P,0.98268,2233,IVAR,,,CM9,,,1e+18,320000000000.0,2.0,low,,,NO,NO,PWR,7.8090997732841885
310.0,0.01,0.86,0.85,0.003,0.15,0.15,18.60205999,11.99122608,P,6.991319999999999,2243,IVAR,,,CM9,,,4e+18,980000000000.0,14.0,low,,,NO,NO,PWR,6.597517751690173
310.0,0.01,0.86,0.85,0.003,0.15,0.15,18.5797836,11.04139269,P,6.48323,2246,IVAR,,,CM9,,,3.8e+18,110000000000.0,13.0,low,,,NO,NO,PWR,6.430464871195053
290.0,0.02,0.88,1.66,0.008,0.17,0.16,18.25527251,11.8920946,P,4.967000000000001,2250,IVAR,,,CM10,,,1.8e+18,780000000000.0,10.0,low,,,NO,NO,PWR,10.675457900861637
290.0,0.02,0.88,1.66,0.008,0.17,0.16,18.53147892,11.8920946,P,4.46427,2251,IVAR,,,CM10,,,3.4e+18,780000000000.0,9.0,low,,,NO,NO,PWR,14.67201350902904
290.0,0.02,0.88,1.66,0.008,0.17,0.16,18.87506126,11.98677173,P,11.62443,2253,IVAR,,,CM10,,,7.5e+18,970000000000.0,23.0,low,,,NO,NO,PWR,21.791187189728515
290.0,0.02,0.88,1.66,0.008,0.17,0.16,19.13353891,11.8920946,P,14.77347,2254,IVAR,,,CM10,,,1.36e+19,780000000000.0,29.0,low,,,NO,NO,PWR,29.34402701805808
290.0,0.02,0.88,1.66,0.008,0.17,0.16,17.30103,11.41497335,P,0.0,2256,IVAR,,,CM10,,,2e+17,260000000000.0,0.0,low,,,NO,NO,PWR,3.558485966953879
290.0,0.02,0.88,1.66,0.008,0.17,0.16,18.92941893,11.41497335,P,11.10428,2261,IVAR,,,CM10,,,8.5e+18,260000000000.0,22.0,low,,,NO,NO,PWR,23.1984902746456
290.0,0.02,0.88,1.66,0.008,0.17,0.16,19.19589965,11.47712125,P,15.83387,2262,IVAR,,,CM10,,,1.57e+19,300000000000.0,31.0,low,,,NO,NO,PWR,31.52826599410604
290.0,0.02,0.88,1.66,0.008,0.17,0.16,17.36172784,10.84509804,P,1.97072,2263,IVAR,,,CM10,,,2.3e+17,70000000000.0,4.0,low,,,NO,NO,PWR,3.8160510653762003
270.0,0.02,0.88,1.66,0.008,0.17,0.16,19.18184359,11.96378783,P,11.62443,2269,IVAR,,,CM10,,,1.52e+19,920000000000.0,23.0,low,,,NO,NO,PWR,48.939786720798175
310.0,0.02,0.88,1.66,0.008,0.17,0.16,18.60205999,11.36172784,P,9.551870000000001,2276,IVAR,,,CM10,,,4e+18,230000000000.0,19.0,low,,,NO,NO,PWR,6.722485210750067
310.0,0.02,0.88,1.66,0.008,0.17,0.16,18.38021124,10.84509804,P,3.46283,2278,IVAR,,,CM10,,,2.4e+18,70000000000.0,7.0,low,,,NO,NO,PWR,5.207214653272133
290.0,0.34,0.85,1.64,0.006,0.18,0.15,18.87506126,11.98677173,P,87.88467,2286,IVAR,,,CM11,,,7.5e+18,970000000000.0,149.0,low,,,NO,NO,PWR,87.01878105243146
290.0,0.34,0.85,1.64,0.006,0.18,0.15,19.13353891,11.8920946,P,109.908,2288,IVAR,,,CM11,,,1.36e+19,780000000000.0,180.0,low,,,NO,NO,PWR,94.76818250326743
290.0,0.34,0.85,1.64,0.006,0.18,0.15,17.30103,11.41497335,P,19.58748,2290,IVAR,,,CM11,,,2e+17,260000000000.0,38.0,low,,,NO,NO,PWR,67.23577370779465
290.0,0.34,0.85,1.64,0.006,0.18,0.15,18.68124124,11.50514998,P,104.10128,2294,IVAR,,,CM11,,,4.8e+18,320000000000.0,172.0,low,,,NO,NO,PWR,82.49948312234221
290.0,0.34,0.85,1.64,0.006,0.18,0.15,18.60205999,10.90308999,P,106.26875,2301,IVAR,,,CM11,,,4e+18,80000000000.0,175.0,low,,,NO,NO,PWR,80.91178705253058
270.0,0.34,0.85,1.64,0.006,0.18,0.15,18.63346846,11.39794001,P,123.28668,2304,IVAR,,,CM11,,,4.3e+18,250000000000.0,198.0,low,,,NO,NO,PWR,90.99104764767617
310.0,0.34,0.85,1.64,0.006,0.18,0.15,19.16731733,11.99122608,P,92.74512,2309,IVAR,,,CM11,,,1.47e+19,980000000000.0,156.0,low,,,NO,NO,PWR,78.45402228849878
290.0,0.86,0.84,1.65,0.006,0.17,0.15,19.13353891,11.8920946,P,84.45312,2318,IVAR,,,CM12,,,1.36e+19,780000000000.0,144.0,low,,,NO,NO,PWR,94.04355958784058
290.0,0.86,0.84,1.65,0.006,0.17,0.15,17.60205999,11.41497335,P,27.29168,2320,IVAR,,,CM12,,,4e+17,260000000000.0,52.0,low,,,NO,NO,PWR,68.34430436942473
290.0,0.86,0.84,1.65,0.006,0.17,0.15,18.68124124,11.50514998,P,81.05507,2322,IVAR,,,CM12,,,4.8e+18,320000000000.0,139.0,low,,,NO,NO,PWR,81.78197056968203
270.0,0.86,0.84,1.65,0.006,0.17,0.15,18.5797836,11.96378783,P,79.03232,2327,IVAR,,,CM12,,,3.8e+18,920000000000.0,136.0,low,,,NO,NO,PWR,88.67215879158358
310.0,0.86,0.84,1.65,0.006,0.17,0.15,19.20411998,11.53147892,P,62.007,2333,IVAR,,,CM12,,,1.6e+19,340000000000.0,110.0,low,,,NO,NO,PWR,78.31614189226623
290.0,0.11,0.83,1.61,0.004,0.16,0.15,17.84509804,11.8920946,P,8.011519999999999,2335,IVAR,,,CM13,,,7e+17,780000000000.0,16.0,low,,,NO,NO,PWR,23.31430682228645
290.0,0.11,0.83,1.61,0.004,0.16,0.15,18.87506126,11.98677173,P,23.95772,2338,IVAR,,,CM13,,,7.5e+18,970000000000.0,46.0,low,,,NO,NO,PWR,38.51878631841647
290.0,0.11,0.83,1.61,0.004,0.16,0.15,18.92941893,11.98677173,P,30.10683,2339,IVAR,,,CM13,,,8.5e+18,970000000000.0,57.0,low,,,NO,NO,PWR,39.920758870585935
290.0,0.11,0.83,1.61,0.004,0.16,0.15,18.0,11.50514998,P,12.66875,2343,IVAR,,,CM13,,,1e+18,320000000000.0,25.0,low,,,NO,NO,PWR,24.63981040424235
290.0,0.11,0.83,1.61,0.004,0.16,0.15,18.38021124,11.49136169,P,20.672,2344,IVAR,,,CM13,,,2.4e+18,310000000000.0,40.0,low,,,NO,NO,PWR,29.054100520064065
290.0,0.11,0.83,1.61,0.004,0.16,0.15,17.47712125,11.0,P,7.50075,2348,IVAR,,,CM13,,,3e+17,100000000000.0,15.0,low,,,NO,NO,PWR,20.940305453738297
270.0,0.11,0.83,1.61,0.004,0.16,0.15,19.23299611,11.5563025,P,109.908,2355,IVAR,,,CM13,,,1.71e+19,360000000000.0,180.0,low,,,NO,NO,PWR,68.31901060371456
270.0,0.11,0.83,1.61,0.004,0.16,0.15,18.61278386,11.07918125,P,46.49075,2357,IVAR,,,CM13,,,4.1e+18,120000000000.0,85.0,low,,,NO,NO,PWR,42.02948445464666
310.0,0.11,0.83,1.61,0.004,0.16,0.15,18.60205999,11.36172784,P,17.97075,2360,IVAR,,,CM13,,,4e+18,230000000000.0,35.0,low,,,NO,NO,PWR,23.5831640828917
310.0,0.11,0.83,1.61,0.004,0.16,0.15,18.38021124,10.84509804,P,12.66875,2362,IVAR,,,CM13,,,2.4e+18,70000000000.0,25.0,low,,,NO,NO,PWR,22.030112919682615
310.0,0.11,0.83,1.61,0.004,0.16,0.15,18.5797836,11.04139269,P,19.04723,2363,IVAR,,,CM13,,,3.8e+18,110000000000.0,37.0,low,,,NO,NO,PWR,23.409462196663657
290.0,0.11,0.83,1.62,0.04,0.17,0.16,19.13353891,11.8920946,P,46.49075,2367,IVAR,,,CM14,,,1.36e+19,780000000000.0,85.0,low,,,NO,NO,PWR,51.60096022803948
290.0,0.11,0.83,1.62,0.04,0.17,0.16,18.68124124,11.50514998,P,33.52923,2371,IVAR,,,CM14,,,4.8e+18,320000000000.0,63.0,low,,,NO,NO,PWR,38.30642688068809
310.0,0.11,0.83,1.62,0.04,0.17,0.16,18.60205999,11.99122608,P,12.66875,2380,IVAR,,,CM14,,,4e+18,980000000000.0,25.0,low,,,NO,NO,PWR,26.44310632359471
290.0,0.22,0.02,1.59,0.002,0.15,0.14,18.87506126,11.98677173,P,23.40675,2390,IVAR,,,CM15,,,7.5e+18,970000000000.0,45.0,low,,,NO,NO,PWR,32.77495533637077
290.0,0.22,0.02,1.59,0.002,0.15,0.14,17.60205999,11.41497335,P,12.14592,2394,IVAR,,,CM15,,,4e+17,260000000000.0,24.0,low,,,NO,NO,PWR,16.215805497447256
290.0,0.22,0.02,1.59,0.002,0.15,0.14,18.38021124,11.49136169,P,19.58748,2396,IVAR,,,CM15,,,2.4e+18,310000000000.0,38.0,low,,,NO,NO,PWR,23.45008535970237
290.0,0.22,0.02,1.59,0.002,0.15,0.14,18.60205999,10.90308999,P,19.04723,2404,IVAR,,,CM15,,,4e+18,80000000000.0,37.0,low,,,NO,NO,PWR,26.988239009097523
270.0,0.22,0.02,1.59,0.002,0.15,0.14,18.41497335,10.90308999,P,27.85203,2409,IVAR,,,CM15,,,2.6e+18,80000000000.0,53.0,low,,,NO,NO,PWR,31.208726298523644
310.0,0.22,0.02,1.59,0.002,0.15,0.14,19.16731733,11.99122608,P,21.21627,2412,IVAR,,,CM15,,,1.47e+19,980000000000.0,41.0,low,,,NO,NO,PWR,24.078080465513988
310.0,0.22,0.02,1.59,0.002,0.15,0.14,18.5797836,11.04139269,P,13.19292,2416,IVAR,,,CM15,,,3.8e+18,110000000000.0,26.0,low,,,NO,NO,PWR,17.812072296868653
290.0,0.22,0.82,1.58,0.004,0.25,0.16,17.84509804,11.8920946,P,17.43452,2419,IVAR,,,CM16,,,7e+17,780000000000.0,34.0,low,,,NO,NO,PWR,52.88873666822368
290.0,0.22,0.82,1.58,0.004,0.25,0.16,18.53147892,11.8920946,P,55.07667,2421,IVAR,,,CM16,,,3.4e+18,780000000000.0,99.0,low,,,NO,NO,PWR,61.30543719396643
290.0,0.22,0.82,1.58,0.004,0.25,0.16,18.64345268,11.94939001,P,62.007,2422,IVAR,,,CM16,,,4.4e+18,890000000000.0,110.0,low,,,NO,NO,PWR,63.37646711462949
290.0,0.22,0.82,1.58,0.004,0.25,0.16,17.30103,11.41497335,P,6.991319999999999,2427,IVAR,,,CM16,,,2e+17,260000000000.0,14.0,low,,,NO,NO,PWR,49.39861776355857
290.0,0.22,0.82,1.58,0.004,0.25,0.16,19.19589965,11.47712125,P,109.17747,2433,IVAR,,,CM16,,,1.57e+19,300000000000.0,179.0,low,,,NO,NO,PWR,78.39119186250912
310.0,0.22,0.82,1.58,0.004,0.25,0.16,19.20411998,11.53147892,P,72.37692,2448,IVAR,,,CM16,,,1.6e+19,340000000000.0,126.0,low,,,NO,NO,PWR,60.557989752977456
290.0,0.22,1.59,1.54,0.004,0.25,0.16,17.60205999,11.70757018,P,4.967000000000001,2451,IVAR,,,CM17,,,4e+17,510000000000.0,10.0,low,,,NO,NO,PWR,91.25068254848763
290.0,0.22,1.59,1.54,0.004,0.25,0.16,17.84509804,11.8920946,P,27.85203,2453,IVAR,,,CM17,,,7e+17,780000000000.0,53.0,low,,,NO,NO,PWR,93.41985979827123
290.0,0.22,1.59,1.54,0.004,0.25,0.16,17.30103,11.41497335,P,15.303,2460,IVAR,,,CM17,,,2e+17,260000000000.0,30.0,low,,,NO,NO,PWR,89.07783861898139
290.0,0.22,1.59,1.54,0.004,0.25,0.16,17.60205999,11.41497335,P,21.76188,2461,IVAR,,,CM17,,,4e+17,260000000000.0,42.0,low,,,NO,NO,PWR,91.25068254848763
290.0,0.22,1.59,1.54,0.004,0.25,0.16,19.19589965,11.47712125,P,213.57683,2466,IVAR,,,CM17,,,1.57e+19,300000000000.0,307.0,low,,,NO,NO,PWR,120.87591894618576
290.0,0.22,1.59,1.54,0.004,0.25,0.16,17.36172784,10.84509804,P,17.43452,2467,IVAR,,,CM17,,,2.3e+17,70000000000.0,34.0,low,,,NO,NO,PWR,89.4784077286438
290.0,0.43,0.02,1.7,0.002,0.15,0.14,17.60205999,11.70757018,P,14.77347,2484,IVAR,,,CM18,,,4e+17,510000000000.0,29.0,low,,,NO,NO,PWR,20.08487008921974
290.0,0.43,0.02,1.7,0.002,0.15,0.14,17.77815125,11.8573325,P,30.10683,2485,IVAR,,,CM18,,,6e+17,720000000000.0,57.0,low,,,NO,NO,PWR,21.22048084470701
290.0,0.43,0.02,1.7,0.002,0.15,0.14,18.64345268,11.94939001,P,35.25852,2489,IVAR,,,CM18,,,4.4e+18,890000000000.0,66.0,low,,,NO,NO,PWR,31.66298413259688
290.0,0.43,0.02,1.7,0.002,0.15,0.14,19.52113808,11.98677173,P,45.28563,2493,IVAR,,,CM18,,,3.32e+19,970000000000.0,83.0,low,,,NO,NO,PWR,60.35263431631336
290.0,0.43,0.02,1.7,0.002,0.15,0.14,18.38021124,10.90308999,P,35.25852,2504,IVAR,,,CM18,,,2.4e+18,80000000000.0,66.0,low,,,NO,NO,PWR,27.349524377241885
270.0,0.43,0.02,1.7,0.002,0.15,0.14,18.41497335,10.90308999,P,36.99987,2508,IVAR,,,CM18,,,2.6e+18,80000000000.0,69.0,low,,,NO,NO,PWR,35.11054479388612
270.0,0.43,0.02,1.7,0.002,0.15,0.14,18.63346846,11.39794001,P,50.75088,2510,IVAR,,,CM18,,,4.3e+18,250000000000.0,92.0,low,,,NO,NO,PWR,40.81476574131252
310.0,0.43,0.02,1.7,0.002,0.15,0.14,19.16731733,11.99122608,P,41.10992,2513,IVAR,,,CM18,,,1.47e+19,980000000000.0,76.0,low,,,NO,NO,PWR,28.004481324809046
310.0,0.43,0.02,1.7,0.002,0.15,0.14,18.60205999,11.36172784,P,32.38307,2514,IVAR,,,CM18,,,4e+18,230000000000.0,61.0,low,,,NO,NO,PWR,21.887645923968996
290.0,0.42,0.85,1.63,0.005,0.16,0.16,18.0,11.50514998,P,71.06192,2530,IVAR,,,CM19,,,1e+18,320000000000.0,124.0,low,,,NO,NO,PWR,72.35728335654096
290.0,0.42,0.85,1.63,0.005,0.16,0.16,18.38021124,11.49136169,P,92.74512,2531,IVAR,,,CM19,,,2.4e+18,310000000000.0,156.0,low,,,NO,NO,PWR,77.08239901105307
290.0,0.42,0.85,1.63,0.005,0.16,0.16,18.04139269,11.0,P,82.41027,2537,IVAR,,,CM19,,,1.1e+18,100000000000.0,141.0,low,,,NO,NO,PWR,72.78603158698316
290.0,0.42,0.85,1.63,0.005,0.16,0.16,18.38021124,10.90308999,P,101.23008,2538,IVAR,,,CM19,,,2.4e+18,80000000000.0,168.0,low,,,NO,NO,PWR,77.08239901105307
290.0,0.42,0.85,1.63,0.005,0.16,0.16,18.60205999,10.90308999,P,108.44828,2539,IVAR,,,CM19,,,4e+18,80000000000.0,178.0,low,,,NO,NO,PWR,80.8584863782877
270.0,0.42,0.85,1.63,0.005,0.16,0.16,18.63346846,11.39794001,P,135.54332,2542,IVAR,,,CM19,,,4.3e+18,250000000000.0,214.0,low,,,NO,NO,PWR,90.90386562240023
290.0,0.43,1.69,1.63,0.006,0.16,0.16,19.52113808,11.98677173,P,235.59587,2561,IVAR,,,CM20,,,3.32e+19,970000000000.0,331.0,low,,,NO,NO,PWR,174.32316197162717
290.0,0.43,1.69,1.63,0.006,0.16,0.16,17.30103,11.41497335,P,25.61867,2562,IVAR,,,CM20,,,2e+17,260000000000.0,49.0,low,,,NO,NO,PWR,125.01039236680052
270.0,0.43,1.69,1.63,0.006,0.16,0.16,18.5797836,11.96378783,P,156.192,2574,IVAR,,,CM20,,,3.8e+18,920000000000.0,240.0,low,,,NO,NO,PWR,150.17192284997864
270.0,0.43,1.69,1.63,0.006,0.16,0.16,18.61278386,11.07918125,P,211.77675,2579,IVAR,,,CM20,,,4.1e+18,120000000000.0,305.0,low,,,NO,NO,PWR,151.2198359959139
310.0,0.43,1.69,1.63,0.006,0.16,0.16,19.16731733,11.99122608,P,180.29187,2581,IVAR,,,CM20,,,1.47e+19,980000000000.0,269.0,low,,,NO,NO,PWR,140.51980388605813
310.0,0.43,1.69,1.63,0.006,0.16,0.16,19.20411998,11.53147892,P,171.85427,2583,IVAR,,,CM20,,,1.6e+19,340000000000.0,259.0,low,,,NO,NO,PWR,141.18639366829737
290.0,0.42,0.84,0.01,0.002,0.14,0.14,17.74818803,11.8573325,P,37.583,2587,IVAR,,,CM21,,,5.6e+17,720000000000.0,70.0,low,,,NO,NO,PWR,69.30872111662343
290.0,0.42,0.84,0.01,0.002,0.14,0.14,18.25527251,11.8920946,P,46.49075,2589,IVAR,,,CM21,,,1.8e+18,780000000000.0,85.0,low,,,NO,NO,PWR,74.44446596123889
290.0,0.42,0.84,0.01,0.002,0.14,0.14,18.64345268,11.94939001,P,50.75088,2591,IVAR,,,CM21,,,4.4e+18,890000000000.0,92.0,low,,,NO,NO,PWR,80.69634069260972
290.0,0.42,0.84,0.01,0.002,0.14,0.14,18.87506126,11.98677173,P,60.10083,2592,IVAR,,,CM21,,,7.5e+18,970000000000.0,107.0,low,,,NO,NO,PWR,85.89151221978837
290.0,0.42,0.84,0.01,0.002,0.14,0.14,17.47712125,11.0,P,30.10683,2603,IVAR,,,CM21,,,3e+17,100000000000.0,57.0,low,,,NO,NO,PWR,67.45470245247742
290.0,0.42,0.84,0.01,0.002,0.14,0.14,18.60205999,10.90308999,P,59.46812,2606,IVAR,,,CM21,,,4e+18,80000000000.0,106.0,low,,,NO,NO,PWR,79.89861304281357
270.0,0.42,0.84,0.01,0.002,0.14,0.14,18.5797836,11.96378783,P,55.07667,2607,IVAR,,,CM21,,,3.8e+18,920000000000.0,99.0,low,,,NO,NO,PWR,88.2155361059329
270.0,0.42,0.84,0.01,0.002,0.14,0.14,19.18184359,11.96378783,P,67.79787,2608,IVAR,,,CM21,,,1.52e+19,920000000000.0,119.0,low,,,NO,NO,PWR,112.63946196103623
270.0,0.42,0.84,0.01,0.002,0.14,0.14,19.23299611,11.5563025,P,77.69051999999999,2610,IVAR,,,CM21,,,1.71e+19,360000000000.0,134.0,low,,,NO,NO,PWR,115.57987786431063
270.0,0.42,0.84,0.01,0.002,0.14,0.14,18.41497335,10.90308999,P,66.50163,2611,IVAR,,,CM21,,,2.6e+18,80000000000.0,117.0,low,,,NO,NO,PWR,83.92935920391108
310.0,0.42,0.84,0.01,0.002,0.14,0.14,18.38021124,10.84509804,P,40.51875,2617,IVAR,,,CM21,,,2.4e+18,70000000000.0,75.0,low,,,NO,NO,PWR,69.24199191598058
290.0,0.42,0.84,0.84,0.002,0.14,0.14,17.60205999,11.70757018,P,14.77347,2619,IVAR,,,CM22,,,4e+17,510000000000.0,29.0,low,,,NO,NO,PWR,68.27085955337112
290.0,0.42,0.84,0.84,0.002,0.14,0.14,18.53147892,11.8920946,P,77.69051999999999,2623,IVAR,,,CM22,,,3.4e+18,780000000000.0,134.0,low,,,NO,NO,PWR,78.67794349600345
290.0,0.42,0.84,0.84,0.002,0.14,0.14,18.0,11.50514998,P,50.75088,2630,IVAR,,,CM22,,,1e+18,320000000000.0,92.0,low,,,NO,NO,PWR,71.56201912413235
290.0,0.42,0.84,0.84,0.002,0.14,0.14,19.19589965,11.47712125,P,101.94587,2634,IVAR,,,CM22,,,1.57e+19,300000000000.0,169.0,low,,,NO,NO,PWR,95.81062356628897
290.0,0.42,0.84,0.84,0.002,0.14,0.14,18.04139269,11.0,P,63.92523,2637,IVAR,,,CM22,,,1.1e+18,100000000000.0,113.0,low,,,NO,NO,PWR,71.98565654221095
310.0,0.42,0.84,0.84,0.002,0.14,0.14,18.5797836,11.04139269,P,51.98012,2651,IVAR,,,CM22,,,3.8e+18,110000000000.0,94.0,low,,,NO,NO,PWR,70.77892217769582
290.0,0.01,0.83,1.62,0.002,0.15,0.26,18.53147892,11.8920946,P,2.46675,2654,IVAR,,,CM23,,,3.4e+18,780000000000.0,5.0,low,,,NO,NO,PWR,14.37813753409389
290.0,0.01,0.83,1.62,0.002,0.15,0.26,18.0,11.50514998,P,-0.97732,2658,IVAR,,,CM23,,,1e+18,320000000000.0,-2.0,low,,,NO,NO,PWR,7.79763989462648
270.0,0.01,0.83,1.62,0.002,0.15,0.26,18.5797836,11.96378783,P,10.068,2664,IVAR,,,CM23,,,3.8e+18,920000000000.0,20.0,low,,,NO,NO,PWR,23.97976882749697
270.0,0.01,0.83,1.62,0.002,0.15,0.26,18.61278386,11.07918125,P,9.551870000000001,2667,IVAR,,,CM23,,,4.1e+18,120000000000.0,19.0,low,,,NO,NO,PWR,24.908359320679985
290.0,0.02,0.87,1.65,0.006,0.15,0.34,17.60205999,11.41497335,P,-1.94928,2677,IVAR,,,CM24,,,4e+17,260000000000.0,-4.0,low,,,NO,NO,PWR,4.9987512409584625
290.0,0.01,0.87,1.53,0.003,0.17,0.14,19.13353891,11.8920946,P,16.89963,2695,IVAR,,,CM25,,,1.36e+19,780000000000.0,33.0,low,,,NO,NO,PWR,28.847893277738724
290.0,0.01,0.87,1.53,0.003,0.17,0.14,17.47712125,11.0,P,0.98268,2701,IVAR,,,CM25,,,3e+17,100000000000.0,2.0,low,,,NO,NO,PWR,4.284550597350949
270.0,0.01,0.87,1.53,0.003,0.17,0.14,18.5797836,11.96378783,P,3.96288,2704,IVAR,,,CM25,,,3.8e+18,920000000000.0,8.0,low,,,NO,NO,PWR,24.056168969038644
290.0,0.01,0.87,1.66,0.006,0.17,0.16,18.25527251,11.8920946,P,3.46283,2713,IVAR,,,CM26,,,1.8e+18,780000000000.0,7.0,low,,,NO,NO,PWR,10.604368419193484
290.0,0.01,0.87,1.66,0.006,0.17,0.16,19.13353891,11.8920946,P,12.66875,2715,IVAR,,,CM26,,,1.36e+19,780000000000.0,25.0,low,,,NO,NO,PWR,29.148620723532606
290.0,0.01,0.87,1.66,0.006,0.17,0.16,19.52113808,11.98677173,P,17.43452,2716,IVAR,,,CM26,,,3.32e+19,970000000000.0,34.0,low,,,NO,NO,PWR,45.542576549151626
290.0,0.01,0.87,1.66,0.006,0.17,0.16,17.60205999,11.41497335,P,-0.97732,2717,IVAR,,,CM26,,,4e+17,260000000000.0,-2.0,low,,,NO,NO,PWR,4.998947212941454
290.0,0.01,0.87,1.66,0.006,0.17,0.16,18.0,11.50514998,P,2.46675,2718,IVAR,,,CM26,,,1e+18,320000000000.0,5.0,low,,,NO,NO,PWR,7.904029547922871
290.0,0.01,0.87,1.66,0.006,0.17,0.16,19.19589965,11.47712125,P,6.48323,2720,IVAR,,,CM26,,,1.57e+19,300000000000.0,13.0,low,,,NO,NO,PWR,31.3183145233372
310.0,0.01,0.87,1.66,0.006,0.17,0.16,18.60205999,11.99122608,P,7.50075,2728,IVAR,,,CM26,,,4e+18,980000000000.0,15.0,low,,,NO,NO,PWR,6.6777191694624625
290.0,0.01,0.84,1.6,0.002,0.16,0.16,18.25527251,11.8920946,P,5.97648,2733,IVAR,,,CM27,,,1.8e+18,780000000000.0,12.0,low,,,NO,NO,PWR,10.461349351755274
290.0,0.01,0.84,1.6,0.002,0.16,0.16,19.13353891,11.8920946,P,9.551870000000001,2735,IVAR,,,CM27,,,1.36e+19,780000000000.0,19.0,low,,,NO,NO,PWR,28.755498909182556
290.0,0.01,0.84,1.6,0.002,0.16,0.16,19.52113808,11.98677173,P,10.58547,2736,IVAR,,,CM27,,,3.32e+19,970000000000.0,21.0,low,,,NO,NO,PWR,44.92835262092561
290.0,0.01,0.84,1.6,0.002,0.16,0.16,17.60205999,11.41497335,P,5.97648,2737,IVAR,,,CM27,,,4e+17,260000000000.0,12.0,low,,,NO,NO,PWR,4.931527377991765
290.0,0.01,0.84,1.6,0.002,0.16,0.16,19.19589965,11.47712125,P,14.24528,2740,IVAR,,,CM27,,,1.57e+19,300000000000.0,28.0,low,,,NO,NO,PWR,30.895930468030596
290.0,0.01,0.84,1.6,0.002,0.16,0.16,18.60205999,10.90308999,P,4.46427,2743,IVAR,,,CM27,,,4e+18,80000000000.0,9.0,low,,,NO,NO,PWR,15.594858857932099
290.0,0.42,0.84,1.6,0.002,0.17,0.16,19.19589965,11.47712125,P,127.08003,2760,IVAR,,,CM28,,,1.57e+19,300000000000.0,203.0,low,,,NO,NO,PWR,95.84959772566923
290.0,0.42,0.84,1.6,0.002,0.17,0.16,17.47712125,11.0,P,41.70243,2761,IVAR,,,CM28,,,3e+17,100000000000.0,77.0,low,,,NO,NO,PWR,67.47781216818288
270.0,0.42,0.84,1.6,0.002,0.17,0.16,19.18184359,11.96378783,P,126.31868,2765,IVAR,,,CM28,,,1.52e+19,920000000000.0,202.0,low,,,NO,NO,PWR,112.89896699579099
270.0,0.42,0.84,1.6,0.002,0.17,0.16,19.23299611,11.5563025,P,178.59363,2766,IVAR,,,CM28,,,1.71e+19,360000000000.0,267.0,low,,,NO,NO,PWR,115.85512451905133
310.0,0.42,0.84,1.6,0.002,0.17,0.16,19.16731733,11.99122608,P,102.663,2769,IVAR,,,CM28,,,1.47e+19,980000000000.0,170.0,low,,,NO,NO,PWR,77.55605643173391
310.0,0.42,0.84,1.6,0.002,0.17,0.16,19.20411998,11.53147892,P,91.34971999999999,2770,IVAR,,,CM28,,,1.6e+19,340000000000.0,154.0,low,,,NO,NO,PWR,78.13654324508872
290.0,0.21,0.02,1.68,0.002,0.16,0.16,17.84509804,11.8920946,P,28.97675,2772,IVAR,,,CM29,,,7e+17,780000000000.0,55.0,low,,,NO,NO,PWR,17.253496471806326
290.0,0.21,0.02,1.68,0.002,0.16,0.16,18.25527251,11.8920946,P,32.38307,2773,IVAR,,,CM29,,,1.8e+18,780000000000.0,61.0,low,,,NO,NO,PWR,21.234236893011232
270.0,0.21,0.02,1.68,0.002,0.16,0.16,18.5797836,11.96378783,P,33.52923,2784,IVAR,,,CM29,,,3.8e+18,920000000000.0,63.0,low,,,NO,NO,PWR,34.78576217932559
290.0,0.22,0.85,1.64,0.006,0.16,0.16,18.04139269,11.0,P,47.70123,2802,IVAR,,,CM30,,,1.1e+18,100000000000.0,87.0,low,,,NO,NO,PWR,56.337253568933086
310.0,0.22,0.85,1.64,0.006,0.16,0.16,19.20411998,11.53147892,P,69.75228,2810,IVAR,,,CM30,,,1.6e+19,340000000000.0,122.0,low,,,NO,NO,PWR,62.2702925524663
290.0,0.01,0.86,1.65,0.006,0.17,0.16,18.68124124,11.50514998,P,5.97648,2819,IVAR,,,CM31,,,4.8e+18,320000000000.0,12.0,low,,,NO,NO,PWR,17.316182247476064
290.0,0.01,0.86,1.65,0.006,0.17,0.16,17.47712125,11.0,P,2.96412,2821,IVAR,,,CM31,,,3e+17,100000000000.0,6.0,low,,,NO,NO,PWR,4.329045561869016
270.0,0.01,0.86,1.65,0.006,0.17,0.16,19.23299611,11.5563025,P,15.303,2826,IVAR,,,CM31,,,1.71e+19,360000000000.0,30.0,low,,,NO,NO,PWR,51.56079478913461
310.0,0.01,0.86,1.65,0.006,0.17,0.16,19.20411998,11.53147892,P,7.50075,2830,IVAR,,,CM31,,,1.6e+19,340000000000.0,15.0,low,,,NO,NO,PWR,13.354914770336679
290.0,0.4,0.0,1.37,0.005,0.22,0.14,19.0,11.88649073,P,38.16747,2839,IVAR,,,LA,,,1e+19,770000000000.0,71.0,low,,,NO,NO,PWR,39.80645150955046
290.0,0.4,0.0,1.37,0.005,0.22,0.14,17.60205999,11.41497335,P,31.24227,2840,IVAR,,,LA,,,4e+17,260000000000.0,59.0,low,,,NO,NO,PWR,19.70623240307182
290.0,0.4,0.0,1.37,0.005,0.22,0.14,17.0,10.84509804,P,19.58748,2847,IVAR,,,LA,,,1e+17,70000000000.0,38.0,low,,,NO,NO,PWR,17.124269952332206
290.0,0.4,0.0,1.37,0.005,0.22,0.14,17.36172784,10.84509804,P,30.10683,2848,IVAR,,,LA,,,2.3e+17,70000000000.0,57.0,low,,,NO,NO,PWR,18.466743591781828
290.0,0.4,0.0,1.37,0.005,0.22,0.14,17.47712125,11.0,P,28.97675,2849,IVAR,,,LA,,,3e+17,100000000000.0,55.0,low,,,NO,NO,PWR,19.02060735593484
290.0,0.4,0.0,1.37,0.005,0.22,0.14,18.04139269,11.0,P,37.583,2850,IVAR,,,LA,,,1.1e+18,100000000000.0,70.0,low,,,NO,NO,PWR,23.046634146992236
270.0,0.4,0.0,1.37,0.005,0.22,0.14,19.18184359,11.96378783,P,53.21472,2854,IVAR,,,LA,,,1.52e+19,920000000000.0,96.0,low,,,NO,NO,PWR,63.34516054826888
270.0,0.4,0.0,1.37,0.005,0.22,0.14,18.41497335,10.90308999,P,47.70123,2857,IVAR,,,LA,,,2.6e+18,80000000000.0,87.0,low,,,NO,NO,PWR,34.86290808638615
310.0,0.4,0.0,1.37,0.005,0.22,0.14,19.16731733,11.99122608,P,45.88751999999999,2860,IVAR,,,LA,,,1.47e+19,980000000000.0,84.0,low,,,NO,NO,PWR,27.686995769963662
310.0,0.4,0.0,1.37,0.005,0.22,0.14,19.20411998,11.53147892,P,45.28563,2862,IVAR,,,LA,,,1.6e+19,340000000000.0,83.0,low,,,NO,NO,PWR,28.24314102319777
290.0,0.4,0.18,1.35,0.005,0.22,0.14,19.52113808,11.98677173,P,55.7,2870,IVAR,,,LB,,,3.32e+19,970000000000.0,100.0,low,,,NO,NO,PWR,67.57231282622507
290.0,0.4,0.18,1.35,0.005,0.22,0.14,18.38021124,11.49136169,P,50.13827,2874,IVAR,,,LB,,,2.4e+18,310000000000.0,91.0,low,,,NO,NO,PWR,34.18168829206682
270.0,0.4,0.18,1.35,0.005,0.22,0.14,18.63346846,11.39794001,P,71.06192,2884,IVAR,,,LB,,,4.3e+18,250000000000.0,124.0,low,,,NO,NO,PWR,47.789545353222074
270.0,0.4,0.18,1.35,0.005,0.22,0.14,19.23299611,11.5563025,P,79.03232,2885,IVAR,,,LB,,,1.71e+19,360000000000.0,136.0,low,,,NO,NO,PWR,73.50831662934196
290.0,0.41,0.86,1.44,0.005,0.23,0.14,17.60205999,11.70757018,P,26.73267,2894,IVAR,,,LC,,,4e+17,510000000000.0,51.0,low,,,NO,NO,PWR,69.72215866461197
290.0,0.41,0.86,1.44,0.005,0.23,0.14,17.84509804,11.8920946,P,39.34043,2895,IVAR,,,LC,,,7e+17,780000000000.0,73.0,low,,,NO,NO,PWR,71.60296595716403
290.0,0.41,0.86,1.44,0.005,0.23,0.14,18.64345268,11.94939001,P,91.34971999999999,2898,IVAR,,,LC,,,4.4e+18,890000000000.0,154.0,low,,,NO,NO,PWR,82.37658956128593
290.0,0.41,0.86,1.44,0.005,0.23,0.14,17.30103,11.41497335,P,19.58748,2902,IVAR,,,LC,,,2e+17,260000000000.0,38.0,low,,,NO,NO,PWR,67.91517808114546
290.0,0.41,0.86,1.44,0.005,0.23,0.14,18.0,11.50514998,P,62.64507,2904,IVAR,,,LC,,,1e+18,320000000000.0,111.0,low,,,NO,NO,PWR,73.05918141663636
290.0,0.41,0.86,1.44,0.005,0.23,0.14,18.92941893,11.41497335,P,115.80048,2907,IVAR,,,LC,,,8.5e+18,260000000000.0,188.0,low,,,NO,NO,PWR,89.10003308967583
290.0,0.41,0.86,1.44,0.005,0.23,0.14,17.36172784,10.84509804,P,27.85203,2912,IVAR,,,LC,,,2.3e+17,70000000000.0,53.0,low,,,NO,NO,PWR,68.24123304776509
290.0,0.41,0.86,1.44,0.005,0.23,0.14,18.38021124,10.90308999,P,101.23008,2916,IVAR,,,LC,,,2.4e+18,80000000000.0,168.0,low,,,NO,NO,PWR,77.78838776589377
290.0,0.41,0.86,1.44,0.005,0.23,0.14,18.60205999,10.90308999,P,106.99392,2917,IVAR,,,LC,,,4e+18,80000000000.0,176.0,low,,,NO,NO,PWR,81.56606768183082
270.0,0.41,0.86,1.44,0.005,0.23,0.14,19.23299611,11.5563025,P,170.18283,2921,IVAR,,,LC,,,1.71e+19,360000000000.0,257.0,low,,,NO,NO,PWR,117.7949098757403
310.0,0.41,0.86,1.44,0.005,0.23,0.14,18.60205999,11.36172784,P,76.35408,2926,IVAR,,,LC,,,4e+18,230000000000.0,132.0,low,,,NO,NO,PWR,72.47319814920405
290.0,0.41,0.86,1.44,0.005,0.23,0.14,20.34242268,13.32221929,P,203.74272,2932,BR2,,,LC,,,2.2e+20,21000000000000.0,296.0,high,,,NO,NO,PWR,184.18526397656962
300.0,0.41,0.86,1.44,0.005,0.23,0.14,20.11394335,13.98677173,P,172.692,2933,BR2,,,LC,,,1.3e+20,97000000000000.0,260.0,high,,,NO,NO,PWR,131.06915753054486
300.0,0.41,0.86,1.44,0.005,0.23,0.14,19.23044892,13.98677173,P,73.03643,2935,BR2,,,LC,,,1.7e+19,97000000000000.0,127.0,low,,,NO,NO,PWR,89.52397698820926
290.0,0.38,1.25,1.38,0.005,0.23,0.19,17.84509804,11.8920946,P,34.10432,2938,IVAR,,,LD,,,7e+17,780000000000.0,64.0,low,,,NO,NO,PWR,99.41369029728344
290.0,0.38,1.25,1.38,0.005,0.23,0.19,18.25527251,11.8920946,P,71.71875,2939,IVAR,,,LD,,,1.8e+18,780000000000.0,125.0,low,,,NO,NO,PWR,104.19642716921211
290.0,0.38,1.25,1.38,0.005,0.23,0.19,18.53147892,11.8920946,P,97.67123000000001,2940,IVAR,,,LD,,,3.4e+18,780000000000.0,163.0,low,,,NO,NO,PWR,108.6747976984472
290.0,0.38,1.25,1.38,0.005,0.23,0.19,17.36172784,10.84509804,P,26.73267,2955,IVAR,,,LD,,,2.3e+17,70000000000.0,51.0,low,,,NO,NO,PWR,95.60668847433301
290.0,0.38,1.25,1.38,0.005,0.23,0.19,17.47712125,11.0,P,39.34043,2957,IVAR,,,LD,,,3e+17,100000000000.0,73.0,low,,,NO,NO,PWR,96.38528613027965
270.0,0.38,1.25,1.38,0.005,0.23,0.19,18.63346846,11.39794001,P,157.81788,2963,IVAR,,,LD,,,4.3e+18,250000000000.0,242.0,low,,,NO,NO,PWR,120.09868248689025
310.0,0.38,1.25,1.38,0.005,0.23,0.19,19.20411998,11.53147892,P,121.02675,2970,IVAR,,,LD,,,1.6e+19,340000000000.0,195.0,low,,,NO,NO,PWR,108.67906392572881
300.0,0.38,1.25,1.38,0.005,0.23,0.19,19.81954394,13.97772361,P,134.76723,2977,BR2,,,LD,,,6.6e+19,95000000000000.0,213.0,high,,,NO,NO,PWR,141.89239260864082
290.0,0.0,0.74,1.37,0.005,0.22,0.16,18.53147892,11.8920946,P,6.48323,2983,IVAR,,,LG,,,3.4e+18,780000000000.0,13.0,low,,,NO,NO,PWR,14.510774087357559
290.0,0.0,0.74,1.37,0.005,0.22,0.16,18.8920946,12.0,P,8.011519999999999,2984,IVAR,,,LG,,,7.8e+18,1000000000000.0,16.0,low,,,NO,NO,PWR,21.97851895127815
290.0,0.0,0.74,1.37,0.005,0.22,0.16,17.60205999,11.41497335,P,3.96288,2988,IVAR,,,LG,,,4e+17,260000000000.0,8.0,low,,,NO,NO,PWR,4.977154450608802
290.0,0.0,0.74,1.37,0.005,0.22,0.16,18.92941893,11.41497335,P,12.14592,2992,IVAR,,,LG,,,8.5e+18,260000000000.0,24.0,low,,,NO,NO,PWR,22.943548364100508
270.0,0.0,0.74,1.37,0.005,0.22,0.16,18.63346846,11.39794001,P,16.36608,3000,IVAR,,,LG,,,4.3e+18,250000000000.0,32.0,low,,,NO,NO,PWR,25.743960997163253
270.0,0.0,0.74,1.37,0.005,0.22,0.16,18.61278386,11.07918125,P,16.36608,3003,IVAR,,,LG,,,4.1e+18,120000000000.0,32.0,low,,,NO,NO,PWR,25.138135876921293
310.0,0.0,0.74,1.37,0.005,0.22,0.16,18.60205999,11.99122608,P,5.97648,3004,IVAR,,,LG,,,4e+18,980000000000.0,12.0,low,,,NO,NO,PWR,6.648607850501634
290.0,0.0,0.74,1.37,0.005,0.22,0.16,19.95904139,13.32221929,P,41.70243,3011,BR2,,,LG,,,9.1e+19,21000000000000.0,77.0,high,,,NO,NO,PWR,75.07093386748573
300.0,0.0,0.74,1.37,0.005,0.22,0.16,19.51851394,13.98677173,P,17.43452,3016,BR2,,,LG,,,3.3e+19,97000000000000.0,34.0,low,,,NO,NO,PWR,32.15196122954329
290.0,0.11,0.74,1.39,0.005,0.24,0.16,17.60205999,11.70757018,P,6.48323,3017,IVAR,,,LH,,,4e+17,510000000000.0,13.0,low,,,NO,NO,PWR,19.99632814388945
290.0,0.11,0.74,1.39,0.005,0.24,0.16,18.25527251,11.8920946,P,12.14592,3019,IVAR,,,LH,,,1.8e+18,780000000000.0,24.0,low,,,NO,NO,PWR,25.732938181568596
290.0,0.11,0.74,1.39,0.005,0.24,0.16,18.8920946,12.0,P,19.04723,3021,IVAR,,,LH,,,7.8e+18,1000000000000.0,37.0,low,,,NO,NO,PWR,37.29473934039083
290.0,0.11,0.74,1.39,0.005,0.24,0.16,18.68124124,11.50514998,P,23.95772,3028,IVAR,,,LH,,,4.8e+18,320000000000.0,46.0,low,,,NO,NO,PWR,32.511833973098184
290.0,0.11,0.74,1.39,0.005,0.24,0.16,18.92941893,11.41497335,P,32.38307,3029,IVAR,,,LH,,,8.5e+18,260000000000.0,61.0,low,,,NO,NO,PWR,38.26776208111275
290.0,0.11,0.74,1.39,0.005,0.24,0.16,17.47712125,11.0,P,9.03708,3031,IVAR,,,LH,,,3e+17,100000000000.0,18.0,low,,,NO,NO,PWR,19.298460464788068
270.0,0.11,0.74,1.39,0.005,0.24,0.16,19.23299611,11.5563025,P,70.40643,3038,IVAR,,,LH,,,1.71e+19,360000000000.0,123.0,low,,,NO,NO,PWR,66.72751230897575
310.0,0.11,0.74,1.39,0.005,0.24,0.16,18.60205999,11.36172784,P,9.03708,3043,IVAR,,,LH,,,4e+18,230000000000.0,18.0,low,,,NO,NO,PWR,21.900947736873125
310.0,0.11,0.74,1.39,0.005,0.24,0.16,18.5797836,11.04139269,P,10.58547,3046,IVAR,,,LH,,,3.8e+18,110000000000.0,21.0,low,,,NO,NO,PWR,21.727681957147524
300.0,0.11,0.74,1.39,0.005,0.24,0.16,20.11394335,13.98677173,P,77.02163,3050,BR2,,,LH,,,1.3e+20,97000000000000.0,133.0,high,,,NO,NO,PWR,79.3762593560046
290.0,0.2,0.74,1.37,0.005,0.24,0.16,18.53147892,11.8920946,P,44.68508,3057,IVAR,,,LI,,,3.4e+18,780000000000.0,82.0,low,,,NO,NO,PWR,52.69404671024529
290.0,0.2,0.74,1.37,0.005,0.24,0.16,17.60205999,11.41497335,P,19.58748,3062,IVAR,,,LI,,,4e+17,260000000000.0,38.0,low,,,NO,NO,PWR,42.61669461690557
290.0,0.2,0.74,1.37,0.005,0.24,0.16,18.38021124,11.49136169,P,58.20672,3064,IVAR,,,LI,,,2.4e+18,310000000000.0,104.0,low,,,NO,NO,PWR,50.29014170873005
290.0,0.2,0.74,1.37,0.005,0.24,0.16,19.19589965,11.47712125,P,79.70523,3067,IVAR,,,LI,,,1.57e+19,300000000000.0,137.0,low,,,NO,NO,PWR,69.7196495177388
290.0,0.2,0.74,1.37,0.005,0.24,0.16,18.38021124,10.90308999,P,59.46812,3070,IVAR,,,LI,,,2.4e+18,80000000000.0,106.0,low,,,NO,NO,PWR,50.29014170873005
290.0,0.2,0.74,1.37,0.005,0.24,0.16,18.60205999,10.90308999,P,71.71875,3071,IVAR,,,LI,,,4e+18,80000000000.0,125.0,low,,,NO,NO,PWR,53.9613984112434
270.0,0.2,0.74,1.37,0.005,0.24,0.16,18.5797836,11.96378783,P,52.59675,3072,IVAR,,,LI,,,3.8e+18,920000000000.0,95.0,low,,,NO,NO,PWR,62.4109645252946
270.0,0.2,0.74,1.37,0.005,0.24,0.16,18.61278386,11.07918125,P,77.02163,3077,IVAR,,,LI,,,4.1e+18,120000000000.0,133.0,low,,,NO,NO,PWR,63.366284911281326
310.0,0.2,0.74,1.37,0.005,0.24,0.16,18.60205999,11.99122608,P,37.583,3078,IVAR,,,LI,,,4e+18,980000000000.0,70.0,low,,,NO,NO,PWR,44.87086193137719
310.0,0.2,0.74,1.37,0.005,0.24,0.16,18.5797836,11.04139269,P,40.51875,3083,IVAR,,,LI,,,3.8e+18,110000000000.0,75.0,low,,,NO,NO,PWR,44.6902466146467
300.0,0.2,0.74,1.37,0.005,0.24,0.16,19.23044892,13.98677173,P,43.488,3089,BR2,,,LI,,,1.7e+19,97000000000000.0,80.0,low,,,NO,NO,PWR,61.63232839778352
290.0,0.42,0.81,1.34,0.005,0.13,0.16,18.25527251,11.8920946,P,62.64507,3093,IVAR,,,LJ,,,1.8e+18,780000000000.0,111.0,low,,,NO,NO,PWR,72.47096443528825
290.0,0.42,0.81,1.34,0.005,0.13,0.16,18.8920946,12.0,P,82.41027,3095,IVAR,,,LJ,,,7.8e+18,1000000000000.0,141.0,low,,,NO,NO,PWR,84.48710517846466
290.0,0.42,0.81,1.34,0.005,0.13,0.16,19.52113808,11.98677173,P,94.14588,3097,IVAR,,,LJ,,,3.32e+19,970000000000.0,158.0,low,,,NO,NO,PWR,108.39818965495338
290.0,0.42,0.81,1.34,0.005,0.13,0.16,18.04139269,11.0,P,64.56732,3106,IVAR,,,LJ,,,1.1e+18,100000000000.0,114.0,low,,,NO,NO,PWR,69.95635997524566
290.0,0.42,0.81,1.34,0.005,0.13,0.16,18.60205999,10.90308999,P,89.26666999999999,3108,IVAR,,,LJ,,,4e+18,80000000000.0,151.0,low,,,NO,NO,PWR,77.9818956365705
270.0,0.42,0.81,1.34,0.005,0.13,0.16,18.41497335,10.90308999,P,104.10128,3113,IVAR,,,LJ,,,2.6e+18,80000000000.0,172.0,low,,,NO,NO,PWR,82.08391157524755
310.0,0.42,0.81,1.34,0.005,0.13,0.16,18.60205999,11.99122608,P,62.007,3115,IVAR,,,LJ,,,4e+18,980000000000.0,110.0,low,,,NO,NO,PWR,68.89238377491343
290.0,0.8,0.81,1.13,0.005,0.13,0.13,19.0,11.88649073,P,75.023,3128,IVAR,,,LK,,,1e+19,770000000000.0,130.0,low,,,NO,NO,PWR,87.47000772804935
290.0,0.8,0.81,1.13,0.005,0.13,0.13,18.38021124,11.49136169,P,62.007,3131,IVAR,,,LK,,,2.4e+18,310000000000.0,110.0,low,,,NO,NO,PWR,74.21445169550293
270.0,0.8,0.81,1.13,0.005,0.13,0.13,18.5797836,11.96378783,P,64.56732,3139,IVAR,,,LK,,,3.8e+18,920000000000.0,114.0,low,,,NO,NO,PWR,86.40157702767844
270.0,0.8,0.81,1.13,0.005,0.13,0.13,19.23299611,11.5563025,P,127.08003,3142,IVAR,,,LK,,,1.71e+19,360000000000.0,203.0,low,,,NO,NO,PWR,114.1021964924559
310.0,0.8,0.81,1.13,0.005,0.13,0.13,19.16731733,11.99122608,P,71.71875,3146,IVAR,,,LK,,,1.47e+19,980000000000.0,125.0,low,,,NO,NO,PWR,75.48928440388237
310.0,0.8,0.81,1.13,0.005,0.13,0.13,18.38021124,10.84509804,P,37.583,3149,IVAR,,,LK,,,2.4e+18,70000000000.0,70.0,low,,,NO,NO,PWR,67.17966972872205
290.0,0.21,0.63,1.69,0.014,0.45,0.08,19.13353891,11.8920946,W,63.92523,3154,IVAR,,,BW-A,,,1.36e+19,780000000000.0,113.0,low,,,NO,NO,PWR,73.50410913564048
290.0,0.21,0.63,1.69,0.014,0.45,0.08,18.0,11.04139269,W,40.51875,3161,IVAR,,,BW-A,,,1e+18,110000000000.0,75.0,low,,,NO,NO,PWR,50.557464037635405
270.0,0.21,0.63,1.69,0.014,0.45,0.08,18.61278386,11.07918125,W,67.79787,3166,IVAR,,,BW-A,,,4.1e+18,120000000000.0,119.0,low,,,NO,NO,PWR,69.12242471553235
310.0,0.21,0.63,1.69,0.014,0.45,0.08,18.60205999,11.99122608,W,47.09532,3167,IVAR,,,BW-A,,,4e+18,980000000000.0,86.0,low,,,NO,NO,PWR,49.626946520846744
310.0,0.21,0.63,1.69,0.014,0.45,0.08,19.20411998,11.53147892,W,44.08587,3169,IVAR,,,BW-A,,,1.6e+19,340000000000.0,81.0,low,,,NO,NO,PWR,56.967196451484696
290.0,0.28,0.69,1.63,0.018,0.54,0.09,19.13353891,11.8920946,W,76.35408,3172,IVAR,,,BW-B,,,1.36e+19,780000000000.0,132.0,low,,,NO,NO,PWR,94.44312199517398
290.0,0.28,0.69,1.63,0.018,0.54,0.09,18.68124124,11.50514998,W,65.21075,3174,IVAR,,,BW-B,,,4.8e+18,320000000000.0,115.0,low,,,NO,NO,PWR,81.48880059103784
290.0,0.28,0.69,1.63,0.018,0.54,0.09,19.19589965,11.47712125,W,78.36075000000001,3175,IVAR,,,BW-B,,,1.57e+19,300000000000.0,135.0,low,,,NO,NO,PWR,96.7996765508132
290.0,0.28,0.69,1.63,0.018,0.54,0.09,18.60205999,10.90308999,W,76.35408,3176,IVAR,,,BW-B,,,4e+18,80000000000.0,132.0,low,,,NO,NO,PWR,79.81654505966092
