Repository: uw-cmg/RPV_model_benchmarking

# RPV model benchmarking
Benchmarking and analysis of different models of reactor pressure vessel steel embrittlement

## Run example notebooks in Google Colab:

Make predictions with models, conduct benchmarking and analysis such as embrittlement curves

## Citations

The raw data required to reproduce findings in this repo are available in the data_files folder. The original versions of the data are available online: the UCSB dataset is available on Figshare: 10.6084/m9.figshare.23304227, and the PLOTTER dataset is available online: https://www.astm.org/adje090015-ea.html.

If you find any of the models useful, please cite their respective original reference:

File: model_files/EONY/5fold/eony_5fold_split_1.csv (part 3 of 5)
temperature_C,wt_percent_Cu,wt_percent_Ni,wt_percent_Mn,wt_percent_P,wt_percent_Si,wt_percent_C,log(fluence_n_cm2),log(flux_n_cm2_sec),Product Form,Measured DT41J  [C],index,datatype,Short Plant ID,Matl / PF ID,alloy,PLOTTER-15 Set Name,Nation,fluence_n_cm2,flux_n_cm2_sec,delta_sigma_y_MPa,fluence_group,Measured Unirradiated Value  [C],Un-Irradiated YS  [MPa],YS(u) Known?,Unirradiated T Known?,Reactor Type,EONY Preds
287.7777777777778,0.06,0.62,1.3,0.007,0.18,0.22,19.96894968098134,11.11030759170609,P,71.11111111111111,1770,Plotter,MS2,P1,MS2-P1,Taiwan Surveillance,TAIWAN,9.31e+19,128916228545.3486,,high,-31.66666666666667,,NO,YES,PWR,80.80750593338806
287.7777777777778,0.07,0.07,1.43,0.013,0.49,0.16,19.96894968098134,11.11030759170609,W,38.88888888888889,1771,Plotter,MS2,W1,MS2-W1,Taiwan Surveillance,TAIWAN,9.31e+19,128916228545.3486,,high,-40.0,UN-SPEC,NO,YES,PWR,83.90314737532549
279.4444444444445,0.307,1.045,1.161,0.009,0.252,0.094,19.17609125905568,11.32125879492719,W,143.8888888888889,1772,Plotter,PAL,W2,PAL-W2,USA Surveillance,USA,1.5e+19,209536070377.2991,,low,-51.22222222222222,,NO,YES,PWR,133.81466121379816
280.0,0.194,1.067,1.281,0.009,0.217,0.142,19.37657695705651,11.33370230577087,W,148.7777777777778,1778,Plotter,PAL,W4,PAL-W4,USA Surveillance,USA,2.38e+19,215626585489.5992,,low,-40.66666666666666,UN-SPEC,NO,YES,PWR,110.54088088944955
278.3333333333333,0.25,0.53,1.51,0.011,0.26,0.22,19.2148438480477,10.71821416036661,HAZ,125.9444444444444,1781,Plotter,PAL,H1,PAL-H1,USA Surveillance,USA,1.64e+19,52265385782.28536,,low,,UN-SPEC,NO,NO,PWR,72.88965959343545
274.4444444444445,0.25,0.53,1.51,0.011,0.26,0.22,19.61172330800734,11.75689084387885,HAZ,151.7222222222222,1783,Plotter,PAL,H1,PAL-H1,USA Surveillance,USA,4.09e+19,571335018562.1022,,low,,UN-SPEC,NO,NO,PWR,112.37351725398959
286.0,0.073,0.49,1.34,0.014,0.37,0.22,19.97543180850926,11.04526143741491,P,68.44444444444446,1788,Plotter,SR1,P1,SR1-P1,USA Surveillance,USA,9.45e+19,110984271943.1761,,high,22.22222222222222,472.2905,YES,YES,PWR,88.31549524373352
273.8888888888889,0.21,0.758,1.278,0.009,0.2,0.23,17.90687353472207,8.90563980780227,P,57.11111111111111,1805,Plotter,CPR,P1,CPR-P1,USA Surveillance,USA,8.07e+17,804710758.8332711,,low,-41.66666666666666,,NO,YES,BWR,51.195897135464705
273.8888888888889,0.133,0.537,1.645,0.008,0.253,0.247,17.35983548233989,8.355878897084613,P,8.83333333333333,1807,Plotter,DR3,P1,DR3-P1,USA Surveillance,USA,2.29e+17,226923198.8838153,,low,-20.77777777777778,422.649,YES,YES,BWR,24.60561643549144
278.3333333333333,0.03,0.87,1.38,0.014,0.5,0.069,17.06069784035361,8.717523296836765,W,10.32777777777778,1810,Plotter,LS2,W1,LS2-W1,USA Surveillance,USA,1.15e+17,521823095.6179565,,low,,,NO,NO,BWR,4.994206698150273
273.8888888888889,0.1,0.32,1.43,0.011,0.0,0.0,17.9604707775343,8.935324893209087,W,11.05555555555556,1812,Plotter,PH2,W1,PH2-W1,USA Surveillance,USA,9.13e+17,861638097.6540794,,low,,,NO,NO,BWR,23.87215673404952
273.8888888888889,0.13,0.1,1.19,0.014,0.0,0.0,18.1430148002541,9.162765564816421,W,-3.5,1815,Plotter,HA2,W1,HA2-W1,USA Surveillance,USA,1.39e+18,1454673625.657847,,low,,,NO,NO,BWR,28.897779527527305
278.8888888888889,0.04,0.89,1.45,0.016,0.44,0.0,16.92890769024395,8.489584598376018,W,16.83333333333334,1819,Plotter,NM2,W1,NM2-W1,USA Surveillance,USA,8.49e+16,308734098.5575244,,low,-52.05555555555556,,NO,YES,BWR,4.518530220780414
287.0,0.06,0.73,1.33,0.006,0.19,0.139,19.51188336097887,11.27058597386888,F,41.9081572047787,1828,Plotter,F1,f,F1-f,France Surveillance,FRANCE,3.25e+19,186460126219.162,,low,-68.7159025417893,,NO,YES,PWR,37.3384549451691
287.0,0.04,0.75,1.71,0.007,0.36,0.057,19.38021124171161,11.13891385460161,W,17.1973167337307,1829,Plotter,F1,w,F1-w,France Surveillance,FRANCE,2.4e+19,137693631669.535,,low,-37.0657476253029,,NO,YES,PWR,44.971927593190436
287.0,0.06,0.73,1.33,0.006,0.19,0.139,19.7041505168398,11.34621566983935,F,51.9453074649938,1830,Plotter,F1,f,F1-f,France Surveillance,FRANCE,5.06e+19,221929824561.404,,low,-68.7159025417893,,NO,YES,PWR,46.58970074870016
287.0,0.03,0.62,1.69,0.007,0.37,0.066,19.45484486000851,11.02139506624691,W,22.3543835189226,1833,Plotter,F2,w,F2-w,France Surveillance,FRANCE,2.85e+19,105049760412.827,,low,-51.7766394804271,,NO,YES,PWR,48.707975715383014
287.0,0.066,0.72,1.26,0.008,0.16,0.15,19.58658730467176,11.23789311440621,F,38.1035724547752,1842,Plotter,F3,f,F3-f,France Surveillance,FRANCE,3.86e+19,172939068100.358,,low,-63.9457308292392,,NO,YES,PWR,40.66171981348499
287.0,0.07,0.72,1.4,0.006,0.23,0.155,19.65609820201283,11.32244944549813,F,45.40165427563571,1848,Plotter,F7,f,F7-f,France Surveillance,FRANCE,4.53e+19,210111317254.174,,low,-66.724144812228,,NO,YES,PWR,44.36482670594202
287.0,0.04,0.56,1.59,0.015,0.38,0.06,19.6085260335772,11.31804622024652,W,37.3212334628281,1859,Plotter,F12,w,F12-w,France Surveillance,FRANCE,4.06e+19,207991803278.689,,low,-47.361433150984,,NO,YES,PWR,60.399803970363884
286.0,0.05,0.74,1.41,0.005,0.29,0.142,19.3324384599156,10.91696429180637,F,36.0941780718283,1864,Plotter,F13,f,F13-f,France Surveillance,FRANCE,2.15e+19,82597003457.549,,low,-47.7619320337716,,NO,YES,PWR,31.25942179131287
286.0,0.13,0.08,1.45,0.017,0.34,0.054,19.33445375115093,10.9189795830417,W,30.0483885501684,1865,Plotter,F13,w,F13-w,France Surveillance,FRANCE,2.16e+19,82981175566.6539,,low,-55.9633646364866,,NO,YES,PWR,55.04338402991982
286.0,0.05,0.74,1.41,0.005,0.29,0.142,19.62940959910272,10.95180264638222,F,40.10665666844605,1866,Plotter,F13,f,F13-f,France Surveillance,FRANCE,4.26e+19,89495798319.3277,,low,-47.7619320337716,,NO,YES,PWR,44.00140156381858
284.0,0.08,0.84,1.23,0.009,0.25,0.181,19.35218251811136,10.96479269177263,F,43.559715676451,1873,Plotter,F14,f2,F14-f2,France Surveillance,FRANCE,2.25e+19,92213114754.0984,,low,-60.0573090850599,,NO,YES,PWR,41.782998566429264
287.0,0.03,0.73,1.79,0.008,0.32,0.057,19.04921802267018,11.13966199342901,W,33.83945986632355,1882,Plotter,F15,w,F15-w,France Surveillance,FRANCE,1.12e+19,137931034482.759,,low,-38.3055853685594,,NO,YES,PWR,32.102690493115816
287.0,0.07,0.68,1.4,0.008,0.2,0.164,19.5327543789925,11.2879826174972,F,34.507826912248,1883,Plotter,F15,f,F15-f,France Surveillance,FRANCE,3.41e+19,194080819578.828,,low,-59.8568268717178,,NO,YES,PWR,38.79459972152859
287.0,0.064,0.69,1.32,0.006,0.22,0.138,19.23299611039215,11.27157501632571,F,-0.7661312043578974,1893,Plotter,F17,f,F17-f,France Surveillance,FRANCE,1.71e+19,186885245901.639,,low,-59.9360938965388,,NO,YES,PWR,27.06275033333231
287.0,0.064,0.69,1.32,0.006,0.22,0.138,19.84198480459012,11.29915937763093,F,47.1622489421352,1897,Plotter,F17,f,F17-f,France Surveillance,FRANCE,6.95e+19,199140401146.132,,high,-59.9360938965388,,NO,YES,PWR,54.558984479162596
287.0,0.033,0.64,1.41,0.009,0.35,0.054,19.58658730467176,11.19919747833302,W,54.79624467143879,1900,Plotter,F17,w,F17-w,France Surveillance,FRANCE,3.86e+19,158196721311.475,,low,-60.0460899599569,,NO,YES,PWR,54.00273165579696
287.0,0.03,0.57,1.78,0.005,0.29,0.078,19.42160392686983,11.16296664414575,W,1.628801386765502,1904,Plotter,F21,w,F21-w,France Surveillance,FRANCE,2.64e+19,145534729878.721,,low,-45.3431863096568,,NO,YES,PWR,46.80884475435986
287.0,0.03,0.77,1.73,0.005,0.34,0.061,19.63848925695464,11.25288298335632,W,33.1056760059883,1918,Plotter,F25,w,F25-w,France Surveillance,FRANCE,4.35e+19,179012345679.012,,low,-63.1783605303778,,NO,YES,PWR,59.30836719957391
287.0,0.07,0.67,1.35,0.008,0.18,0.154,19.2405492482826,11.26880965739482,F,14.212925464259,1919,Plotter,F26,f,F26-f,France Surveillance,FRANCE,1.74e+19,185699039487.727,,low,-41.2061437073334,,NO,YES,PWR,27.539099038657113
287.0,0.04,0.6,1.74,0.006,0.39,0.072,19.09691001300806,11.11418662533951,W,26.1476634342551,1928,Plotter,F28,w,F28-w,France Surveillance,FRANCE,1.25e+19,130072840790.843,,low,-58.8958238008067,,NO,YES,PWR,32.323526920691855
287.0,0.07,0.7,1.39,0.005,0.22,0.144,19.49276038902684,11.29963579067238,F,35.0409403510311,1929,Plotter,F28,f,F28-f,France Surveillance,FRANCE,3.11e+19,199358974358.974,,low,-52.3354217846452,,NO,YES,PWR,36.583789974842254
287.0,0.07,0.7,1.39,0.005,0.22,0.144,19.68214507637383,11.35868670952436,F,42.40846694236349,1931,Plotter,F28,f,F28-f,France Surveillance,FRANCE,4.81e+19,228395061728.395,,low,-52.3354217846452,,NO,YES,PWR,45.496819590345694
287.0,0.03,0.72,1.59,0.009,0.36,0.063,19.13033376849501,11.15444263209321,W,9.8479058957059,1934,Plotter,F30,w,F30-w,France Surveillance,FRANCE,1.35e+19,142706131078.224,,low,-24.2695561007796,,NO,YES,PWR,33.20563994880065
286.0,0.05,0.71,1.33,0.006,0.26,0.154,19.18184358794477,10.79516630398393,F,20.1475273500687,1943,Plotter,F32,f,F32-f,France Surveillance,FRANCE,1.52e+19,62397372742.2003,,low,-54.6858500474389,,NO,YES,PWR,26.196204421362683
287.0,0.057,0.69,1.42,0.005,0.22,0.164,19.54282542695918,11.29289367032498,F,35.6259891715145,1947,Plotter,F37,f,F37-f,France Surveillance,FRANCE,3.49e+19,196287964004.499,,low,-64.7725060607402,,NO,YES,PWR,38.85694816849783
287.0,0.033,0.64,1.46,0.008,0.4,0.055,19.41161970596323,11.16168794932904,W,23.4786779642611,1948,Plotter,F37,w,F37-w,France Surveillance,FRANCE,2.58e+19,145106861642.295,,low,-55.476048945021,,NO,YES,PWR,44.31219239538926
287.0,0.03,0.78,1.75,0.003,0.3,0.057,19.13353890837022,11.10334412301347,W,19.7141461180325,1952,Plotter,F38,w,F38-w,France Surveillance,FRANCE,1.36e+19,126865671641.791,,low,-59.5082593783983,,NO,YES,PWR,32.3507744052093
287.0,0.06,0.71,1.35,0.007,0.22,0.156,19.71011736511182,11.31584083834399,F,53.7069520064072,1961,Plotter,F39,f,F39-f,France Surveillance,FRANCE,5.13e+19,206938281565.147,,low,-52.4490522223906,,NO,YES,PWR,47.1374822484561
287.0,0.04,0.55,1.58,0.014,0.38,0.055,19.10720996964787,11.15733226561099,W,27.6879262239356,1964,Plotter,F40,w,F40-w,France Surveillance,FRANCE,1.28e+19,143658810325.477,,low,-49.527062796519,,NO,YES,PWR,33.51054359072711
287.0,0.04,0.55,1.58,0.014,0.38,0.055,19.41497334797082,11.17944490106327,W,44.73137642853201,1966,Plotter,F40,w,F40-w,France Surveillance,FRANCE,2.6e+19,151162790697.674,,low,-49.527062796519,,NO,YES,PWR,47.7598728548256
287.0,0.04,0.55,1.58,0.014,0.38,0.055,19.54900326202579,11.22328240400637,W,64.7619068566646,1968,Plotter,F40,w,F40-w,France Surveillance,FRANCE,3.54e+19,167217760982.522,,low,-49.527062796519,,NO,YES,PWR,55.728598206935835
287.0,0.06,0.67,1.35,0.008,0.23,0.166,19.25527250510331,11.30832923440548,F,41.7891445490313,1969,Plotter,F41,f,F41-f,France Surveillance,FRANCE,1.8e+19,203389830508.475,,low,-63.3083757721774,,NO,YES,PWR,28.009886971068504
287.0,0.03,0.68,1.58,0.01,0.4,0.06,19.12385164096709,11.17690837026926,W,17.5002793354592,1970,Plotter,F41,w,F41-w,France Surveillance,FRANCE,1.33e+19,150282485875.706,,low,-36.6212018184298,,NO,YES,PWR,33.12541505092933
287.0,0.03,0.64,1.43,0.009,0.36,0.059,19.52244423350632,11.17687447744993,W,38.56096296646619,1976,Plotter,F45,w,F45-w,France Surveillance,FRANCE,3.33e+19,150270758122.744,,low,-62.883123059803,,NO,YES,PWR,50.32356571215316
287.0,0.06,0.7,1.28,0.007,0.25,0.149,19.50650503240487,11.2848300353341,F,38.02096422811019,1977,Plotter,F45,f,F45-f,France Surveillance,FRANCE,3.21e+19,192677070828.331,,low,-68.9751038621197,,NO,YES,PWR,37.05803213894215
287.0,0.03,0.64,1.43,0.009,0.36,0.059,19.37291200297011,11.15123700589934,W,30.7298111057074,1978,Plotter,F45,w,F45-w,France Surveillance,FRANCE,2.36e+19,141656662665.066,,low,-62.883123059803,,NO,YES,PWR,42.364812683066745
287.0,0.03,0.64,1.43,0.009,0.36,0.059,19.17609125905568,11.20807554506204,W,15.7015977598817,1980,Plotter,F45,w,F45-w,France Surveillance,FRANCE,1.5e+19,161463939720.129,,low,-62.883123059803,,NO,YES,PWR,33.77496584767245
287.0,0.06,0.73,1.43,0.006,0.28,0.157,19.22530928172586,11.24530591014212,F,15.679212534565,1981,Plotter,F46,f,F46-f,France Surveillance,FRANCE,1.68e+19,175916230366.492,,low,-41.4435396924089,,NO,YES,PWR,27.10597505774181
287.0,0.06,0.73,1.43,0.006,0.28,0.157,19.52762990087134,11.2628120778618,F,21.3223954073874,1983,Plotter,F46,f,F46-f,France Surveillance,FRANCE,3.37e+19,183152173913.043,,low,-41.4435396924089,,NO,YES,PWR,38.39063927101275
286.0,0.05,0.72,1.49,0.008,0.32,0.149,18.66275783168157,10.89264253689447,F,16.8127409588386,1987,Plotter,F47,f2,F47-f2,France Surveillance,FRANCE,4.6e+18,78098471986.4177,,low,-44.160427053052,,NO,YES,PWR,14.829891602425672
286.0,0.05,0.66,1.4,0.005,0.33,0.138,19.62838893005031,10.94534189181146,F,24.20220152402401,1991,Plotter,F47,f1,F47-f1,France Surveillance,FRANCE,4.25e+19,88174273858.9212,,low,-68.4035164391508,,NO,YES,PWR,43.9110486787863
286.0,0.08,0.65,1.52,0.009,0.33,0.141,19.08635983067475,10.76621354456369,F,28.907935962884,2008,Plotter,F51,f2,F51-f2,France Surveillance,FRANCE,1.22e+19,58373205741.6268,,low,-57.8661962963032,,NO,YES,PWR,31.126002132177106
284.0,0.07,0.69,1.4,0.008,0.26,0.155,19.36735592102602,11.05433281070278,F,33.2487921516841,2011,Plotter,F52,f2,F52-f2,France Surveillance,FRANCE,2.33e+19,113326848249.027,,low,-43.3863689934401,,NO,YES,PWR,34.558989215792636
284.0,0.07,0.71,1.39,0.013,0.26,0.166,19.71096311899528,10.85665707719419,F,51.99262114445608,2015,Plotter,F52,f1,F52-f1,France Surveillance,FRANCE,5.14e+19,71888111888.1119,,low,-52.5091474529399,,NO,YES,PWR,52.21920277348636
284.0,0.07,0.69,1.4,0.008,0.26,0.155,19.17897694729317,10.86595383696993,F,21.7331787157232,2018,Plotter,F52,f2,F52-f2,France Surveillance,FRANCE,1.51e+19,73443579766.537,,low,-43.3863689934401,,NO,YES,PWR,27.82092367853866
287.0,0.03,0.52,1.88,0.005,0.33,0.074,19.23044892137827,11.16749108729377,W,8.737899656999303,2030,Plotter,F57,w,F57-w,France Surveillance,FRANCE,1.7e+19,147058823529.412,,low,-49.7210119265331,,NO,YES,PWR,38.76894815462284
287.0,0.044,0.72,1.35,0.006,0.27,0.143,19.75050839485134,11.36365286566662,F,41.21325741324629,2039,Plotter,F59,f,F59-f,France Surveillance,FRANCE,5.63e+19,231021748050.882,,low,-37.3735434368196,,NO,YES,PWR,49.22550421753857
287.0,0.041,0.57,1.64,0.013,0.34,0.065,19.6222140229663,11.23535849378157,W,48.79930329335,2040,Plotter,F59,w,F59-w,France Surveillance,FRANCE,4.19e+19,171932704144.44,,low,-47.4706842400059,,NO,YES,PWR,61.700885815877875
287.0,0.06,0.71,1.26,0.008,0.18,0.143,19.54777470538782,11.27269380693097,F,32.5290692485058,2043,Plotter,F60,f,F60-f,France Surveillance,FRANCE,3.53e+19,187367303609.342,,low,-49.1918131536831,,NO,YES,PWR,38.88476188153156
287.0,0.12,0.64,1.29,0.011,0.24,0.26,19.58206336291171,10.52731631815783,P,71.94444444444443,2047,Plotter,CC1,P1,CC1-P1,USA Surveillance,USA,3.82e+19,33675675668.05136,,low,-5.222222222222221,474,YES,YES,PWR,70.2358645538284
287.0,0.18,0.16,1.05,0.014,0.2,0.15,19.58206336291171,10.52731631815783,W,44.66666666666666,2049,Plotter,CC1,W1,CC1-W1,USA Surveillance,USA,3.82e+19,33675675668.05136,,low,-51.83333333333333,515,YES,YES,PWR,72.83264666912422
290.0,0.01,0.01,1.67,0.003,0.15,0.13,19.13353891,11.8920946,P,3.46283,2053,IVAR,,,CM1,,,1.36e+19,780000000000.0,7.0,low,,,NO,NO,PWR,29.57752381006509
290.0,0.01,0.01,1.67,0.003,0.15,0.13,19.19589965,11.47712125,P,4.967000000000001,2058,IVAR,,,CM1,,,1.57e+19,300000000000.0,10.0,low,,,NO,NO,PWR,31.779143249727337
290.0,0.01,0.01,1.67,0.003,0.15,0.13,17.47712125,11.0,P,-7.66848,2059,IVAR,,,CM1,,,3e+17,100000000000.0,-16.0,low,,,NO,NO,PWR,4.392916879180505
290.0,0.01,0.01,1.65,0.041,0.16,0.14,19.52113808,11.98677173,P,36.41808,2074,IVAR,,,CM2,,,3.32e+19,970000000000.0,68.0,low,,,NO,NO,PWR,64.80787124032399
290.0,0.01,0.01,1.65,0.041,0.16,0.14,18.04139269,11.0,P,10.58547,2080,IVAR,,,CM2,,,1.1e+18,100000000000.0,21.0,low,,,NO,NO,PWR,11.796551201353907
290.0,0.02,0.85,1.6,0.006,0.16,0.13,17.60205999,11.70757018,P,0.49067,2090,IVAR,,,CM3,,,4e+17,510000000000.0,1.0,low,,,NO,NO,PWR,5.166459726791084
290.0,0.02,0.85,1.6,0.006,0.16,0.13,18.0,11.50514998,P,8.52363,2099,IVAR,,,CM3,,,1e+18,320000000000.0,17.0,low,,,NO,NO,PWR,8.168890088095537
270.0,0.02,0.85,1.6,0.006,0.16,0.13,18.5797836,11.96378783,P,6.48323,2108,IVAR,,,CM3,,,3.8e+18,920000000000.0,13.0,low,,,NO,NO,PWR,24.864943687378158
270.0,0.02,0.85,1.6,0.006,0.16,0.13,18.41497335,10.90308999,P,6.991319999999999,2112,IVAR,,,CM3,,,2.6e+18,80000000000.0,14.0,low,,,NO,NO,PWR,20.567540240688317
290.0,0.02,0.86,1.53,0.031,0.16,0.16,18.60205999,10.90308999,P,15.83387,2131,IVAR,,,CM4,,,4e+18,80000000000.0,31.0,low,,,NO,NO,PWR,18.823471499789964
270.0,0.02,0.86,1.53,0.031,0.16,0.16,19.18184359,11.96378783,P,30.67388,2133,IVAR,,,CM4,,,1.52e+19,920000000000.0,58.0,low,,,NO,NO,PWR,57.29597947771669
290.0,0.02,0.86,1.61,0.05,0.16,0.15,19.52113808,11.98677173,P,33.52923,2144,IVAR,,,CM5,,,3.32e+19,970000000000.0,63.0,low,,,NO,NO,PWR,65.80083125608233
290.0,0.02,0.86,1.61,0.05,0.16,0.15,18.68124124,11.50514998,P,32.95548,2147,IVAR,,,CM5,,,4.8e+18,320000000000.0,62.0,low,,,NO,NO,PWR,25.01974948298905
270.0,0.02,0.86,1.61,0.05,0.16,0.15,18.61278386,11.07918125,P,20.12907,2155,IVAR,,,CM5,,,4.1e+18,120000000000.0,39.0,low,,,NO,NO,PWR,36.106625009394236
290.0,0.02,1.68,1.5,0.007,0.17,0.15,18.25527251,11.8920946,P,0.49067,2161,IVAR,,,CM6,,,1.8e+18,780000000000.0,1.0,low,,,NO,NO,PWR,10.837533316700398
290.0,0.02,1.68,1.5,0.007,0.17,0.15,17.60205999,11.41497335,P,1.47603,2165,IVAR,,,CM6,,,4e+17,260000000000.0,3.0,low,,,NO,NO,PWR,5.1088621997159915
310.0,0.02,1.68,1.5,0.007,0.17,0.15,19.20411998,11.53147892,P,17.97075,2178,IVAR,,,CM6,,,1.6e+19,340000000000.0,35.0,low,,,NO,NO,PWR,14.169584317735328
290.0,0.02,1.68,1.5,0.007,0.17,0.15,19.95904139,13.32221929,P,94.84827,2181,BR2,,,CM6,,,9.1e+19,21000000000000.0,159.0,high,,,NO,NO,PWR,77.05749543015769
290.0,0.0,1.7,1.55,0.047,0.17,0.16,19.52113808,11.98677173,P,53.83403,2191,IVAR,,,CM7,,,3.32e+19,970000000000.0,97.0,low,,,NO,NO,PWR,60.3955181407329
290.0,0.0,1.7,1.55,0.047,0.17,0.16,17.60205999,11.41497335,P,2.96412,2192,IVAR,,,CM7,,,4e+17,260000000000.0,6.0,low,,,NO,NO,PWR,6.629269355411467
290.0,0.0,1.7,1.55,0.047,0.17,0.16,18.04139269,11.0,P,14.77347,2197,IVAR,,,CM7,,,1.1e+18,100000000000.0,29.0,low,,,NO,NO,PWR,10.993399543050515
290.0,0.01,0.86,0.01,0.004,0.14,0.13,18.53147892,11.8920946,P,3.46283,2209,IVAR,,,CM8,,,3.4e+18,780000000000.0,7.0,low,,,NO,NO,PWR,14.279878712353186
290.0,0.01,0.86,0.01,0.004,0.14,0.13,18.04139269,11.0,P,2.96412,2217,IVAR,,,CM8,,,1.1e+18,100000000000.0,6.0,low,,,NO,NO,PWR,8.122344446457735
270.0,0.01,0.86,0.01,0.004,0.14,0.13,18.5797836,11.96378783,P,-0.48933,2219,IVAR,,,CM8,,,3.8e+18,920000000000.0,-1.0,low,,,NO,NO,PWR,23.57270859611434
270.0,0.01,0.86,0.01,0.004,0.14,0.13,18.61278386,11.07918125,P,5.47107,2222,IVAR,,,CM8,,,4.1e+18,120000000000.0,11.0,low,,,NO,NO,PWR,24.48553612411892
270.0,0.01,0.86,0.85,0.003,0.15,0.15,18.5797836,11.96378783,P,5.47107,2239,IVAR,,,CM9,,,3.8e+18,920000000000.0,11.0,low,,,NO,NO,PWR,23.586088929204102
270.0,0.01,0.86,0.85,0.003,0.15,0.15,18.61278386,11.07918125,P,6.48323,2242,IVAR,,,CM9,,,4.1e+18,120000000000.0,13.0,low,,,NO,NO,PWR,24.499434596069495
290.0,0.02,0.88,1.66,0.008,0.17,0.16,17.84509804,11.8920946,P,5.47107,2249,IVAR,,,CM10,,,7e+17,780000000000.0,11.0,low,,,NO,NO,PWR,7.07287159627843
290.0,0.02,0.88,1.66,0.008,0.17,0.16,17.60205999,11.41497335,P,0.98268,2257,IVAR,,,CM10,,,4e+17,260000000000.0,2.0,low,,,NO,NO,PWR,5.346588371098618
290.0,0.02,0.88,1.66,0.008,0.17,0.16,18.68124124,11.50514998,P,13.19292,2260,IVAR,,,CM10,,,4.8e+18,320000000000.0,26.0,low,,,NO,NO,PWR,18.52112541179946
290.0,0.02,0.88,1.66,0.008,0.17,0.16,18.04139269,11.0,P,4.967000000000001,2265,IVAR,,,CM10,,,1.1e+18,100000000000.0,10.0,low,,,NO,NO,PWR,8.866313767705787
290.0,0.02,0.88,1.66,0.008,0.17,0.16,18.38021124,10.90308999,P,4.967000000000001,2266,IVAR,,,CM10,,,2.4e+18,80000000000.0,10.0,low,,,NO,NO,PWR,13.096413373889884
270.0,0.02,0.88,1.66,0.008,0.17,0.16,18.41497335,10.90308999,P,13.19292,2272,IVAR,,,CM10,,,2.6e+18,80000000000.0,26.0,low,,,NO,NO,PWR,21.284627634418356
310.0,0.02,0.88,1.66,0.008,0.17,0.16,18.60205999,11.99122608,P,1.97072,2274,IVAR,,,CM10,,,4e+18,980000000000.0,4.0,low,,,NO,NO,PWR,7.414462533430302
290.0,0.34,0.85,1.64,0.006,0.18,0.15,17.84509804,11.8920946,P,37.583,2282,IVAR,,,CM11,,,7e+17,780000000000.0,70.0,low,,,NO,NO,PWR,69.15772573973791
290.0,0.34,0.85,1.64,0.006,0.18,0.15,17.60205999,11.41497335,P,29.54112,2291,IVAR,,,CM11,,,4e+17,260000000000.0,56.0,low,,,NO,NO,PWR,67.23891558455341
290.0,0.34,0.85,1.64,0.006,0.18,0.15,17.36172784,10.84509804,P,27.85203,2297,IVAR,,,CM11,,,2.3e+17,70000000000.0,53.0,low,,,NO,NO,PWR,65.74254053254784
290.0,0.34,0.85,1.64,0.006,0.18,0.15,17.47712125,11.0,P,34.68075,2298,IVAR,,,CM11,,,3e+17,100000000000.0,65.0,low,,,NO,NO,PWR,66.41805460105888
270.0,0.34,0.85,1.64,0.006,0.18,0.15,19.23299611,11.5563025,P,182.84928,2305,IVAR,,,CM11,,,1.71e+19,360000000000.0,272.0,low,,,NO,NO,PWR,116.75070286360959
310.0,0.34,0.85,1.64,0.006,0.18,0.15,18.5797836,11.04139269,P,65.21075,2313,IVAR,,,CM11,,,3.8e+18,110000000000.0,115.0,low,,,NO,NO,PWR,70.00367156885866
290.0,0.86,0.84,1.65,0.006,0.17,0.15,18.53147892,11.8920946,P,68.448,2316,IVAR,,,CM12,,,3.4e+18,780000000000.0,120.0,low,,,NO,NO,PWR,77.45414642333677
290.0,0.86,0.84,1.65,0.006,0.17,0.15,19.19589965,11.47712125,P,100.51563,2323,IVAR,,,CM12,,,1.57e+19,300000000000.0,167.0,low,,,NO,NO,PWR,95.54619827445556
310.0,0.86,0.84,1.65,0.006,0.17,0.15,18.5797836,11.04139269,P,47.09532,2334,IVAR,,,CM12,,,3.8e+18,110000000000.0,86.0,low,,,NO,NO,PWR,69.33195548099428
290.0,0.11,0.83,1.61,0.004,0.16,0.15,18.92941893,11.41497335,P,51.98012,2346,IVAR,,,CM13,,,8.5e+18,260000000000.0,94.0,low,,,NO,NO,PWR,40.12649854786771
290.0,0.11,0.83,1.61,0.004,0.16,0.15,19.19589965,11.47712125,P,63.28447999999999,2347,IVAR,,,CM13,,,1.57e+19,300000000000.0,112.0,low,,,NO,NO,PWR,48.60496976805836
270.0,0.11,0.83,1.61,0.004,0.16,0.15,18.41497335,10.90308999,P,38.75328,2356,IVAR,,,CM13,,,2.6e+18,80000000000.0,72.0,low,,,NO,NO,PWR,36.80438018946164
270.0,0.11,0.83,1.62,0.04,0.17,0.16,19.18184359,11.96378783,P,57.57803,2377,IVAR,,,CM14,,,1.52e+19,920000000000.0,103.0,low,,,NO,NO,PWR,82.70835828277635
310.0,0.11,0.83,1.62,0.04,0.17,0.16,18.5797836,11.04139269,P,21.21627,2383,IVAR,,,CM14,,,3.8e+18,110000000000.0,41.0,low,,,NO,NO,PWR,26.054266356482202
290.0,0.22,0.02,1.59,0.002,0.15,0.14,19.13353891,11.8920946,P,23.40675,2391,IVAR,,,CM15,,,1.36e+19,780000000000.0,45.0,low,,,NO,NO,PWR,46.244475102929435
290.0,0.22,0.02,1.59,0.002,0.15,0.14,19.52113808,11.98677173,P,26.73267,2392,IVAR,,,CM15,,,3.32e+19,970000000000.0,51.0,low,,,NO,NO,PWR,62.684246462818294
290.0,0.22,0.02,1.59,0.002,0.15,0.14,17.30103,11.41497335,P,0.98268,2393,IVAR,,,CM15,,,2e+17,260000000000.0,2.0,low,,,NO,NO,PWR,20.230828808397845
290.0,0.22,0.02,1.59,0.002,0.15,0.14,18.68124124,11.50514998,P,22.30883,2397,IVAR,,,CM15,,,4.8e+18,320000000000.0,43.0,low,,,NO,NO,PWR,34.334874968967675
290.0,0.22,0.02,1.59,0.002,0.15,0.14,18.04139269,11.0,P,25.61867,2402,IVAR,,,CM15,,,1.1e+18,100000000000.0,49.0,low,,,NO,NO,PWR,25.169813895664692
290.0,0.22,0.02,1.59,0.002,0.15,0.14,18.38021124,10.90308999,P,17.43452,2403,IVAR,,,CM15,,,2.4e+18,80000000000.0,34.0,low,,,NO,NO,PWR,29.20113319180394
270.0,0.22,0.02,1.59,0.002,0.15,0.14,18.5797836,11.96378783,P,32.95548,2405,IVAR,,,CM15,,,3.8e+18,920000000000.0,62.0,low,,,NO,NO,PWR,41.03096407187748
310.0,0.22,0.02,1.59,0.002,0.15,0.14,18.60205999,11.99122608,P,25.06368,2411,IVAR,,,CM15,,,4e+18,980000000000.0,48.0,low,,,NO,NO,PWR,23.96117117872107
290.0,0.22,0.82,1.58,0.004,0.25,0.16,18.87506126,11.98677173,P,71.06192,2423,IVAR,,,CM16,,,7.5e+18,970000000000.0,124.0,low,,,NO,NO,PWR,64.65277663373146
290.0,0.22,0.82,1.58,0.004,0.25,0.16,19.52113808,11.98677173,P,89.26666999999999,2426,IVAR,,,CM16,,,3.32e+19,970000000000.0,151.0,low,,,NO,NO,PWR,89.25008322096595
290.0,0.22,0.82,1.58,0.004,0.25,0.16,17.60205999,11.41497335,P,13.71843,2428,IVAR,,,CM16,,,4e+17,260000000000.0,27.0,low,,,NO,NO,PWR,46.97585044939574
290.0,0.22,0.82,1.58,0.004,0.25,0.16,18.0,11.50514998,P,38.75328,2429,IVAR,,,CM16,,,1e+18,320000000000.0,72.0,low,,,NO,NO,PWR,50.17927955636706
290.0,0.22,0.82,1.58,0.004,0.25,0.16,17.36172784,10.84509804,P,13.19292,2434,IVAR,,,CM16,,,2.3e+17,70000000000.0,26.0,low,,,NO,NO,PWR,45.59167926019282
290.0,0.22,0.82,1.58,0.004,0.25,0.16,18.38021124,10.90308999,P,83.08988,2437,IVAR,,,CM16,,,2.4e+18,80000000000.0,142.0,low,,,NO,NO,PWR,54.820160507126666
270.0,0.22,0.82,1.58,0.004,0.25,0.16,18.5797836,11.96378783,P,64.56732,2439,IVAR,,,CM16,,,3.8e+18,920000000000.0,114.0,low,,,NO,NO,PWR,66.91294158667583
310.0,0.22,0.82,1.58,0.004,0.25,0.16,18.60205999,11.99122608,P,51.36483,2445,IVAR,,,CM16,,,4e+18,980000000000.0,93.0,low,,,NO,NO,PWR,49.578770389152126
290.0,0.22,1.59,1.54,0.004,0.25,0.16,18.92941893,11.41497335,P,183.70443,2465,IVAR,,,CM17,,,8.5e+18,260000000000.0,273.0,low,,,NO,NO,PWR,110.48361442380508
290.0,0.22,1.59,1.54,0.004,0.25,0.16,18.04139269,11.0,P,73.69728,2469,IVAR,,,CM17,,,1.1e+18,100000000000.0,128.0,low,,,NO,NO,PWR,94.47990253530163
290.0,0.22,1.59,1.54,0.004,0.25,0.16,18.38021124,10.90308999,P,133.99248,2470,IVAR,,,CM17,,,2.4e+18,80000000000.0,212.0,low,,,NO,NO,PWR,98.90478098339409
310.0,0.22,1.59,1.54,0.004,0.25,0.16,19.20411998,11.53147892,P,143.37792,2481,IVAR,,,CM17,,,1.6e+19,340000000000.0,224.0,low,,,NO,NO,PWR,101.56776003300708
310.0,0.22,1.59,1.54,0.004,0.25,0.16,18.5797836,11.04139269,P,89.95968,2483,IVAR,,,CM17,,,3.8e+18,110000000000.0,152.0,low,,,NO,NO,PWR,93.62608144165505
290.0,0.43,0.02,1.7,0.002,0.15,0.14,18.25527251,11.8920946,P,34.10432,2487,IVAR,,,CM18,,,1.8e+18,780000000000.0,64.0,low,,,NO,NO,PWR,34.948571900533025
290.0,0.43,0.02,1.7,0.002,0.15,0.14,18.92941893,11.98677173,P,41.70243,2491,IVAR,,,CM18,,,8.5e+18,970000000000.0,77.0,low,,,NO,NO,PWR,47.705326893994815
290.0,0.43,0.02,1.7,0.002,0.15,0.14,17.30103,11.41497335,P,15.83387,2494,IVAR,,,CM18,,,2e+17,260000000000.0,31.0,low,,,NO,NO,PWR,27.47487349653813
290.0,0.43,0.02,1.7,0.002,0.15,0.14,18.38021124,11.49136169,P,35.83763,2497,IVAR,,,CM18,,,2.4e+18,310000000000.0,67.0,low,,,NO,NO,PWR,36.6447143788125
290.0,0.43,0.02,1.7,0.002,0.15,0.14,17.36172784,10.84509804,P,22.85712,2501,IVAR,,,CM18,,,2.3e+17,70000000000.0,44.0,low,,,NO,NO,PWR,27.75587324763472
270.0,0.43,0.02,1.7,0.002,0.15,0.14,19.18184359,11.96378783,P,44.68508,2509,IVAR,,,CM18,,,1.52e+19,920000000000.0,82.0,low,,,NO,NO,PWR,73.01276524967943
270.0,0.43,0.02,1.7,0.002,0.15,0.14,18.61278386,11.07918125,P,38.75328,2511,IVAR,,,CM18,,,4.1e+18,120000000000.0,72.0,low,,,NO,NO,PWR,49.54878686340614
310.0,0.43,0.02,1.7,0.002,0.15,0.14,18.38021124,10.84509804,P,23.95772,2516,IVAR,,,CM18,,,2.4e+18,70000000000.0,46.0,low,,,NO,NO,PWR,29.730032772717745
310.0,0.43,0.02,1.7,0.002,0.15,0.14,18.5797836,11.04139269,P,26.73267,2517,IVAR,,,CM18,,,3.8e+18,110000000000.0,51.0,low,,,NO,NO,PWR,31.19819191295278
290.0,0.42,0.85,1.63,0.005,0.16,0.16,17.77815125,11.8573325,P,39.34043,2519,IVAR,,,CM19,,,6e+17,720000000000.0,73.0,low,,,NO,NO,PWR,68.5060971101241
290.0,0.42,0.85,1.63,0.005,0.16,0.16,17.30103,11.41497335,P,18.50832,2528,IVAR,,,CM19,,,2e+17,260000000000.0,36.0,low,,,NO,NO,PWR,65.37194846261843
290.0,0.42,0.85,1.63,0.005,0.16,0.16,17.47712125,11.0,P,38.75328,2536,IVAR,,,CM19,,,3e+17,100000000000.0,72.0,low,,,NO,NO,PWR,66.36467114270373
290.0,0.43,1.69,1.63,0.006,0.16,0.16,17.60205999,11.70757018,P,32.95548,2552,IVAR,,,CM20,,,4e+17,510000000000.0,62.0,low,,,NO,NO,PWR,137.24130617683676
290.0,0.43,1.69,1.63,0.006,0.16,0.16,17.77815125,11.8573325,P,50.75088,2553,IVAR,,,CM20,,,6e+17,720000000000.0,92.0,low,,,NO,NO,PWR,138.7704953321351
290.0,0.43,1.69,1.63,0.006,0.16,0.16,19.13353891,11.8920946,P,189.728,2560,IVAR,,,CM20,,,1.36e+19,780000000000.0,280.0,low,,,NO,NO,PWR,165.3787272188862
290.0,0.43,1.69,1.63,0.006,0.16,0.16,17.60205999,11.41497335,P,54.45468,2563,IVAR,,,CM20,,,4e+17,260000000000.0,98.0,low,,,NO,NO,PWR,137.24130617683676
290.0,0.43,1.69,1.63,0.006,0.16,0.16,17.36172784,10.84509804,P,31.812,2569,IVAR,,,CM20,,,2.3e+17,70000000000.0,60.0,low,,,NO,NO,PWR,135.48665819098878
290.0,0.43,1.69,1.63,0.006,0.16,0.16,18.04139269,11.0,P,124.04267,2571,IVAR,,,CM20,,,1.1e+18,100000000000.0,199.0,low,,,NO,NO,PWR,141.55739000152448
290.0,0.43,1.69,1.63,0.006,0.16,0.16,18.60205999,10.90308999,P,201.08883,2573,IVAR,,,CM20,,,4e+18,80000000000.0,293.0,low,,,NO,NO,PWR,150.48540142632893
270.0,0.43,1.69,1.63,0.006,0.16,0.16,18.41497335,10.90308999,P,197.56907,2578,IVAR,,,CM20,,,2.6e+18,80000000000.0,289.0,low,,,NO,NO,PWR,154.37545257795082
310.0,0.43,1.69,1.63,0.006,0.16,0.16,18.5797836,11.04139269,P,133.21907,2585,IVAR,,,CM20,,,3.8e+18,110000000000.0,211.0,low,,,NO,NO,PWR,141.02883894581313
290.0,0.42,0.84,0.01,0.002,0.14,0.14,17.30103,11.41497335,P,18.50832,2595,IVAR,,,CM21,,,2e+17,260000000000.0,36.0,low,,,NO,NO,PWR,64.52015311356192
290.0,0.42,0.84,0.01,0.002,0.14,0.14,18.0,11.50514998,P,42.89147,2597,IVAR,,,CM21,,,1e+18,320000000000.0,79.0,low,,,NO,NO,PWR,69.47670862125706
290.0,0.42,0.84,0.01,0.002,0.14,0.14,18.38021124,11.49136169,P,59.46812,2598,IVAR,,,CM21,,,2.4e+18,310000000000.0,106.0,low,,,NO,NO,PWR,74.08660983606117
290.0,0.42,0.84,0.01,0.002,0.14,0.14,18.68124124,11.50514998,P,63.92523,2599,IVAR,,,CM21,,,4.8e+18,320000000000.0,113.0,low,,,NO,NO,PWR,79.33326970147326
270.0,0.42,0.84,0.01,0.002,0.14,0.14,18.61278386,11.07918125,P,60.73488,2612,IVAR,,,CM21,,,4.1e+18,120000000000.0,108.0,low,,,NO,NO,PWR,86.78917044880674
290.0,0.42,0.84,0.84,0.002,0.14,0.14,18.87506126,11.98677173,P,79.70523,2625,IVAR,,,CM22,,,7.5e+18,970000000000.0,137.0,low,,,NO,NO,PWR,83.75844696448904
290.0,0.42,0.84,0.84,0.002,0.14,0.14,19.13353891,11.8920946,P,89.26666999999999,2626,IVAR,,,CM22,,,1.36e+19,780000000000.0,151.0,low,,,NO,NO,PWR,91.34366291925092
290.0,0.42,0.84,0.84,0.002,0.14,0.14,19.52113808,11.98677173,P,99.09075,2627,IVAR,,,CM22,,,3.32e+19,970000000000.0,165.0,low,,,NO,NO,PWR,107.75305622483707
290.0,0.42,0.84,0.84,0.002,0.14,0.14,17.60205999,11.41497335,P,30.10683,2629,IVAR,,,CM22,,,4e+17,260000000000.0,57.0,low,,,NO,NO,PWR,66.25055946464504
290.0,0.42,0.84,0.84,0.002,0.14,0.14,18.38021124,11.49136169,P,74.35947,2631,IVAR,,,CM22,,,2.4e+18,310000000000.0,129.0,low,,,NO,NO,PWR,74.09083216663197
290.0,0.42,0.84,0.84,0.002,0.14,0.14,17.47712125,11.0,P,28.41372,2636,IVAR,,,CM22,,,3e+17,100000000000.0,54.0,low,,,NO,NO,PWR,65.47264157076447
270.0,0.42,0.84,0.84,0.002,0.14,0.14,19.23299611,11.5563025,P,156.192,2643,IVAR,,,CM22,,,1.71e+19,360000000000.0,240.0,low,,,NO,NO,PWR,112.8849431378961
310.0,0.42,0.84,0.84,0.002,0.14,0.14,18.60205999,11.36172784,P,65.21075,2648,IVAR,,,CM22,,,4e+18,230000000000.0,115.0,low,,,NO,NO,PWR,69.08851232658627
290.0,0.01,0.83,1.62,0.002,0.15,0.26,17.84509804,11.8920946,P,4.967000000000001,2652,IVAR,,,CM23,,,7e+17,780000000000.0,10.0,low,,,NO,NO,PWR,6.60715529435054
290.0,0.01,0.83,1.62,0.002,0.15,0.26,19.19589965,11.47712125,P,2.96412,2660,IVAR,,,CM23,,,1.57e+19,300000000000.0,6.0,low,,,NO,NO,PWR,31.290703023959296
290.0,0.01,0.83,1.62,0.002,0.15,0.26,17.47712125,11.0,P,-2.91588,2661,IVAR,,,CM23,,,3e+17,100000000000.0,-6.0,low,,,NO,NO,PWR,4.325398466384227
290.0,0.01,0.83,1.62,0.002,0.15,0.26,18.04139269,11.0,P,9.551870000000001,2662,IVAR,,,CM23,,,1.1e+18,100000000000.0,19.0,low,,,NO,NO,PWR,8.282507487127901
290.0,0.01,0.83,1.62,0.002,0.15,0.26,18.60205999,10.90308999,P,6.991319999999999,2663,IVAR,,,CM23,,,4e+18,80000000000.0,14.0,low,,,NO,NO,PWR,15.794122068245947
270.0,0.01,0.83,1.62,0.002,0.15,0.26,19.18184359,11.96378783,P,12.14592,2665,IVAR,,,CM23,,,1.52e+19,920000000000.0,24.0,low,,,NO,NO,PWR,48.07506914443861
310.0,0.01,0.83,1.62,0.002,0.15,0.26,19.16731733,11.99122608,P,6.48323,2669,IVAR,,,CM23,,,1.47e+19,980000000000.0,13.0,low,,,NO,NO,PWR,13.27782949531462
290.0,0.02,0.87,1.65,0.006,0.15,0.34,18.25527251,11.8920946,P,-2.43325,2673,IVAR,,,CM24,,,1.8e+18,780000000000.0,-5.0,low,,,NO,NO,PWR,11.077951742405675
290.0,0.02,0.87,1.65,0.006,0.15,0.34,18.0,11.50514998,P,-2.43325,2678,IVAR,,,CM24,,,1e+18,320000000000.0,-5.0,low,,,NO,NO,PWR,8.257017715827109
290.0,0.02,0.87,1.65,0.006,0.15,0.34,18.68124124,11.50514998,P,8.52363,2679,IVAR,,,CM24,,,4.8e+18,320000000000.0,17.0,low,,,NO,NO,PWR,18.090219442713156
290.0,0.02,0.87,1.65,0.006,0.15,0.34,18.60205999,10.90308999,P,2.46675,2683,IVAR,,,CM24,,,4e+18,80000000000.0,5.0,low,,,NO,NO,PWR,16.514035431654218
270.0,0.02,0.87,1.65,0.006,0.15,0.34,19.18184359,11.96378783,P,5.97648,2685,IVAR,,,CM24,,,1.52e+19,920000000000.0,12.0,low,,,NO,NO,PWR,50.26638339250568
270.0,0.02,0.87,1.65,0.006,0.15,0.34,19.23299611,11.5563025,P,16.36608,2686,IVAR,,,CM24,,,1.71e+19,360000000000.0,32.0,low,,,NO,NO,PWR,53.31555084384544
290.0,0.01,0.87,1.53,0.003,0.17,0.14,18.68124124,11.50514998,P,9.03708,2699,IVAR,,,CM25,,,4.8e+18,320000000000.0,18.0,low,,,NO,NO,PWR,17.320545706223704
290.0,0.01,0.87,1.66,0.006,0.17,0.16,18.68124124,11.50514998,P,5.97648,2719,IVAR,,,CM26,,,4.8e+18,320000000000.0,12.0,low,,,NO,NO,PWR,18.13260010516202
290.0,0.01,0.87,1.66,0.006,0.17,0.16,17.47712125,11.0,P,2.96412,2721,IVAR,,,CM26,,,3e+17,100000000000.0,6.0,low,,,NO,NO,PWR,4.533150026290505
270.0,0.01,0.87,1.66,0.006,0.17,0.16,19.18184359,11.96378783,P,15.303,2725,IVAR,,,CM26,,,1.52e+19,920000000000.0,30.0,low,,,NO,NO,PWR,50.384144408828845
290.0,0.01,0.84,1.6,0.002,0.16,0.16,17.84509804,11.8920946,P,-3.39717,2732,IVAR,,,CM27,,,7e+17,780000000000.0,-7.0,low,,,NO,NO,PWR,6.597787524122939
310.0,0.01,0.84,1.6,0.002,0.16,0.16,18.60205999,11.99122608,P,8.52363,2748,IVAR,,,CM27,,,4e+18,980000000000.0,17.0,low,,,NO,NO,PWR,6.9164338324597034
290.0,0.42,0.84,1.6,0.002,0.17,0.16,18.25527251,11.8920946,P,74.35947,2753,IVAR,,,CM28,,,1.8e+18,780000000000.0,129.0,low,,,NO,NO,PWR,72.55270863963429
290.0,0.42,0.84,1.6,0.002,0.17,0.16,19.13353891,11.8920946,P,112.84352,2755,IVAR,,,CM28,,,1.36e+19,780000000000.0,184.0,low,,,NO,NO,PWR,91.8554853316826
290.0,0.42,0.84,1.6,0.002,0.17,0.16,17.60205999,11.41497335,P,34.10432,2757,IVAR,,,CM28,,,4e+17,260000000000.0,64.0,low,,,NO,NO,PWR,66.3383362842213
290.0,0.42,0.84,1.6,0.002,0.17,0.16,18.60205999,10.90308999,P,101.94587,2763,IVAR,,,CM28,,,4e+18,80000000000.0,169.0,low,,,NO,NO,PWR,78.06553314456472
270.0,0.42,0.84,1.6,0.002,0.17,0.16,18.61278386,11.07918125,P,134.76723,2767,IVAR,,,CM28,,,4.1e+18,120000000000.0,213.0,low,,,NO,NO,PWR,87.23659561251505
310.0,0.42,0.84,1.6,0.002,0.17,0.16,18.60205999,11.99122608,P,65.21075,2768,IVAR,,,CM28,,,4e+18,980000000000.0,115.0,low,,,NO,NO,PWR,69.21023816274189
290.0,0.21,0.02,1.68,0.002,0.16,0.16,19.13353891,11.8920946,P,42.89147,2775,IVAR,,,CM29,,,1.36e+19,780000000000.0,79.0,low,,,NO,NO,PWR,45.62479945533277
290.0,0.21,0.02,1.68,0.002,0.16,0.16,19.19589965,11.47712125,P,44.08587,2780,IVAR,,,CM29,,,1.57e+19,300000000000.0,81.0,low,,,NO,NO,PWR,47.81767087425063
270.0,0.21,0.02,1.68,0.002,0.16,0.16,19.18184359,11.96378783,P,48.91707,2785,IVAR,,,CM29,,,1.52e+19,920000000000.0,89.0,low,,,NO,NO,PWR,64.67979861189384
270.0,0.21,0.02,1.68,0.002,0.16,0.16,18.61278386,11.07918125,P,48.30848,2787,IVAR,,,CM29,,,4.1e+18,120000000000.0,88.0,low,,,NO,NO,PWR,41.32602870468074
310.0,0.21,0.02,1.68,0.002,0.16,0.16,18.60205999,11.99122608,P,34.10432,2788,IVAR,,,CM29,,,4e+18,980000000000.0,64.0,low,,,NO,NO,PWR,23.19419907547615
290.0,0.22,0.85,1.64,0.006,0.16,0.16,17.84509804,11.8920946,P,16.89963,2792,IVAR,,,CM30,,,7e+17,780000000000.0,33.0,low,,,NO,NO,PWR,50.38128809574408
290.0,0.22,0.85,1.64,0.006,0.16,0.16,18.0,11.50514998,P,36.99987,2798,IVAR,,,CM30,,,1e+18,320000000000.0,69.0,low,,,NO,NO,PWR,51.831090567563116
290.0,0.22,0.85,1.64,0.006,0.16,0.16,18.68124124,11.50514998,P,80.37948,2799,IVAR,,,CM30,,,4.8e+18,320000000000.0,138.0,low,,,NO,NO,PWR,62.089587122742664
290.0,0.22,0.85,1.64,0.006,0.16,0.16,19.19589965,11.47712125,P,99.09075,2800,IVAR,,,CM30,,,1.57e+19,300000000000.0,165.0,low,,,NO,NO,PWR,77.01005884673322
270.0,0.22,0.85,1.64,0.006,0.16,0.16,19.18184359,11.96378783,P,108.44828,2805,IVAR,,,CM30,,,1.52e+19,920000000000.0,178.0,low,,,NO,NO,PWR,94.51081765904594
270.0,0.22,0.85,1.64,0.006,0.16,0.16,18.61278386,11.07918125,P,104.82243,2807,IVAR,,,CM30,,,4.1e+18,120000000000.0,173.0,low,,,NO,NO,PWR,70.04339637336342
290.0,0.01,0.86,1.65,0.006,0.17,0.16,18.25527251,11.8920946,P,3.46283,2813,IVAR,,,CM31,,,1.8e+18,780000000000.0,7.0,low,,,NO,NO,PWR,11.077951742405675
290.0,0.01,0.86,1.65,0.006,0.17,0.16,19.52113808,11.98677173,P,12.66875,2816,IVAR,,,CM31,,,3.32e+19,970000000000.0,25.0,low,,,NO,NO,PWR,47.57647464635045
310.0,0.01,0.86,1.65,0.006,0.17,0.16,18.60205999,11.99122608,P,1.97072,2828,IVAR,,,CM31,,,4e+18,980000000000.0,4.0,low,,,NO,NO,PWR,7.241960264146686
290.0,0.4,0.0,1.37,0.005,0.22,0.14,18.0,11.50514998,P,34.10432,2841,IVAR,,,LA,,,1e+18,320000000000.0,64.0,low,,,NO,NO,PWR,31.936171545537643
290.0,0.4,0.0,1.37,0.005,0.22,0.14,18.38021124,11.49136169,P,39.34043,2842,IVAR,,,LA,,,2.4e+18,310000000000.0,73.0,low,,,NO,NO,PWR,36.40519643268156
290.0,0.4,0.0,1.37,0.005,0.22,0.14,18.68124124,11.50514998,P,43.488,2843,IVAR,,,LA,,,4.8e+18,320000000000.0,80.0,low,,,NO,NO,PWR,41.571824541582934
290.0,0.4,0.0,1.37,0.005,0.22,0.14,18.38021124,10.90308999,P,40.51875,2851,IVAR,,,LA,,,2.4e+18,80000000000.0,75.0,low,,,NO,NO,PWR,36.40519643268156
290.0,0.4,0.0,1.37,0.005,0.22,0.14,18.60205999,10.90308999,P,34.10432,2852,IVAR,,,LA,,,4e+18,80000000000.0,64.0,low,,,NO,NO,PWR,40.038817017858676
270.0,0.4,0.0,1.37,0.005,0.22,0.14,18.5797836,11.96378783,P,48.30848,2853,IVAR,,,LA,,,3.8e+18,920000000000.0,88.0,low,,,NO,NO,PWR,48.25739133872289
270.0,0.4,0.0,1.37,0.005,0.22,0.14,18.63346846,11.39794001,P,60.10083,2855,IVAR,,,LA,,,4.3e+18,250000000000.0,107.0,low,,,NO,NO,PWR,49.80626522064856
290.0,0.4,0.18,1.35,0.005,0.22,0.14,17.84509804,11.8920946,P,39.34043,2865,IVAR,,,LB,,,7e+17,780000000000.0,73.0,low,,,NO,NO,PWR,34.2317590337476
290.0,0.4,0.18,1.35,0.005,0.22,0.14,18.25527251,11.8920946,P,47.70123,2866,IVAR,,,LB,,,1.8e+18,780000000000.0,87.0,low,,,NO,NO,PWR,38.38147313516093
290.0,0.4,0.18,1.35,0.005,0.22,0.14,18.53147892,11.8920946,P,53.21472,2867,IVAR,,,LB,,,3.4e+18,780000000000.0,96.0,low,,,NO,NO,PWR,42.45016036876885
290.0,0.4,0.18,1.35,0.005,0.22,0.14,18.8920946,12.0,P,43.488,2868,IVAR,,,LB,,,7.8e+18,1000000000000.0,80.0,low,,,NO,NO,PWR,50.06663916417144
290.0,0.4,0.18,1.35,0.005,0.22,0.14,18.0,11.50514998,P,46.49075,2873,IVAR,,,LB,,,1e+18,320000000000.0,85.0,low,,,NO,NO,PWR,35.58401484902259
270.0,0.4,0.18,1.35,0.005,0.22,0.14,18.61278386,11.07918125,P,62.007,2887,IVAR,,,LB,,,4.1e+18,120000000000.0,110.0,low,,,NO,NO,PWR,52.85424327441258
310.0,0.4,0.18,1.35,0.005,0.22,0.14,18.60205999,11.99122608,P,39.34043,2888,IVAR,,,LB,,,4e+18,980000000000.0,73.0,low,,,NO,NO,PWR,34.87128802427184
310.0,0.4,0.18,1.35,0.005,0.22,0.14,19.20411998,11.53147892,P,38.16747,2891,IVAR,,,LB,,,1.6e+19,340000000000.0,71.0,low,,,NO,NO,PWR,42.01932605235966
290.0,0.41,0.86,1.44,0.005,0.23,0.14,18.53147892,11.8920946,P,88.575,2897,IVAR,,,LC,,,3.4e+18,780000000000.0,150.0,low,,,NO,NO,PWR,78.22953485485141
290.0,0.41,0.86,1.44,0.005,0.23,0.14,19.13353891,11.8920946,P,105.54492,2900,IVAR,,,LC,,,1.36e+19,780000000000.0,174.0,low,,,NO,NO,PWR,93.40818277164873
310.0,0.41,0.86,1.44,0.005,0.23,0.14,18.60205999,11.99122608,P,73.03643,2924,IVAR,,,LC,,,4e+18,980000000000.0,127.0,low,,,NO,NO,PWR,70.62892387317683
310.0,0.41,0.86,1.44,0.005,0.23,0.14,19.16731733,11.99122608,P,96.25707,2925,IVAR,,,LC,,,1.47e+19,980000000000.0,161.0,low,,,NO,NO,PWR,77.52804937613526
310.0,0.41,0.86,1.44,0.005,0.23,0.14,19.20411998,11.53147892,P,87.19568,2927,IVAR,,,LC,,,1.6e+19,340000000000.0,148.0,low,,,NO,NO,PWR,78.13846532846007
290.0,0.41,0.86,1.44,0.005,0.23,0.14,19.95904139,13.32221929,P,120.27612,2931,BR2,,,LC,,,9.1e+19,21000000000000.0,194.0,high,,,NO,NO,PWR,140.5427792936635
290.0,0.38,1.25,1.38,0.005,0.23,0.19,19.13353891,11.8920946,P,137.09952,2943,IVAR,,,LD,,,1.36e+19,780000000000.0,216.0,low,,,NO,NO,PWR,123.53679591631705
290.0,0.38,1.25,1.38,0.005,0.23,0.19,19.0,11.88649073,P,137.09952,2945,IVAR,,,LD,,,1e+19,770000000000.0,216.0,low,,,NO,NO,PWR,119.21346094551734
290.0,0.38,1.25,1.38,0.005,0.23,0.19,17.60205999,11.41497335,P,34.10432,2947,IVAR,,,LD,,,4e+17,260000000000.0,64.0,low,,,NO,NO,PWR,97.31083623113169
290.0,0.38,1.25,1.38,0.005,0.23,0.19,18.38021124,11.49136169,P,106.26875,2949,IVAR,,,LD,,,2.4e+18,310000000000.0,175.0,low,,,NO,NO,PWR,105.64523517125602
290.0,0.38,1.25,1.38,0.005,0.23,0.19,17.50514998,10.90308999,P,43.488,2956,IVAR,,,LD,,,3.2e+17,80000000000.0,80.0,low,,,NO,NO,PWR,96.64339657923335
290.0,0.38,1.25,1.38,0.005,0.23,0.19,18.38021124,10.90308999,P,123.28668,2959,IVAR,,,LD,,,2.4e+18,80000000000.0,198.0,low,,,NO,NO,PWR,105.64523517125602
