Repository: uw-cmg/RPV_model_benchmarking

# RPV model benchmarking
Benchmarking and analysis of different models of reactor pressure vessel steel embrittlement

## Run example notebooks in Google Colab:

Make predictions with models, conduct benchmarking and analysis such as embrittlement curves

## Citations

The raw data required to reproduce findings in this repo are available in the data_files folder. The original versions of the data are available online: the UCSB dataset is available on Figshare: 10.6084/m9.figshare.23304227, and the PLOTTER dataset is available online: https://www.astm.org/adje090015-ea.html.

If you find any of the models useful, please cite their respective original reference:

File: model_files/EONY/5fold/eony_5fold_split_3.csv (part 3 of 5)
temperature_C,wt_percent_Cu,wt_percent_Ni,wt_percent_Mn,wt_percent_P,wt_percent_Si,wt_percent_C,log(fluence_n_cm2),log(flux_n_cm2_sec),Product Form,Measured DT41J  [C],index,datatype,Short Plant ID,Matl / PF ID,alloy,PLOTTER-15 Set Name,Nation,fluence_n_cm2,flux_n_cm2_sec,delta_sigma_y_MPa,fluence_group,Measured Unirradiated Value  [C],Un-Irradiated YS  [MPa],YS(u) Known?,Unirradiated T Known?,Reactor Type,EONY Preds
270.0,0.14,0.84,1.4,0.019,0.25,0.19,20.00959535330108,11.81291335664286,SRM,156.046,1725,Plotter,BRU,SRM4,BRU-SRM4,Brumovski 08,NOT_APPLICABLE,1.02234e+20,650000000000.0,,high,,UN-SPEC,NO,NO,PWR,166.19676107096254
270.0,0.14,0.84,1.4,0.019,0.25,0.19,20.11927568948684,11.81291335664286,SRM,165.85,1732,Plotter,BRU,SRM4,BRU-SRM4,Brumovski 08,NOT_APPLICABLE,1.31606e+20,650000000000.0,,high,,UN-SPEC,NO,NO,PWR,185.03896722219355
282.7777777777778,0.05,0.56,1.32,0.01,0.24,0.24,19.95279244304409,11.03139599625724,P,68.61111111111111,1738,Plotter,BV2,P1,BV2-P1,USA Surveillance,USA,8.97e+19,107496913867.8641,,high,4.111111111111111,498,YES,YES,PWR,86.64487400748979
291.0,0.03,0.73,1.33,0.007,0.28,0.2,19.56937390961505,10.82283946976995,F,22.05555555555556,1741,Plotter,BD1,F1,BD1-F1,USA Surveillance,USA,3.71e+19,66502729372.39491,,low,-44.27777777777778,451,YES,YES,PWR,39.215852369732815
291.0,0.04,0.67,1.44,0.015,0.48,0.066,19.56937390961505,10.82283946976995,W,34.88888888888889,1743,Plotter,BD1,W1,BD1-W1,USA Surveillance,USA,3.71e+19,66502729372.39491,,low,-32.27777777777778,502,YES,YES,PWR,51.25708571353517
291.5,0.06,0.55,1.32,0.005,0.22,0.23,19.77670118398841,10.86711734367583,P,52.88888888888889,1753,Plotter,CL1,P1,CL1-P1,USA Surveillance,USA,5.98e+19,73640604296.2766,,low,-27.83333333333333,465,YES,YES,PWR,54.29215322663168
291.5,0.06,0.55,1.32,0.005,0.22,0.23,19.77670118398841,10.86711734367583,P,32.55555555555556,1754,Plotter,CL1,P1,CL1-P1,USA Surveillance,USA,5.98e+19,73640604296.2766,,low,-19.27777777777778,462,YES,YES,PWR,54.29215322663168
293.8888888888889,0.065,0.62,1.36,0.014,0.25,0.22,19.33445375115093,10.88968644063799,P,29.38888888888889,1759,Plotter,CP2,P1,CP2-P1,USA Surveillance,USA,2.16e+19,77568687072.40263,,low,-24.5,469,YES,YES,PWR,35.67797542269707
287.7777777777778,0.06,0.62,1.3,0.007,0.18,0.22,19.96894968098134,11.11030759170609,P,63.88888888888889,1769,Plotter,MS2,P1,MS2-P1,Taiwan Surveillance,TAIWAN,9.31e+19,128916228545.3486,,high,-42.77777777777778,,NO,YES,PWR,75.7891267609372
279.4444444444445,0.185,1.121,1.269,0.012,0.181,0.11,19.17609125905568,11.32125879492719,W,138.7777777777778,1773,Plotter,PAL,W3,PAL-W3,USA Surveillance,USA,1.5e+19,209536070377.2991,,low,-63.33333333333334,UN-SPEC,NO,YES,PWR,97.90828342906903
280.0,0.307,1.045,1.161,0.009,0.252,0.094,19.37657695705651,11.33370230577087,W,155.6111111111111,1776,Plotter,PAL,W2,PAL-W2,USA Surveillance,USA,2.38e+19,215626585489.5992,,low,-51.22222222222222,,NO,YES,PWR,128.04735258284109
280.0,0.185,1.121,1.269,0.012,0.181,0.11,19.37657695705651,11.33370230577087,W,144.1111111111111,1777,Plotter,PAL,W3,PAL-W3,USA Surveillance,USA,2.38e+19,215626585489.5992,,low,-63.33333333333334,UN-SPEC,NO,YES,PWR,107.13974677442249
287.2222222222222,0.048,0.067,1.525,0.005,0.375,0.12,19.35218251811136,10.44598500670526,W,13.77777777777778,1786,Plotter,SL2,W1,SL2-W1,USA Surveillance,USA,2.25e+19,27924474349.69484,,low,-45.83333333333334,439.8856666666666,YES,YES,PWR,38.56265252401998
286.0,0.073,0.49,1.34,0.014,0.37,0.22,19.97543180850926,11.04526143741491,P,67.11111111111111,1787,Plotter,SR1,P1,SR1-P1,USA Surveillance,USA,9.45e+19,110984271943.1761,,high,10.55555555555556,520.5545,YES,YES,PWR,88.82790747421747
293.0,0.06,0.79,0.7,0.012,0.27,0.22,18.78103693862113,10.98120033602178,HAZ,0.0,1793,Plotter,WB2,H1,WB2-H1,USA Surveillance,USA,6.04e+18,95763571790.96906,,low,,UN-SPEC,NO,NO,PWR,16.54590207731216
282.6,0.05,0.7,0.64,0.006,0.25,0.21,19.7419390777292,10.79319148202049,F,20.9,1797,Plotter,KO1,F1,KO1-F1,S. Korea Surveillance,S-KOREA,5.52e+19,62114283800.7028,,low,-37.5,,NO,YES,PWR,51.974953392563144
282.6,0.05,0.7,0.64,0.006,0.25,0.21,19.7419390777292,10.79319148202049,F,44.6,1798,Plotter,KO1,F1,KO1-F1,S. Korea Surveillance,S-KOREA,5.52e+19,62114283800.7028,,low,-59.1,,NO,YES,PWR,51.974953392563144
273.8888888888889,0.12,0.56,1.5,0.01,0.27,0.23,17.50514997831991,9.068324273908328,P,18.27777777777778,1803,Plotter,BW1,P1,BW1-P1,USA Surveillance,USA,3.2e+17,1170372945.19085,,low,-18.61111111111111,455.0535,YES,YES,PWR,26.862491823093343
274.0,0.12,0.65,1.29,0.009,0.28,0.2,18.28780172993023,9.28330122870355,P,6.300000000000004,1816,Plotter,LV2,P1,LV2-P1,Mexico Surveillance,MEXICO,1.94e+18,1920000000.0,,low,-33.7,,NO,YES,BWR,39.31127560939018
292.7777777777778,0.07,0.59,1.45,0.007,0.24,0.2,19.78031731214015,10.8589208653533,P,19.66666666666666,1824,Plotter,SB1,P1,SB1-P1,USA Surveillance,USA,6.03e+19,72263811663.68121,,high,-12.77777777777778,496.4225,YES,YES,PWR,55.97358712948965
292.7777777777778,0.047,0.049,1.28,0.009,0.14,0.15,19.78031731214015,10.8589208653533,W,18.77777777777777,1825,Plotter,SB1,W1,SB1-W1,USA Surveillance,USA,6.03e+19,72263811663.68121,,high,-59.22222222222221,513.6595,YES,YES,PWR,54.440084822200944
287.0,0.05,0.72,1.37,0.005,0.17,0.157,19.58658730467176,11.15313751091016,F,14.347505870847,1832,Plotter,F2,f2,F2-f2,France Surveillance,FRANCE,3.86e+19,142277921120.531,,low,-53.2072669065329,,NO,YES,PWR,42.62498804410689
287.0,0.066,0.72,1.26,0.008,0.16,0.15,19.11727129565577,11.09401883602205,F,20.5018599905235,1838,Plotter,F3,f,F3-f,France Surveillance,FRANCE,1.31e+19,124170616113.744,,low,-63.9457308292392,,NO,YES,PWR,25.513731373238492
287.0,0.066,0.72,1.26,0.008,0.16,0.15,19.43616264704076,11.14768984644097,F,37.9106584164752,1840,Plotter,F3,f,F3-f,France Surveillance,FRANCE,2.73e+19,140504374678.332,,low,-63.9457308292392,,NO,YES,PWR,36.83152103649749
287.0,0.03,0.52,1.83,0.005,0.33,0.072,19.41664050733828,11.14271372723776,W,6.691413492221599,1847,Plotter,F7,w,F7-w,France Surveillance,FRANCE,2.61e+19,138903672166.046,,low,-41.6201967394668,,NO,YES,PWR,42.26467188487475
287.0,0.03,0.52,1.83,0.005,0.33,0.072,19.53655844257153,11.20290968605683,W,3.093761490256398,1849,Plotter,F7,w,F7-w,France Surveillance,FRANCE,3.44e+19,159554730983.302,,low,-41.6201967394668,,NO,YES,PWR,48.52175150744551
287.0,0.04,0.56,1.59,0.015,0.38,0.06,19.76417613239033,11.36208678181823,W,49.2730203420548,1861,Plotter,F12,w,F12-w,France Surveillance,FRANCE,5.81e+19,230190174326.466,,low,-47.361433150984,,NO,YES,PWR,74.49984962401973
286.0,0.05,0.74,1.41,0.005,0.29,0.142,19.72098574415374,10.8447679035621,F,45.02761845202094,1868,Plotter,F13,f,F13-f,France Surveillance,FRANCE,5.26e+19,69946808510.6383,,low,-47.7619320337716,,NO,YES,PWR,51.12538124237411
286.0,0.05,0.74,1.41,0.005,0.29,0.142,19.16435285578444,10.80319186058941,F,36.6733141749503,1870,Plotter,F13,f,F13-f,France Surveillance,FRANCE,1.46e+19,63561166739.2251,,low,-47.7619320337716,,NO,YES,PWR,26.935194464709465
284.0,0.08,0.84,1.23,0.009,0.25,0.181,18.50514997831991,10.86367586781581,F,19.0478807210762,1871,Plotter,F14,f2,F14-f2,France Surveillance,FRANCE,3.2e+18,73059360730.5936,,low,-60.0573090850599,,NO,YES,PWR,24.245554257259826
284.0,0.1,0.09,1.38,0.019,0.3,0.045,18.50514997831991,10.86367586781581,W,11.4556674028899,1872,Plotter,F14,w,F14-w,France Surveillance,FRANCE,3.2e+18,73059360730.5936,,low,-50.0341341464621,,NO,YES,PWR,28.048821759442006
284.0,0.06,0.69,1.56,0.008,0.33,0.176,19.64542226934909,10.96872865972423,F,23.86154089838374,1875,Plotter,F14,f1,F14-f1,France Surveillance,FRANCE,4.42e+19,93052631578.9474,,low,-28.3151782031852,,NO,YES,PWR,53.39050431789162
287.0,0.03,0.73,1.79,0.008,0.32,0.057,19.61489721603314,11.2577249583101,W,46.18359401773726,1886,Plotter,F15,w,F15-w,France Surveillance,FRANCE,4.12e+19,181019332161.687,,low,-38.3055853685594,,NO,YES,PWR,57.39086824644834
287.0,0.033,0.64,1.41,0.009,0.35,0.054,19.10037054511756,11.13894945105111,W,27.3156128286602,1894,Plotter,F17,w,F17-w,France Surveillance,FRANCE,1.26e+19,137704918032.787,,low,-60.0460899599569,,NO,YES,PWR,29.30357339509564
287.0,0.06,0.66,1.39,0.008,0.22,0.153,19.23552844690755,11.252805059239,F,64.673876750622,1907,Plotter,F22,f,F22-f,France Surveillance,FRANCE,1.72e+19,178980228928.2,,low,-47.7017473197924,,NO,YES,PWR,30.056537982808972
287.0,0.06,0.66,1.39,0.008,0.22,0.153,19.68930885912362,11.34236939642463,F,71.4540042766914,1911,Plotter,F22,f,F22-f,France Surveillance,FRANCE,4.89e+19,219973009446.694,,low,-47.7017473197924,,NO,YES,PWR,50.679131267986726
287.0,0.03,0.7,1.74,0.009,0.31,0.063,19.56937390961505,11.22243444691606,W,54.2950735372622,1912,Plotter,F22,w,F22-w,France Surveillance,FRANCE,3.71e+19,166891587944.22,,low,-38.9200406819943,,NO,YES,PWR,55.100400641021565
287.0,0.06,0.7,1.39,0.007,0.22,0.142,19.53655844257153,11.2776818131994,F,44.5602513455493,1915,Plotter,F25,f,F25-f,France Surveillance,FRANCE,3.44e+19,189531680440.771,,low,-70.2188521367464,,NO,YES,PWR,41.789924948270254
287.0,0.03,0.7,1.68,0.008,0.37,0.058,19.70500795933334,11.177378058462,W,66.7613548165424,1924,Plotter,F26,w,F26-w,France Surveillance,FRANCE,5.07e+19,150445103857.567,,low,-50.0742058331659,,NO,YES,PWR,61.77235993051721
287.0,0.04,0.6,1.74,0.006,0.39,0.072,19.35793484700045,11.16481024864599,W,16.4151136834379,1930,Plotter,F28,w,F28-w,France Surveillance,FRANCE,2.28e+19,146153846153.846,,low,-58.8958238008067,,NO,YES,PWR,39.920601531158646
287.0,0.06,0.75,1.36,0.009,0.25,0.158,19.64443858946784,11.30658016042674,F,54.7417851603186,1935,Plotter,F30,f,F30-f,France Surveillance,FRANCE,4.41e+19,202572347266.881,,low,-41.9934660613102,,NO,YES,PWR,48.580341921688735
286.0,0.05,0.71,1.33,0.006,0.26,0.154,19.3747483460101,10.94645153202722,F,19.5698197374075,1939,Plotter,F32,f,F32-f,France Surveillance,FRANCE,2.37e+19,88399850801.9396,,low,-54.6858500474389,,NO,YES,PWR,34.47055689549231
286.0,0.1,0.51,1.5,0.015,0.4,0.066,19.1846914308176,10.79801414685676,W,62.3834301404085,1944,Plotter,F32,w,F32-w,France Surveillance,FRANCE,1.53e+19,62807881773.399,,low,-29.9319678508526,,NO,YES,PWR,52.870052123217356
287.0,0.033,0.64,1.46,0.008,0.4,0.055,19.07554696139253,11.12958625781496,W,8.651984373268895,1946,Plotter,F37,w,F37-w,France Surveillance,FRANCE,1.19e+19,134767836919.592,,low,-55.476048945021,,NO,YES,PWR,28.317639976597576
287.0,0.03,0.78,1.75,0.003,0.3,0.057,19.34830486304816,11.10551505356949,W,17.5646815767301,1954,Plotter,F38,w,F38-w,France Surveillance,FRANCE,2.23e+19,127501429388.222,,low,-59.5082593783983,,NO,YES,PWR,36.28508381443005
287.0,0.03,0.78,1.75,0.003,0.3,0.057,19.56937390961505,11.19043121100161,W,31.8975559324738,1956,Plotter,F38,w,F38-w,France Surveillance,FRANCE,3.71e+19,155035520267.447,,low,-59.5082593783983,,NO,YES,PWR,46.801810505630336
287.0,0.06,0.71,1.35,0.007,0.22,0.156,19.53019969820308,11.24599463050129,F,35.9653252632155,1959,Plotter,F39,f,F39-f,France Surveillance,FRANCE,3.39e+19,176195426195.426,,low,-52.4490522223906,,NO,YES,PWR,41.160764905399496
287.0,0.04,0.69,1.33,0.007,0.22,0.14,19.2405492482826,11.29067154424572,F,0.5009611439647976,1963,Plotter,F40,f,F40-f,France Surveillance,FRANCE,1.74e+19,195286195286.195,,low,-31.119387171645,,NO,YES,PWR,29.37600654474966
287.0,0.04,0.69,1.33,0.007,0.22,0.14,19.67760695272049,11.35188609470108,F,33.92700964933899,1967,Plotter,F40,f,F40-f,France Surveillance,FRANCE,4.76e+19,224846480869.154,,low,-31.119387171645,,NO,YES,PWR,48.58717050792858
286.0,0.05,0.72,1.49,0.008,0.32,0.149,19.09342168516223,10.75836516572314,F,11.3712355499189,1994,Plotter,F47,f2,F47-f2,France Surveillance,FRANCE,1.24e+19,57327785483.1253,,low,-44.160427053052,,NO,YES,PWR,26.67854585119864
286.0,0.12,0.07,1.33,0.012,0.32,0.045,19.35218251811136,10.96854664974948,W,38.5528997026742,2004,Plotter,F51,w,F51-w,France Surveillance,FRANCE,2.25e+19,93013642000.8268,,low,-34.0203443018315,,NO,YES,PWR,54.480581150981834
286.0,0.07,0.71,1.53,0.008,0.28,0.152,19.63548374681491,10.95605585020279,F,30.7871996364799,2005,Plotter,F51,f1,F51-f1,France Surveillance,FRANCE,4.32e+19,90376569037.6569,,low,-53.0549982265375,,NO,YES,PWR,50.28124013212207
284.0,0.07,0.69,1.4,0.008,0.26,0.155,18.55630250076729,10.89829110411018,F,-0.7395594808749024,2009,Plotter,F52,f2,F52-f2,France Surveillance,FRANCE,3.6e+18,79120879120.8791,,low,-43.3863689934401,,NO,YES,PWR,14.668173367616935
287.0,0.03,0.7,1.65,0.008,0.38,0.059,19.13353890837022,11.13571582762449,W,36.9890963057731,2026,Plotter,F56,w,F56-w,France Surveillance,FRANCE,1.36e+19,136683417085.427,,low,-37.2673094308498,,NO,YES,PWR,31.740084845387916
287.0,0.07,0.68,1.34,0.006,0.27,0.16,19.54530711646582,11.28858937048834,F,41.22516142774209,2027,Plotter,F56,f,F56-f,France Surveillance,FRANCE,3.51e+19,194352159468.439,,low,-49.1971163406568,,NO,YES,PWR,41.13735668054889
287.0,0.03,0.7,1.65,0.008,0.38,0.059,19.41329976408125,11.15658201810376,W,45.39582928499331,2028,Plotter,F56,w,F56-w,France Surveillance,FRANCE,2.59e+19,143410852713.178,,low,-37.2673094308498,,NO,YES,PWR,43.80145238090569
290.0,0.01,0.01,1.67,0.003,0.15,0.13,17.84509804,11.8920946,P,-3.87712,2050,IVAR,,,CM1,,,7e+17,780000000000.0,-8.0,low,,,NO,NO,PWR,6.098766930962531
290.0,0.01,0.01,1.67,0.003,0.15,0.13,19.52113808,11.98677173,P,-1.46397,2054,IVAR,,,CM1,,,3.32e+19,970000000000.0,-3.0,low,,,NO,NO,PWR,42.00123481511859
290.0,0.01,0.01,1.67,0.003,0.15,0.13,18.04139269,11.0,P,-1.46397,2060,IVAR,,,CM1,,,1.1e+18,100000000000.0,-3.0,low,,,NO,NO,PWR,7.645208946600138
290.0,0.01,0.01,1.65,0.041,0.16,0.14,17.84509804,11.8920946,P,-4.833,2070,IVAR,,,CM2,,,7e+17,780000000000.0,-10.0,low,,,NO,NO,PWR,12.241624994630335
290.0,0.01,0.01,1.65,0.041,0.16,0.14,18.53147892,11.8920946,P,11.10428,2072,IVAR,,,CM2,,,3.4e+18,780000000000.0,22.0,low,,,NO,NO,PWR,26.979227473085334
290.0,0.01,0.01,1.65,0.041,0.16,0.14,19.19589965,11.47712125,P,32.38307,2078,IVAR,,,CM2,,,1.57e+19,300000000000.0,61.0,low,,,NO,NO,PWR,57.97488255878924
270.0,0.01,0.01,1.65,0.041,0.16,0.14,19.18184359,11.96378783,P,36.99987,2083,IVAR,,,CM2,,,1.52e+19,920000000000.0,69.0,low,,,NO,NO,PWR,83.18877507503177
270.0,0.01,0.01,1.65,0.041,0.16,0.14,18.61278386,11.07918125,P,26.73267,2085,IVAR,,,CM2,,,4.1e+18,120000000000.0,51.0,low,,,NO,NO,PWR,43.20508500148886
310.0,0.01,0.01,1.65,0.041,0.16,0.14,18.60205999,11.99122608,P,9.03708,2086,IVAR,,,CM2,,,4e+18,980000000000.0,18.0,low,,,NO,NO,PWR,15.851220491568819
310.0,0.01,0.01,1.65,0.041,0.16,0.14,19.20411998,11.53147892,P,26.175,2088,IVAR,,,CM2,,,1.6e+19,340000000000.0,50.0,low,,,NO,NO,PWR,31.702440983137638
290.0,0.02,0.85,1.6,0.006,0.16,0.13,17.84509804,11.8920946,P,3.46283,2091,IVAR,,,CM3,,,7e+17,780000000000.0,7.0,low,,,NO,NO,PWR,6.504489157560812
290.0,0.02,0.85,1.6,0.006,0.16,0.13,18.25527251,11.8920946,P,8.011519999999999,2092,IVAR,,,CM3,,,1.8e+18,780000000000.0,16.0,low,,,NO,NO,PWR,10.430387101533611
290.0,0.02,0.85,1.6,0.006,0.16,0.13,18.38021124,11.49136169,P,5.47107,2100,IVAR,,,CM3,,,2.4e+18,310000000000.0,11.0,low,,,NO,NO,PWR,12.043973601644861
290.0,0.02,0.85,1.6,0.006,0.16,0.13,19.19589965,11.47712125,P,12.14592,2103,IVAR,,,CM3,,,1.57e+19,300000000000.0,24.0,low,,,NO,NO,PWR,30.80448838940221
290.0,0.02,0.85,1.6,0.006,0.16,0.13,18.04139269,11.0,P,9.03708,2105,IVAR,,,CM3,,,1.1e+18,100000000000.0,18.0,low,,,NO,NO,PWR,8.153808673682045
270.0,0.02,0.85,1.6,0.006,0.16,0.13,19.23299611,11.5563025,P,27.29168,2111,IVAR,,,CM3,,,1.71e+19,360000000000.0,52.0,low,,,NO,NO,PWR,46.88296971676659
310.0,0.02,0.85,1.6,0.006,0.16,0.13,18.60205999,11.99122608,P,-2.43325,2114,IVAR,,,CM3,,,4e+18,980000000000.0,-5.0,low,,,NO,NO,PWR,8.422418744794152
290.0,0.02,0.86,1.53,0.031,0.16,0.16,18.25527251,11.8920946,P,14.24528,2121,IVAR,,,CM4,,,1.8e+18,780000000000.0,28.0,low,,,NO,NO,PWR,15.744611573870602
290.0,0.02,0.86,1.53,0.031,0.16,0.16,17.60205999,11.41497335,P,6.991319999999999,2125,IVAR,,,CM4,,,4e+17,260000000000.0,14.0,low,,,NO,NO,PWR,7.422081074021402
290.0,0.02,0.86,1.53,0.031,0.16,0.16,18.0,11.50514998,P,7.50075,2126,IVAR,,,CM4,,,1e+18,320000000000.0,15.0,low,,,NO,NO,PWR,11.735340586168206
290.0,0.02,0.86,1.53,0.031,0.16,0.16,18.68124124,11.50514998,P,18.50832,2127,IVAR,,,CM4,,,4.8e+18,320000000000.0,36.0,low,,,NO,NO,PWR,25.7108430362009
290.0,0.02,0.86,1.53,0.031,0.16,0.16,19.19589965,11.47712125,P,35.83763,2128,IVAR,,,CM4,,,1.57e+19,300000000000.0,67.0,low,,,NO,NO,PWR,46.499204650959975
290.0,0.02,0.86,1.53,0.031,0.16,0.16,17.47712125,11.0,P,7.50075,2129,IVAR,,,CM4,,,3e+17,100000000000.0,15.0,low,,,NO,NO,PWR,6.427710759050225
270.0,0.02,0.86,1.53,0.031,0.16,0.16,18.5797836,11.96378783,P,24.51003,2132,IVAR,,,CM4,,,3.8e+18,920000000000.0,47.0,low,,,NO,NO,PWR,33.361101447286536
270.0,0.02,0.86,1.53,0.031,0.16,0.16,19.23299611,11.5563025,P,45.88751999999999,2134,IVAR,,,CM4,,,1.71e+19,360000000000.0,84.0,low,,,NO,NO,PWR,70.76958318368597
310.0,0.02,0.86,1.53,0.031,0.16,0.16,18.60205999,11.99122608,P,25.61867,2136,IVAR,,,CM4,,,4e+18,980000000000.0,49.0,low,,,NO,NO,PWR,12.713594458040106
290.0,0.02,0.86,1.61,0.05,0.16,0.15,18.25527251,11.8920946,P,8.011519999999999,2141,IVAR,,,CM5,,,1.8e+18,780000000000.0,16.0,low,,,NO,NO,PWR,21.253410356907608
290.0,0.02,0.86,1.61,0.05,0.16,0.15,18.04139269,11.0,P,6.991319999999999,2150,IVAR,,,CM5,,,1.1e+18,100000000000.0,14.0,low,,,NO,NO,PWR,16.614555148005657
290.0,0.02,1.68,1.5,0.007,0.17,0.15,17.84509804,11.8920946,P,-2.91588,2160,IVAR,,,CM6,,,7e+17,780000000000.0,-6.0,low,,,NO,NO,PWR,6.509253845458736
290.0,0.02,1.68,1.5,0.007,0.17,0.15,18.04139269,11.0,P,4.967000000000001,2170,IVAR,,,CM6,,,1.1e+18,100000000000.0,10.0,low,,,NO,NO,PWR,8.15978152605652
290.0,0.02,1.68,1.5,0.007,0.17,0.15,18.60205999,10.90308999,P,19.04723,2171,IVAR,,,CM6,,,4e+18,80000000000.0,37.0,low,,,NO,NO,PWR,15.560092843024398
270.0,0.02,1.68,1.5,0.007,0.17,0.15,19.18184359,11.96378783,P,26.175,2173,IVAR,,,CM6,,,1.52e+19,920000000000.0,50.0,low,,,NO,NO,PWR,44.2340664980078
310.0,0.02,1.68,1.5,0.007,0.17,0.15,18.60205999,11.99122608,P,6.991319999999999,2176,IVAR,,,CM6,,,4e+18,980000000000.0,14.0,low,,,NO,NO,PWR,8.428588360223202
310.0,0.02,1.68,1.5,0.007,0.17,0.15,18.5797836,11.04139269,P,12.66875,2179,IVAR,,,CM6,,,3.8e+18,110000000000.0,25.0,low,,,NO,NO,PWR,8.215171736414616
300.0,0.02,1.68,1.5,0.007,0.17,0.15,20.11394335,13.98677173,P,87.19568,2183,BR2,,,CM6,,,1.3e+20,97000000000000.0,148.0,high,,,NO,NO,PWR,68.37826197120138
290.0,0.0,1.7,1.55,0.047,0.17,0.16,17.84509804,11.8920946,P,4.967000000000001,2187,IVAR,,,CM7,,,7e+17,780000000000.0,10.0,low,,,NO,NO,PWR,12.19086764184199
290.0,0.0,1.7,1.55,0.047,0.17,0.16,18.25527251,11.8920946,P,7.50075,2188,IVAR,,,CM7,,,1.8e+18,780000000000.0,15.0,low,,,NO,NO,PWR,19.548878555692074
310.0,0.0,1.7,1.55,0.047,0.17,0.16,19.20411998,11.53147892,P,42.29628,2205,IVAR,,,CM7,,,1.6e+19,340000000000.0,78.0,low,,,NO,NO,PWR,31.570993403103234
290.0,0.01,0.86,0.01,0.004,0.14,0.13,18.60205999,10.90308999,P,3.46283,2218,IVAR,,,CM8,,,4e+18,80000000000.0,7.0,low,,,NO,NO,PWR,13.384235283062585
290.0,0.01,0.86,0.85,0.003,0.15,0.15,17.84509804,11.8920946,P,3.96288,2227,IVAR,,,CM9,,,7e+17,780000000000.0,8.0,low,,,NO,NO,PWR,5.704232171813269
290.0,0.01,0.86,0.85,0.003,0.15,0.15,18.53147892,11.8920946,P,0.98268,2229,IVAR,,,CM9,,,3.4e+18,780000000000.0,2.0,low,,,NO,NO,PWR,12.571515414836396
290.0,0.01,0.86,0.85,0.003,0.15,0.15,18.68124124,11.50514998,P,6.991319999999999,2234,IVAR,,,CM9,,,4.8e+18,320000000000.0,14.0,low,,,NO,NO,PWR,14.937186119392374
290.0,0.01,0.86,0.85,0.003,0.15,0.15,18.60205999,10.90308999,P,0.98268,2238,IVAR,,,CM9,,,4e+18,80000000000.0,2.0,low,,,NO,NO,PWR,13.635722972073763
290.0,0.02,0.88,1.66,0.008,0.17,0.16,17.60205999,11.70757018,P,-1.46397,2247,IVAR,,,CM10,,,4e+17,510000000000.0,-3.0,low,,,NO,NO,PWR,5.225990284139062
290.0,0.02,0.88,1.66,0.008,0.17,0.16,17.47712125,11.0,P,0.98268,2264,IVAR,,,CM10,,,3e+17,100000000000.0,2.0,low,,,NO,NO,PWR,4.525840345995086
290.0,0.02,0.88,1.66,0.008,0.17,0.16,18.60205999,10.90308999,P,11.10428,2267,IVAR,,,CM10,,,4e+18,80000000000.0,22.0,low,,,NO,NO,PWR,16.526032327789956
270.0,0.02,0.88,1.66,0.008,0.17,0.16,18.63346846,11.39794001,P,17.43452,2270,IVAR,,,CM10,,,4.3e+18,250000000000.0,34.0,low,,,NO,NO,PWR,24.987667267203676
270.0,0.02,0.88,1.66,0.008,0.17,0.16,19.23299611,11.5563025,P,27.85203,2271,IVAR,,,CM10,,,1.71e+19,360000000000.0,53.0,low,,,NO,NO,PWR,49.82984562443323
290.0,0.34,0.85,1.64,0.006,0.18,0.15,18.53147892,11.8920946,P,76.35408,2284,IVAR,,,CM11,,,3.4e+18,780000000000.0,132.0,low,,,NO,NO,PWR,76.0145427174706
290.0,0.34,0.85,1.64,0.006,0.18,0.15,18.64345268,11.94939001,P,85.82172,2285,IVAR,,,CM11,,,4.4e+18,890000000000.0,146.0,low,,,NO,NO,PWR,78.00381534345216
290.0,0.34,0.85,1.64,0.006,0.18,0.15,18.92941893,11.98677173,P,90.65403,2287,IVAR,,,CM11,,,8.5e+18,970000000000.0,153.0,low,,,NO,NO,PWR,84.41576208552564
270.0,0.34,0.85,1.64,0.006,0.18,0.15,19.18184359,11.96378783,P,123.28668,2303,IVAR,,,CM11,,,1.52e+19,920000000000.0,198.0,low,,,NO,NO,PWR,106.12860181194348
310.0,0.34,0.85,1.64,0.006,0.18,0.15,18.38021124,10.84509804,P,66.50163,2312,IVAR,,,CM11,,,2.4e+18,70000000000.0,117.0,low,,,NO,NO,PWR,68.13848650632315
290.0,0.86,0.84,1.65,0.006,0.17,0.15,18.92941893,11.98677173,P,83.77082999999999,2317,IVAR,,,CM12,,,8.5e+18,970000000000.0,143.0,low,,,NO,NO,PWR,83.87809027203552
290.0,0.86,0.84,1.65,0.006,0.17,0.15,19.52113808,11.98677173,P,87.88467,2319,IVAR,,,CM12,,,3.32e+19,970000000000.0,149.0,low,,,NO,NO,PWR,106.23701623747588
290.0,0.86,0.84,1.65,0.006,0.17,0.15,17.47712125,11.0,P,22.30883,2324,IVAR,,,CM12,,,3e+17,100000000000.0,43.0,low,,,NO,NO,PWR,65.26981003166826
290.0,0.86,0.84,1.65,0.006,0.17,0.15,18.60205999,10.90308999,P,81.05507,2326,IVAR,,,CM12,,,4e+18,80000000000.0,139.0,low,,,NO,NO,PWR,76.68598475236041
270.0,0.86,0.84,1.65,0.006,0.17,0.15,19.18184359,11.96378783,P,99.09075,2328,IVAR,,,CM12,,,1.52e+19,920000000000.0,165.0,low,,,NO,NO,PWR,105.63573130061467
290.0,0.11,0.83,1.61,0.004,0.16,0.15,18.25527251,11.8920946,P,14.24528,2336,IVAR,,,CM13,,,1.8e+18,780000000000.0,28.0,low,,,NO,NO,PWR,30.915172928508454
290.0,0.11,0.83,1.61,0.004,0.16,0.15,18.53147892,11.8920946,P,19.04723,2337,IVAR,,,CM13,,,3.4e+18,780000000000.0,37.0,low,,,NO,NO,PWR,34.6447119698191
290.0,0.11,0.83,1.61,0.004,0.16,0.15,18.04139269,11.0,P,12.66875,2349,IVAR,,,CM13,,,1.1e+18,100000000000.0,25.0,low,,,NO,NO,PWR,28.740580566308385
270.0,0.11,0.83,1.61,0.004,0.16,0.15,19.18184359,11.96378783,P,56.32467,2353,IVAR,,,CM13,,,1.52e+19,920000000000.0,101.0,low,,,NO,NO,PWR,63.16672114139621
310.0,0.11,0.83,1.61,0.004,0.16,0.15,19.16731733,11.99122608,P,30.10683,2359,IVAR,,,CM13,,,1.47e+19,980000000000.0,57.0,low,,,NO,NO,PWR,36.375175115051405
310.0,0.11,0.83,1.61,0.004,0.16,0.15,19.20411998,11.53147892,P,23.95772,2361,IVAR,,,CM13,,,1.6e+19,340000000000.0,46.0,low,,,NO,NO,PWR,37.042564045550684
290.0,0.11,0.83,1.62,0.04,0.17,0.16,18.25527251,11.8920946,P,3.96288,2365,IVAR,,,CM14,,,1.8e+18,780000000000.0,8.0,low,,,NO,NO,PWR,38.24662673916298
290.0,0.11,0.83,1.62,0.04,0.17,0.16,18.53147892,11.8920946,P,25.06368,2366,IVAR,,,CM14,,,3.4e+18,780000000000.0,48.0,low,,,NO,NO,PWR,45.337678615051544
290.0,0.11,0.83,1.62,0.04,0.17,0.16,19.52113808,11.98677173,P,51.98012,2368,IVAR,,,CM14,,,3.32e+19,970000000000.0,94.0,low,,,NO,NO,PWR,100.64951137454186
290.0,0.11,0.83,1.62,0.04,0.17,0.16,18.60205999,10.90308999,P,29.54112,2375,IVAR,,,CM14,,,4e+18,80000000000.0,56.0,low,,,NO,NO,PWR,47.541334350715
290.0,0.22,0.02,1.59,0.002,0.15,0.14,17.77815125,11.8573325,P,11.10428,2385,IVAR,,,CM15,,,6e+17,720000000000.0,22.0,low,,,NO,NO,PWR,25.365710821097842
290.0,0.22,0.02,1.59,0.002,0.15,0.14,18.53147892,11.8920946,P,26.73267,2388,IVAR,,,CM15,,,3.4e+18,780000000000.0,51.0,low,,,NO,NO,PWR,32.90284647213417
290.0,0.22,0.02,1.59,0.002,0.15,0.14,18.64345268,11.94939001,P,17.97075,2389,IVAR,,,CM15,,,4.4e+18,890000000000.0,35.0,low,,,NO,NO,PWR,34.69101862150529
290.0,0.22,0.02,1.59,0.002,0.15,0.14,18.0,11.50514998,P,25.06368,2395,IVAR,,,CM15,,,1e+18,320000000000.0,48.0,low,,,NO,NO,PWR,26.954605995358033
290.0,0.22,0.02,1.59,0.002,0.15,0.14,17.47712125,11.0,P,18.50832,2401,IVAR,,,CM15,,,3e+17,100000000000.0,36.0,low,,,NO,NO,PWR,23.766269831861685
270.0,0.22,0.02,1.59,0.002,0.15,0.14,19.23299611,11.5563025,P,38.16747,2408,IVAR,,,CM15,,,1.71e+19,360000000000.0,71.0,low,,,NO,NO,PWR,62.40897574424547
310.0,0.22,0.02,1.59,0.002,0.15,0.14,19.20411998,11.53147892,P,15.83387,2414,IVAR,,,CM15,,,1.6e+19,340000000000.0,31.0,low,,,NO,NO,PWR,35.178506847361604
290.0,0.22,0.82,1.58,0.004,0.25,0.16,18.25527251,11.8920946,P,38.75328,2420,IVAR,,,CM16,,,1.8e+18,780000000000.0,72.0,low,,,NO,NO,PWR,53.24849380864477
290.0,0.22,0.82,1.58,0.004,0.25,0.16,18.92941893,11.98677173,P,77.69051999999999,2424,IVAR,,,CM16,,,8.5e+18,970000000000.0,134.0,low,,,NO,NO,PWR,64.88689227244545
290.0,0.22,0.82,1.58,0.004,0.25,0.16,18.68124124,11.50514998,P,87.19568,2431,IVAR,,,CM16,,,4.8e+18,320000000000.0,148.0,low,,,NO,NO,PWR,59.52904058770513
290.0,0.22,0.82,1.58,0.004,0.25,0.16,18.04139269,11.0,P,39.92892,2436,IVAR,,,CM16,,,1.1e+18,100000000000.0,74.0,low,,,NO,NO,PWR,51.0823701312372
270.0,0.22,0.82,1.58,0.004,0.25,0.16,19.23299611,11.5563025,P,154.57148,2442,IVAR,,,CM16,,,1.71e+19,360000000000.0,238.0,low,,,NO,NO,PWR,87.91699267857405
270.0,0.22,0.82,1.58,0.004,0.25,0.16,18.41497335,10.90308999,P,89.26666999999999,2443,IVAR,,,CM16,,,2.6e+18,80000000000.0,151.0,low,,,NO,NO,PWR,60.714963925763485
310.0,0.22,0.82,1.58,0.004,0.25,0.16,19.16731733,11.99122608,P,79.70523,2446,IVAR,,,CM16,,,1.47e+19,980000000000.0,137.0,low,,,NO,NO,PWR,58.687680438330666
290.0,0.22,1.59,1.54,0.004,0.25,0.16,17.77815125,11.8573325,P,23.40675,2452,IVAR,,,CM17,,,6e+17,720000000000.0,45.0,low,,,NO,NO,PWR,88.9404188534702
290.0,0.22,1.59,1.54,0.004,0.25,0.16,18.25527251,11.8920946,P,63.92523,2454,IVAR,,,CM17,,,1.8e+18,780000000000.0,113.0,low,,,NO,NO,PWR,93.12101520996151
290.0,0.22,1.59,1.54,0.004,0.25,0.16,18.87506126,11.98677173,P,126.31868,2457,IVAR,,,CM17,,,7.5e+18,970000000000.0,202.0,low,,,NO,NO,PWR,103.40359976528441
290.0,0.22,1.59,1.54,0.004,0.25,0.16,18.0,11.50514998,P,45.88751999999999,2462,IVAR,,,CM17,,,1e+18,320000000000.0,84.0,low,,,NO,NO,PWR,90.60333878124165
290.0,0.22,1.59,1.54,0.004,0.25,0.16,18.38021124,11.49136169,P,102.663,2463,IVAR,,,CM17,,,2.4e+18,310000000000.0,170.0,low,,,NO,NO,PWR,94.64961172347786
270.0,0.22,1.59,1.54,0.004,0.25,0.16,19.18184359,11.96378783,P,205.51868,2473,IVAR,,,CM17,,,1.52e+19,920000000000.0,298.0,low,,,NO,NO,PWR,125.07606731150813
270.0,0.22,1.59,1.54,0.004,0.25,0.16,18.63346846,11.39794001,P,174.37148,2474,IVAR,,,CM17,,,4.3e+18,250000000000.0,262.0,low,,,NO,NO,PWR,105.49834522103181
310.0,0.22,1.59,1.54,0.004,0.25,0.16,19.16731733,11.99122608,P,152.15075,2479,IVAR,,,CM17,,,1.47e+19,980000000000.0,235.0,low,,,NO,NO,PWR,98.54182460642511
290.0,0.43,0.02,1.7,0.002,0.15,0.14,17.84509804,11.8920946,P,32.38307,2486,IVAR,,,CM18,,,7e+17,780000000000.0,61.0,low,,,NO,NO,PWR,33.41151689448083
290.0,0.43,0.02,1.7,0.002,0.15,0.14,18.0,11.50514998,P,33.52923,2496,IVAR,,,CM18,,,1e+18,320000000000.0,63.0,low,,,NO,NO,PWR,34.572687699215564
290.0,0.43,0.02,1.7,0.002,0.15,0.14,18.60205999,10.90308999,P,30.67388,2505,IVAR,,,CM18,,,4e+18,80000000000.0,58.0,low,,,NO,NO,PWR,41.68070120187615
270.0,0.43,0.02,1.7,0.002,0.15,0.14,18.5797836,11.96378783,P,35.25852,2506,IVAR,,,CM18,,,3.8e+18,920000000000.0,66.0,low,,,NO,NO,PWR,47.670387152566605
290.0,0.42,0.85,1.63,0.005,0.16,0.16,18.53147892,11.8920946,P,86.50803,2522,IVAR,,,CM19,,,3.4e+18,780000000000.0,147.0,low,,,NO,NO,PWR,75.6550329915912
290.0,0.42,0.85,1.63,0.005,0.16,0.16,19.13353891,11.8920946,P,102.663,2526,IVAR,,,CM19,,,1.36e+19,780000000000.0,170.0,low,,,NO,NO,PWR,89.73404774023992
290.0,0.42,0.85,1.63,0.005,0.16,0.16,17.36172784,10.84509804,P,27.85203,2535,IVAR,,,CM19,,,2.3e+17,70000000000.0,53.0,low,,,NO,NO,PWR,65.22934022801617
270.0,0.42,0.85,1.63,0.005,0.16,0.16,19.23299611,11.5563025,P,179.44208,2543,IVAR,,,CM19,,,1.71e+19,360000000000.0,268.0,low,,,NO,NO,PWR,107.61708617900162
290.0,0.43,1.69,1.63,0.006,0.16,0.16,18.64345268,11.94939001,P,144.96092,2557,IVAR,,,CM20,,,4.4e+18,890000000000.0,226.0,low,,,NO,NO,PWR,139.66452453935813
290.0,0.43,1.69,1.63,0.006,0.16,0.16,18.87506126,11.98677173,P,164.375,2558,IVAR,,,CM20,,,7.5e+18,970000000000.0,250.0,low,,,NO,NO,PWR,144.6843201751826
290.0,0.43,1.69,1.63,0.006,0.16,0.16,18.92941893,11.98677173,P,166.85603,2559,IVAR,,,CM20,,,8.5e+18,970000000000.0,253.0,low,,,NO,NO,PWR,146.06902649884944
290.0,0.43,1.69,1.63,0.006,0.16,0.16,18.0,11.50514998,P,97.67123000000001,2564,IVAR,,,CM20,,,1e+18,320000000000.0,163.0,low,,,NO,NO,PWR,131.05791658728114
290.0,0.43,1.69,1.63,0.006,0.16,0.16,18.92941893,11.41497335,P,219.91932,2567,IVAR,,,CM20,,,8.5e+18,260000000000.0,314.0,low,,,NO,NO,PWR,146.06902649884944
270.0,0.43,1.69,1.63,0.006,0.16,0.16,19.18184359,11.96378783,P,235.59587,2575,IVAR,,,CM20,,,1.52e+19,920000000000.0,331.0,low,,,NO,NO,PWR,167.74176103463122
270.0,0.43,1.69,1.63,0.006,0.16,0.16,18.63346846,11.39794001,P,219.91932,2576,IVAR,,,CM20,,,4.3e+18,250000000000.0,314.0,low,,,NO,NO,PWR,146.91045999823362
310.0,0.43,1.69,1.63,0.006,0.16,0.16,18.38021124,10.84509804,P,127.84272,2584,IVAR,,,CM20,,,2.4e+18,70000000000.0,204.0,low,,,NO,NO,PWR,129.81336750278305
290.0,0.42,0.84,0.01,0.002,0.14,0.14,19.52113808,11.98677173,P,59.46812,2594,IVAR,,,CM21,,,3.32e+19,970000000000.0,106.0,low,,,NO,NO,PWR,99.54241704599825
270.0,0.42,0.84,0.01,0.002,0.14,0.14,18.63346846,11.39794001,P,71.06192,2609,IVAR,,,CM21,,,4.3e+18,250000000000.0,124.0,low,,,NO,NO,PWR,81.21543349076136
310.0,0.42,0.84,0.01,0.002,0.14,0.14,19.16731733,11.99122608,P,58.20672,2614,IVAR,,,CM21,,,1.47e+19,980000000000.0,104.0,low,,,NO,NO,PWR,74.87963919884433
310.0,0.42,0.84,0.01,0.002,0.14,0.14,19.20411998,11.53147892,P,37.583,2616,IVAR,,,CM21,,,1.6e+19,340000000000.0,70.0,low,,,NO,NO,PWR,75.48135513213015
290.0,0.42,0.84,0.84,0.002,0.14,0.14,18.68124124,11.50514998,P,91.34971999999999,2632,IVAR,,,CM22,,,4.8e+18,320000000000.0,154.0,low,,,NO,NO,PWR,75.81893962443284
270.0,0.42,0.84,0.84,0.002,0.14,0.14,18.63346846,11.39794001,P,106.26875,2642,IVAR,,,CM22,,,4.3e+18,250000000000.0,175.0,low,,,NO,NO,PWR,81.46211078645825
270.0,0.42,0.84,0.84,0.002,0.14,0.14,18.41497335,10.90308999,P,98.38032,2644,IVAR,,,CM22,,,2.6e+18,80000000000.0,164.0,low,,,NO,NO,PWR,76.90486248906903
290.0,0.01,0.83,1.62,0.002,0.15,0.26,19.13353891,11.8920946,P,8.52363,2655,IVAR,,,CM23,,,1.36e+19,780000000000.0,17.0,low,,,NO,NO,PWR,26.048337754305148
290.0,0.01,0.83,1.62,0.002,0.15,0.26,18.68124124,11.50514998,P,5.97648,2659,IVAR,,,CM23,,,4.8e+18,320000000000.0,12.0,low,,,NO,NO,PWR,15.475018575631072
290.0,0.02,0.87,1.65,0.006,0.15,0.34,19.52113808,11.98677173,P,6.48323,2676,IVAR,,,CM24,,,3.32e+19,970000000000.0,13.0,low,,,NO,NO,PWR,45.25418998324725
290.0,0.02,0.87,1.65,0.006,0.15,0.34,18.04139269,11.0,P,-1.46397,2682,IVAR,,,CM24,,,1.1e+18,100000000000.0,-3.0,low,,,NO,NO,PWR,8.237323013335017
290.0,0.01,0.87,1.53,0.003,0.17,0.14,18.25527251,11.8920946,P,4.967000000000001,2693,IVAR,,,CM25,,,1.8e+18,780000000000.0,10.0,low,,,NO,NO,PWR,9.633203721018033
290.0,0.01,0.87,1.53,0.003,0.17,0.14,19.52113808,11.98677173,P,11.10428,2696,IVAR,,,CM25,,,3.32e+19,970000000000.0,22.0,low,,,NO,NO,PWR,41.37171593208406
290.0,0.01,0.87,1.53,0.003,0.17,0.14,19.19589965,11.47712125,P,15.303,2700,IVAR,,,CM25,,,1.57e+19,300000000000.0,30.0,low,,,NO,NO,PWR,28.45013414058379
290.0,0.01,0.87,1.53,0.003,0.17,0.14,18.04139269,11.0,P,7.50075,2702,IVAR,,,CM25,,,1.1e+18,100000000000.0,15.0,low,,,NO,NO,PWR,7.530621758442115
270.0,0.01,0.87,1.53,0.003,0.17,0.14,19.23299611,11.5563025,P,12.14592,2706,IVAR,,,CM25,,,1.71e+19,360000000000.0,24.0,low,,,NO,NO,PWR,43.2997542595065
310.0,0.01,0.87,1.53,0.003,0.17,0.14,19.16731733,11.99122608,P,12.66875,2709,IVAR,,,CM25,,,1.47e+19,980000000000.0,25.0,low,,,NO,NO,PWR,14.911997412363357
290.0,0.01,0.87,1.66,0.006,0.17,0.16,18.60205999,10.90308999,P,2.46675,2723,IVAR,,,CM26,,,4e+18,80000000000.0,5.0,low,,,NO,NO,PWR,15.740580102537672
310.0,0.01,0.87,1.66,0.006,0.17,0.16,19.20411998,11.53147892,P,12.14592,2730,IVAR,,,CM26,,,1.6e+19,340000000000.0,24.0,low,,,NO,NO,PWR,17.052709334557267
290.0,0.01,0.84,1.6,0.002,0.16,0.16,18.68124124,11.50514998,P,1.97072,2739,IVAR,,,CM27,,,4.8e+18,320000000000.0,4.0,low,,,NO,NO,PWR,15.452038384819154
270.0,0.01,0.84,1.6,0.002,0.16,0.16,18.5797836,11.96378783,P,-2.43325,2744,IVAR,,,CM27,,,3.8e+18,920000000000.0,-5.0,low,,,NO,NO,PWR,20.049790642706537
310.0,0.01,0.84,1.6,0.002,0.16,0.16,19.16731733,11.99122608,P,11.62443,2749,IVAR,,,CM27,,,1.47e+19,980000000000.0,23.0,low,,,NO,NO,PWR,14.647600520468055
310.0,0.01,0.84,1.6,0.002,0.16,0.16,18.5797836,11.04139269,P,3.96288,2751,IVAR,,,CM27,,,3.8e+18,110000000000.0,8.0,low,,,NO,NO,PWR,7.447313188644379
290.0,0.42,0.84,1.6,0.002,0.17,0.16,17.84509804,11.8920946,P,30.67388,2752,IVAR,,,CM28,,,7e+17,780000000000.0,58.0,low,,,NO,NO,PWR,66.87278903562735
290.0,0.42,0.84,1.6,0.002,0.17,0.16,18.0,11.50514998,P,65.21075,2758,IVAR,,,CM28,,,1e+18,320000000000.0,115.0,low,,,NO,NO,PWR,68.02624818032245
290.0,0.21,0.02,1.68,0.002,0.16,0.16,18.68124124,11.50514998,P,39.92892,2779,IVAR,,,CM29,,,4.8e+18,320000000000.0,74.0,low,,,NO,NO,PWR,34.71374362069511
290.0,0.21,0.02,1.68,0.002,0.16,0.16,18.04139269,11.0,P,30.10683,2782,IVAR,,,CM29,,,1.1e+18,100000000000.0,57.0,low,,,NO,NO,PWR,26.609006730694908
310.0,0.21,0.02,1.68,0.002,0.16,0.16,18.5797836,11.04139269,P,25.06368,2791,IVAR,,,CM29,,,3.8e+18,110000000000.0,48.0,low,,,NO,NO,PWR,26.660137681260313
290.0,0.22,0.85,1.64,0.006,0.16,0.16,17.60205999,11.41497335,P,15.303,2797,IVAR,,,CM30,,,4e+17,260000000000.0,30.0,low,,,NO,NO,PWR,49.583629062347306
310.0,0.22,0.85,1.64,0.006,0.16,0.16,18.5797836,11.04139269,P,56.32467,2811,IVAR,,,CM30,,,3.8e+18,110000000000.0,101.0,low,,,NO,NO,PWR,52.90889954109284
290.0,0.01,0.86,1.65,0.006,0.17,0.16,17.84509804,11.8920946,P,0.0,2812,IVAR,,,CM31,,,7e+17,780000000000.0,0.0,low,,,NO,NO,PWR,6.571110553587302
290.0,0.01,0.86,1.65,0.006,0.17,0.16,18.53147892,11.8920946,P,5.47107,2814,IVAR,,,CM31,,,3.4e+18,780000000000.0,11.0,low,,,NO,NO,PWR,14.482022317607926
290.0,0.01,0.86,1.65,0.006,0.17,0.16,18.0,11.50514998,P,1.47603,2818,IVAR,,,CM31,,,1e+18,320000000000.0,3.0,low,,,NO,NO,PWR,7.85397932874671
290.0,0.01,0.86,1.65,0.006,0.17,0.16,19.19589965,11.47712125,P,12.66875,2820,IVAR,,,CM31,,,1.57e+19,300000000000.0,25.0,low,,,NO,NO,PWR,31.119999411201405
310.0,0.01,0.86,1.65,0.006,0.17,0.16,19.16731733,11.99122608,P,11.62443,2829,IVAR,,,CM31,,,1.47e+19,980000000000.0,23.0,low,,,NO,NO,PWR,16.31139411854675
310.0,0.01,0.86,1.65,0.006,0.17,0.16,18.5797836,11.04139269,P,7.50075,2831,IVAR,,,CM31,,,3.8e+18,110000000000.0,15.0,low,,,NO,NO,PWR,8.293239590640331
290.0,0.4,0.0,1.37,0.005,0.22,0.14,17.60205999,11.70757018,P,20.672,2832,IVAR,,,LA,,,4e+17,510000000000.0,40.0,low,,,NO,NO,PWR,31.972165588941337
290.0,0.4,0.0,1.37,0.005,0.22,0.14,19.13353891,11.8920946,P,45.88751999999999,2837,IVAR,,,LA,,,1.36e+19,780000000000.0,84.0,low,,,NO,NO,PWR,54.347643582455305
290.0,0.4,0.0,1.37,0.005,0.22,0.14,18.92941893,11.41497335,P,41.10992,2844,IVAR,,,LA,,,8.5e+18,260000000000.0,76.0,low,,,NO,NO,PWR,48.69190982894269
290.0,0.4,0.0,1.37,0.005,0.22,0.14,16.77815125,10.84509804,P,13.71843,2846,IVAR,,,LA,,,6e+16,70000000000.0,27.0,low,,,NO,NO,PWR,29.132251241117903
290.0,0.4,0.18,1.35,0.005,0.22,0.14,18.04139269,11.0,P,45.88751999999999,2879,IVAR,,,LB,,,1.1e+18,100000000000.0,84.0,low,,,NO,NO,PWR,38.339768631627756
290.0,0.4,0.18,1.35,0.005,0.22,0.14,18.60205999,10.90308999,P,42.89147,2881,IVAR,,,LB,,,4e+18,80000000000.0,79.0,low,,,NO,NO,PWR,45.28608889487934
270.0,0.4,0.18,1.35,0.005,0.22,0.14,19.18184359,11.96378783,P,64.56732,2883,IVAR,,,LB,,,1.52e+19,920000000000.0,114.0,low,,,NO,NO,PWR,72.19730460093413
310.0,0.4,0.18,1.35,0.005,0.22,0.14,19.16731733,11.99122608,P,42.29628,2889,IVAR,,,LB,,,1.47e+19,980000000000.0,78.0,low,,,NO,NO,PWR,45.84797026944394
290.0,0.41,0.86,1.44,0.005,0.23,0.14,18.25527251,11.8920946,P,65.85552,2896,IVAR,,,LC,,,1.8e+18,780000000000.0,116.0,low,,,NO,NO,PWR,72.11038586780485
290.0,0.41,0.86,1.44,0.005,0.23,0.14,19.52113808,11.98677173,P,119.52683,2901,IVAR,,,LC,,,3.32e+19,970000000000.0,193.0,low,,,NO,NO,PWR,104.82536966067575
290.0,0.41,0.86,1.44,0.005,0.23,0.14,18.38021124,11.49136169,P,92.04675,2905,IVAR,,,LC,,,2.4e+18,310000000000.0,155.0,low,,,NO,NO,PWR,73.6471282733934
290.0,0.41,0.86,1.44,0.005,0.23,0.14,16.77815125,10.90308999,P,15.83387,2909,IVAR,,,LC,,,6e+16,80000000000.0,31.0,low,,,NO,NO,PWR,63.97748547732247
290.0,0.41,0.86,1.44,0.005,0.23,0.14,17.50514998,10.90308999,P,40.51875,2913,IVAR,,,LC,,,3.2e+17,80000000000.0,75.0,low,,,NO,NO,PWR,66.36133983600007
290.0,0.41,0.86,1.44,0.005,0.23,0.14,17.47712125,11.0,P,38.16747,2914,IVAR,,,LC,,,3e+17,100000000000.0,71.0,low,,,NO,NO,PWR,66.22808672305175
270.0,0.41,0.86,1.44,0.005,0.23,0.14,18.5797836,11.96378783,P,92.04675,2918,IVAR,,,LC,,,3.8e+18,920000000000.0,155.0,low,,,NO,NO,PWR,83.22035898189326
270.0,0.41,0.86,1.44,0.005,0.23,0.14,18.41497335,10.90308999,P,115.05923,2922,IVAR,,,LC,,,2.6e+18,80000000000.0,187.0,low,,,NO,NO,PWR,79.58372922962411
300.0,0.41,0.86,1.44,0.005,0.23,0.14,19.81954394,13.97772361,P,132.447,2934,BR2,,,LC,,,6.6e+19,95000000000000.0,210.0,high,,,NO,NO,PWR,108.52909799040877
290.0,0.38,1.25,1.38,0.005,0.23,0.19,19.52113808,11.98677173,P,160.26675,2944,IVAR,,,LD,,,3.32e+19,970000000000.0,245.0,low,,,NO,NO,PWR,130.64100406331988
290.0,0.38,1.25,1.38,0.005,0.23,0.19,17.30103,11.41497335,P,18.50832,2946,IVAR,,,LD,,,2e+17,260000000000.0,36.0,low,,,NO,NO,PWR,91.63133936856622
270.0,0.38,1.25,1.38,0.005,0.23,0.19,18.5797836,11.96378783,P,99.80252,2961,IVAR,,,LD,,,3.8e+18,920000000000.0,166.0,low,,,NO,NO,PWR,109.22384562893943
270.0,0.38,1.25,1.38,0.005,0.23,0.19,19.23299611,11.5563025,P,211.77675,2964,IVAR,,,LD,,,1.71e+19,360000000000.0,305.0,low,,,NO,NO,PWR,132.60748094447877
310.0,0.38,1.25,1.38,0.005,0.23,0.19,18.5797836,11.04139269,P,94.14588,2972,IVAR,,,LD,,,3.8e+18,110000000000.0,158.0,low,,,NO,NO,PWR,96.12041346897344
300.0,0.38,1.25,1.38,0.005,0.23,0.19,20.11394335,13.98677173,P,192.32963,2976,BR2,,,LD,,,1.3e+20,97000000000000.0,283.0,high,,,NO,NO,PWR,152.8428825394792
300.0,0.38,1.25,1.38,0.005,0.23,0.19,19.23044892,13.98677173,P,75.023,2978,BR2,,,LD,,,1.7e+19,97000000000000.0,130.0,low,,,NO,NO,PWR,111.69157378040971
290.0,0.0,0.74,1.37,0.005,0.22,0.16,17.60205999,11.70757018,P,3.46283,2980,IVAR,,,LG,,,4e+17,510000000000.0,7.0,low,,,NO,NO,PWR,4.631184250029749
290.0,0.0,0.74,1.37,0.005,0.22,0.16,17.84509804,11.8920946,P,1.47603,2981,IVAR,,,LG,,,7e+17,780000000000.0,3.0,low,,,NO,NO,PWR,6.126480900648946
290.0,0.0,0.74,1.37,0.005,0.22,0.16,18.68124124,11.50514998,P,9.03708,2991,IVAR,,,LG,,,4.8e+18,320000000000.0,18.0,low,,,NO,NO,PWR,16.042892840528587
290.0,0.0,0.74,1.37,0.005,0.22,0.16,19.19589965,11.47712125,P,12.66875,2993,IVAR,,,LG,,,1.57e+19,300000000000.0,25.0,low,,,NO,NO,PWR,29.014286164588846
290.0,0.0,0.74,1.37,0.005,0.22,0.16,17.47712125,11.0,P,1.47603,2994,IVAR,,,LG,,,3e+17,100000000000.0,3.0,low,,,NO,NO,PWR,4.010723210132147
270.0,0.0,0.74,1.37,0.005,0.22,0.16,18.5797836,11.96378783,P,7.50075,2998,IVAR,,,LG,,,3.8e+18,920000000000.0,15.0,low,,,NO,NO,PWR,20.816453774279072
270.0,0.0,0.74,1.37,0.005,0.22,0.16,19.23299611,11.5563025,P,20.672,3001,IVAR,,,LG,,,1.71e+19,360000000000.0,40.0,low,,,NO,NO,PWR,44.1583668721471
300.0,0.0,0.74,1.37,0.005,0.22,0.16,20.11394335,13.98677173,P,31.812,3013,BR2,,,LG,,,1.3e+20,97000000000000.0,60.0,high,,,NO,NO,PWR,64.35731743330288
290.0,0.11,0.74,1.39,0.005,0.24,0.16,17.84509804,11.8920946,P,10.068,3018,IVAR,,,LH,,,7e+17,780000000000.0,20.0,low,,,NO,NO,PWR,25.28580877691051
290.0,0.11,0.74,1.39,0.005,0.24,0.16,19.52113808,11.98677173,P,37.583,3023,IVAR,,,LH,,,3.32e+19,970000000000.0,70.0,low,,,NO,NO,PWR,61.460067534233644
290.0,0.11,0.74,1.39,0.005,0.24,0.16,17.60205999,11.41497335,P,9.03708,3025,IVAR,,,LH,,,4e+17,260000000000.0,18.0,low,,,NO,NO,PWR,23.785427333336088
290.0,0.11,0.74,1.39,0.005,0.24,0.16,18.60205999,10.90308999,P,24.51003,3034,IVAR,,,LH,,,4e+18,80000000000.0,47.0,low,,,NO,NO,PWR,33.83106719110554
310.0,0.11,0.74,1.39,0.005,0.24,0.16,18.38021124,10.84509804,P,12.66875,3045,IVAR,,,LH,,,2.4e+18,70000000000.0,25.0,low,,,NO,NO,PWR,25.305494810458487
290.0,0.11,0.74,1.39,0.005,0.24,0.16,20.34242268,13.32221929,P,132.447,3049,BR2,,,LH,,,2.2e+20,21000000000000.0,210.0,high,,,NO,NO,PWR,128.0740786059544
