Repository: uw-cmg/RPV_model_benchmarking

# RPV model benchmarking
Benchmarking and analysis of different models of reactor pressure vessel steel embrittlement

## Run example notebooks in Google Colab:

Make predictions with models, conduct benchmarking and analysis such as embrittlement curves

## Citations

The raw data required to reproduce findings in this repo are available in the data_files folder. The original versions of the data are available online: the UCSB dataset is available on Figshare: 10.6084/m9.figshare.23304227, and the PLOTTER dataset is available online: https://www.astm.org/adje090015-ea.html.

If you find any of the models useful, please cite their respective original reference:

File: model_files/EONY/5fold/eony_5fold_split_4.csv (part 3 of 4)
temperature_C,wt_percent_Cu,wt_percent_Ni,wt_percent_Mn,wt_percent_P,wt_percent_Si,wt_percent_C,log(fluence_n_cm2),log(flux_n_cm2_sec),Product Form,Measured DT41J  [C],index,datatype,Short Plant ID,Matl / PF ID,alloy,PLOTTER-15 Set Name,Nation,fluence_n_cm2,flux_n_cm2_sec,delta_sigma_y_MPa,fluence_group,Measured Unirradiated Value  [C],Un-Irradiated YS  [MPa],YS(u) Known?,Unirradiated T Known?,Reactor Type,EONY Preds
287.0,0.05,0.71,1.42,0.005,0.2,0.158,19.09691001300806,11.25057290087825,F,35.4974067758942,2019,Plotter,F55,f,F55-f,France Surveillance,FRANCE,1.25e+19,178062678062.678,,low,-61.1972664848224,,NO,YES,PWR,24.86846175300583
287.0,0.05,0.71,1.42,0.005,0.2,0.158,19.56348108539441,11.29280224924971,F,33.6187978231119,2021,Plotter,F55,f,F55-f,France Surveillance,FRANCE,3.66e+19,196246648793.566,,low,-61.1972664848224,,NO,YES,PWR,42.55341892028147
287.0,0.03,0.52,1.88,0.005,0.33,0.074,19.41497334797082,11.17044883640074,W,20.5544214475937,2032,Plotter,F57,w,F57-w,France Surveillance,FRANCE,2.6e+19,148063781321.185,,low,-49.7210119265331,,NO,YES,PWR,45.43622639176775
287.0,0.044,0.72,1.35,0.006,0.27,0.143,19.57287160220048,11.30242569418252,F,25.7411642737618,2037,Plotter,F59,f,F59-f,France Surveillance,FRANCE,3.74e+19,200643776824.034,,low,-37.3735434368196,,NO,YES,PWR,43.045428893134634
287.0,0.04,0.55,1.63,0.014,0.35,0.062,19.41664050733828,11.14155960888142,W,41.02727713120004,2044,Plotter,F60,w,F60-w,France Surveillance,FRANCE,2.61e+19,138535031847.134,,low,-43.1669113173804,,NO,YES,PWR,48.473072726623585
290.0,0.01,0.01,1.67,0.003,0.15,0.13,18.68124124,11.50514998,P,-1.46397,2057,IVAR,,,CM1,,,4.8e+18,320000000000.0,-3.0,low,,,NO,NO,PWR,17.19234886731218
290.0,0.01,0.01,1.67,0.003,0.15,0.13,18.60205999,10.90308999,P,-2.43325,2061,IVAR,,,CM1,,,4e+18,80000000000.0,-5.0,low,,,NO,NO,PWR,15.694395485208789
270.0,0.01,0.01,1.67,0.003,0.15,0.13,19.23299611,11.5563025,P,14.77347,2064,IVAR,,,CM1,,,1.71e+19,360000000000.0,29.0,low,,,NO,NO,PWR,50.982578476853845
310.0,0.01,0.01,1.67,0.003,0.15,0.13,19.20411998,11.53147892,P,3.46283,2068,IVAR,,,CM1,,,1.6e+19,340000000000.0,7.0,low,,,NO,NO,PWR,13.462048801732099
290.0,0.02,0.85,1.6,0.006,0.16,0.13,18.53147892,11.8920946,P,2.96412,2093,IVAR,,,CM3,,,3.4e+18,780000000000.0,6.0,low,,,NO,NO,PWR,14.860731650296664
290.0,0.02,0.85,1.6,0.006,0.16,0.13,18.87506126,11.98677173,P,2.96412,2094,IVAR,,,CM3,,,7.5e+18,970000000000.0,6.0,low,,,NO,NO,PWR,22.07147539556541
290.0,0.02,0.85,1.6,0.006,0.16,0.13,19.13353891,11.8920946,P,10.068,2096,IVAR,,,CM3,,,1.36e+19,780000000000.0,20.0,low,,,NO,NO,PWR,29.721463300593328
290.0,0.02,0.85,1.6,0.006,0.16,0.13,17.60205999,11.41497335,P,6.991319999999999,2098,IVAR,,,CM3,,,4e+17,260000000000.0,14.0,low,,,NO,NO,PWR,5.0971889044167575
270.0,0.02,0.85,1.6,0.006,0.16,0.13,19.18184359,11.96378783,P,12.66875,2109,IVAR,,,CM3,,,1.52e+19,920000000000.0,25.0,low,,,NO,NO,PWR,49.36642434265511
310.0,0.02,0.85,1.6,0.006,0.16,0.13,18.60205999,11.36172784,P,10.068,2116,IVAR,,,CM3,,,4e+18,230000000000.0,20.0,low,,,NO,NO,PWR,6.91301185648365
310.0,0.02,0.85,1.6,0.006,0.16,0.13,18.5797836,11.04139269,P,8.011519999999999,2119,IVAR,,,CM3,,,3.8e+18,110000000000.0,16.0,low,,,NO,NO,PWR,6.737970486837215
290.0,0.02,0.86,1.53,0.031,0.16,0.16,18.53147892,11.8920946,P,13.19292,2122,IVAR,,,CM4,,,3.4e+18,780000000000.0,26.0,low,,,NO,NO,PWR,18.050022548844552
290.0,0.02,0.86,1.53,0.031,0.16,0.16,19.13353891,11.8920946,P,26.175,2123,IVAR,,,CM4,,,1.36e+19,780000000000.0,50.0,low,,,NO,NO,PWR,36.100045097689105
310.0,0.02,0.86,1.53,0.031,0.16,0.16,19.16731733,11.99122608,P,28.41372,2137,IVAR,,,CM4,,,1.47e+19,980000000000.0,54.0,low,,,NO,NO,PWR,16.096576958516327
310.0,0.02,0.86,1.53,0.031,0.16,0.16,19.20411998,11.53147892,P,22.30883,2138,IVAR,,,CM4,,,1.6e+19,340000000000.0,43.0,low,,,NO,NO,PWR,16.79325390247103
290.0,0.02,0.86,1.61,0.05,0.16,0.15,17.84509804,11.8920946,P,0.98268,2140,IVAR,,,CM5,,,7e+17,780000000000.0,2.0,low,,,NO,NO,PWR,9.871244603962534
290.0,0.02,0.86,1.61,0.05,0.16,0.15,17.47712125,11.0,P,2.46675,2149,IVAR,,,CM5,,,3e+17,100000000000.0,5.0,low,,,NO,NO,PWR,6.462246514440387
290.0,0.02,0.86,1.61,0.05,0.16,0.15,18.60205999,10.90308999,P,28.41372,2151,IVAR,,,CM5,,,4e+18,80000000000.0,54.0,low,,,NO,NO,PWR,23.596787920787555
270.0,0.02,0.86,1.61,0.05,0.16,0.15,19.18184359,11.96378783,P,54.45468,2153,IVAR,,,CM5,,,1.52e+19,920000000000.0,98.0,low,,,NO,NO,PWR,72.2692973444822
310.0,0.02,0.86,1.61,0.05,0.16,0.15,19.20411998,11.53147892,P,37.583,2158,IVAR,,,CM5,,,1.6e+19,340000000000.0,70.0,low,,,NO,NO,PWR,20.24041708730641
290.0,0.02,1.68,1.5,0.007,0.17,0.15,19.13353891,11.8920946,P,25.61867,2163,IVAR,,,CM6,,,1.36e+19,780000000000.0,49.0,low,,,NO,NO,PWR,29.623894551746968
290.0,0.02,1.68,1.5,0.007,0.17,0.15,19.52113808,11.98677173,P,28.97675,2164,IVAR,,,CM6,,,3.32e+19,970000000000.0,55.0,low,,,NO,NO,PWR,46.285156958309244
290.0,0.02,1.68,1.5,0.007,0.17,0.15,18.0,11.50514998,P,0.49067,2166,IVAR,,,CM6,,,1e+18,320000000000.0,1.0,low,,,NO,NO,PWR,8.03290625935258
290.0,0.02,1.68,1.5,0.007,0.17,0.15,17.47712125,11.0,P,0.98268,2169,IVAR,,,CM6,,,3e+17,100000000000.0,2.0,low,,,NO,NO,PWR,4.399803960571853
270.0,0.02,1.68,1.5,0.007,0.17,0.15,19.23299611,11.5563025,P,117.287,2174,IVAR,,,CM6,,,1.71e+19,360000000000.0,190.0,low,,,NO,NO,PWR,52.18911096647508
310.0,0.02,1.68,1.5,0.007,0.17,0.15,19.16731733,11.99122608,P,14.24528,2177,IVAR,,,CM6,,,1.47e+19,980000000000.0,28.0,low,,,NO,NO,PWR,13.208939134917928
300.0,0.02,1.68,1.5,0.007,0.17,0.15,19.23044892,13.98677173,P,10.068,2185,BR2,,,CM6,,,1.7e+19,97000000000000.0,20.0,low,,,NO,NO,PWR,23.662637745472924
290.0,0.0,1.7,1.55,0.047,0.17,0.16,18.68124124,11.50514998,P,23.40675,2194,IVAR,,,CM7,,,4.8e+18,320000000000.0,45.0,low,,,NO,NO,PWR,24.28340606223099
290.0,0.0,1.7,1.55,0.047,0.17,0.16,19.19589965,11.47712125,P,32.38307,2195,IVAR,,,CM7,,,1.57e+19,300000000000.0,61.0,low,,,NO,NO,PWR,43.91762131331841
290.0,0.0,1.7,1.55,0.047,0.17,0.16,18.60205999,10.90308999,P,23.95772,2198,IVAR,,,CM7,,,4e+18,80000000000.0,46.0,low,,,NO,NO,PWR,22.167615455569354
270.0,0.0,1.7,1.55,0.047,0.17,0.16,19.18184359,11.96378783,P,44.08587,2200,IVAR,,,CM7,,,1.52e+19,920000000000.0,81.0,low,,,NO,NO,PWR,67.89220626784412
290.0,0.01,0.86,0.01,0.004,0.14,0.13,19.52113808,11.98677173,P,-0.97732,2211,IVAR,,,CM8,,,3.32e+19,970000000000.0,-2.0,low,,,NO,NO,PWR,43.56618077857163
290.0,0.01,0.86,0.01,0.004,0.14,0.13,17.60205999,11.41497335,P,0.0,2212,IVAR,,,CM8,,,4e+17,260000000000.0,0.0,low,,,NO,NO,PWR,4.782009593736987
290.0,0.01,0.86,0.01,0.004,0.14,0.13,18.0,11.50514998,P,2.46675,2213,IVAR,,,CM8,,,1e+18,320000000000.0,5.0,low,,,NO,NO,PWR,7.56102105449267
270.0,0.01,0.86,0.01,0.004,0.14,0.13,19.23299611,11.5563025,P,17.97075,2221,IVAR,,,CM8,,,1.71e+19,360000000000.0,35.0,low,,,NO,NO,PWR,49.12331279520941
310.0,0.01,0.86,0.01,0.004,0.14,0.13,19.20411998,11.53147892,P,-1.46397,2225,IVAR,,,CM8,,,1.6e+19,340000000000.0,-3.0,low,,,NO,NO,PWR,12.971106089741836
290.0,0.01,0.86,0.85,0.003,0.15,0.15,18.25527251,11.8920946,P,0.98268,2228,IVAR,,,CM9,,,1.8e+18,780000000000.0,2.0,low,,,NO,NO,PWR,10.187407363949124
290.0,0.01,0.86,0.85,0.003,0.15,0.15,19.13353891,11.8920946,P,0.49067,2230,IVAR,,,CM9,,,1.36e+19,780000000000.0,1.0,low,,,NO,NO,PWR,28.00250440850494
290.0,0.01,0.86,0.85,0.003,0.15,0.15,17.60205999,11.41497335,P,-1.94928,2232,IVAR,,,CM9,,,4e+17,260000000000.0,-4.0,low,,,NO,NO,PWR,4.8023898865054635
290.0,0.01,0.86,0.85,0.003,0.15,0.15,18.04139269,11.0,P,-3.39717,2237,IVAR,,,CM9,,,1.1e+18,100000000000.0,-7.0,low,,,NO,NO,PWR,7.963862675268039
270.0,0.01,0.86,0.85,0.003,0.15,0.15,19.18184359,11.96378783,P,5.47107,2240,IVAR,,,CM9,,,1.52e+19,920000000000.0,11.0,low,,,NO,NO,PWR,46.51128719021478
270.0,0.01,0.86,0.85,0.003,0.15,0.15,19.23299611,11.5563025,P,17.97075,2241,IVAR,,,CM9,,,1.71e+19,360000000000.0,35.0,low,,,NO,NO,PWR,49.332669860873814
310.0,0.01,0.86,0.85,0.003,0.15,0.15,19.20411998,11.53147892,P,0.49067,2245,IVAR,,,CM9,,,1.6e+19,340000000000.0,1.0,low,,,NO,NO,PWR,13.026387229283282
290.0,0.02,0.88,1.66,0.008,0.17,0.16,17.77815125,11.8573325,P,0.49067,2248,IVAR,,,CM10,,,6e+17,720000000000.0,1.0,low,,,NO,NO,PWR,6.436495722629303
290.0,0.02,0.88,1.66,0.008,0.17,0.16,18.64345268,11.94939001,P,7.50075,2252,IVAR,,,CM10,,,4.4e+18,890000000000.0,15.0,low,,,NO,NO,PWR,17.430112813971853
290.0,0.02,0.88,1.66,0.008,0.17,0.16,18.0,11.50514998,P,2.96412,2258,IVAR,,,CM10,,,1e+18,320000000000.0,6.0,low,,,NO,NO,PWR,8.309480247226189
270.0,0.02,0.88,1.66,0.008,0.17,0.16,18.61278386,11.07918125,P,12.66875,2273,IVAR,,,CM10,,,4.1e+18,120000000000.0,25.0,low,,,NO,NO,PWR,26.434733275864275
310.0,0.02,0.88,1.66,0.008,0.17,0.16,18.5797836,11.04139269,P,3.96288,2279,IVAR,,,CM10,,,3.8e+18,110000000000.0,8.0,low,,,NO,NO,PWR,6.947078891391947
290.0,0.34,0.85,1.64,0.006,0.18,0.15,17.60205999,11.70757018,P,16.89963,2280,IVAR,,,CM11,,,4e+17,510000000000.0,33.0,low,,,NO,NO,PWR,68.3388383937026
290.0,0.34,0.85,1.64,0.006,0.18,0.15,18.0,11.50514998,P,62.007,2292,IVAR,,,CM11,,,1e+18,320000000000.0,110.0,low,,,NO,NO,PWR,71.70349909117145
290.0,0.34,0.85,1.64,0.006,0.18,0.15,18.38021124,11.49136169,P,92.74512,2293,IVAR,,,CM11,,,2.4e+18,310000000000.0,156.0,low,,,NO,NO,PWR,76.51920571641753
290.0,0.34,0.85,1.64,0.006,0.18,0.15,18.92941893,11.41497335,P,116.54307,2295,IVAR,,,CM11,,,8.5e+18,260000000000.0,189.0,low,,,NO,NO,PWR,88.11142874059287
290.0,0.34,0.85,1.64,0.006,0.18,0.15,19.19589965,11.47712125,P,122.53203,2296,IVAR,,,CM11,,,1.57e+19,300000000000.0,197.0,low,,,NO,NO,PWR,96.84368075805858
290.0,0.34,0.85,1.64,0.006,0.18,0.15,18.04139269,11.0,P,71.06192,2299,IVAR,,,CM11,,,1.1e+18,100000000000.0,124.0,low,,,NO,NO,PWR,72.13897504308032
310.0,0.34,0.85,1.64,0.006,0.18,0.15,18.60205999,11.99122608,P,76.35408,2308,IVAR,,,CM11,,,4e+18,980000000000.0,132.0,low,,,NO,NO,PWR,71.13063323830825
310.0,0.34,0.85,1.64,0.006,0.18,0.15,19.20411998,11.53147892,P,86.50803,2311,IVAR,,,CM11,,,1.6e+19,340000000000.0,147.0,low,,,NO,NO,PWR,78.65058258572932
270.0,0.86,0.84,1.65,0.006,0.17,0.15,18.61278386,11.07918125,P,101.94587,2330,IVAR,,,CM12,,,4.1e+18,120000000000.0,169.0,low,,,NO,NO,PWR,89.30766247249048
310.0,0.86,0.84,1.65,0.006,0.17,0.15,18.60205999,11.99122608,P,71.06192,2331,IVAR,,,CM12,,,4e+18,980000000000.0,124.0,low,,,NO,NO,PWR,70.45035607448476
290.0,0.11,0.83,1.61,0.004,0.16,0.15,19.13353891,11.8920946,P,42.29628,2340,IVAR,,,CM13,,,1.36e+19,780000000000.0,78.0,low,,,NO,NO,PWR,43.73223749634137
290.0,0.11,0.83,1.61,0.004,0.16,0.15,18.68124124,11.50514998,P,27.29168,2345,IVAR,,,CM13,,,4.8e+18,320000000000.0,52.0,low,,,NO,NO,PWR,31.809155851785565
270.0,0.11,0.83,1.61,0.004,0.16,0.15,18.5797836,11.96378783,P,16.36608,2352,IVAR,,,CM13,,,3.8e+18,920000000000.0,32.0,low,,,NO,NO,PWR,38.674292272577475
310.0,0.11,0.83,1.61,0.004,0.16,0.15,18.60205999,11.99122608,P,17.43452,2358,IVAR,,,CM13,,,4e+18,980000000000.0,34.0,low,,,NO,NO,PWR,21.26027946838237
290.0,0.11,0.83,1.62,0.04,0.17,0.16,17.84509804,11.8920946,P,-0.97732,2364,IVAR,,,CM14,,,7e+17,780000000000.0,-2.0,low,,,NO,NO,PWR,35.1355599066324
290.0,0.11,0.83,1.62,0.04,0.17,0.16,18.04139269,11.0,P,12.14592,2374,IVAR,,,CM14,,,1.1e+18,100000000000.0,24.0,low,,,NO,NO,PWR,37.55147995042748
270.0,0.11,0.83,1.62,0.04,0.17,0.16,18.5797836,11.96378783,P,17.43452,2376,IVAR,,,CM14,,,3.8e+18,920000000000.0,34.0,low,,,NO,NO,PWR,59.955836719245845
270.0,0.11,0.83,1.62,0.04,0.17,0.16,19.23299611,11.5563025,P,106.26875,2378,IVAR,,,CM14,,,1.71e+19,360000000000.0,175.0,low,,,NO,NO,PWR,98.05382047120358
270.0,0.11,0.83,1.62,0.04,0.17,0.16,18.61278386,11.07918125,P,36.99987,2379,IVAR,,,CM14,,,4.1e+18,120000000000.0,69.0,low,,,NO,NO,PWR,61.27568029188478
310.0,0.11,0.83,1.62,0.04,0.17,0.16,19.16731733,11.99122608,P,36.99987,2381,IVAR,,,CM14,,,1.47e+19,980000000000.0,69.0,low,,,NO,NO,PWR,44.555704339883015
290.0,0.22,0.02,1.59,0.002,0.15,0.14,17.60205999,11.70757018,P,2.96412,2384,IVAR,,,CM15,,,4e+17,510000000000.0,6.0,low,,,NO,NO,PWR,14.102635853983681
290.0,0.22,0.02,1.59,0.002,0.15,0.14,17.84509804,11.8920946,P,15.83387,2386,IVAR,,,CM15,,,7e+17,780000000000.0,31.0,low,,,NO,NO,PWR,15.71151216300469
290.0,0.22,0.02,1.59,0.002,0.15,0.14,18.92941893,11.41497335,P,20.12907,2398,IVAR,,,CM15,,,8.5e+18,260000000000.0,39.0,low,,,NO,NO,PWR,31.90672003335148
290.0,0.22,0.02,1.59,0.002,0.15,0.14,19.19589965,11.47712125,P,23.95772,2399,IVAR,,,CM15,,,1.57e+19,300000000000.0,46.0,low,,,NO,NO,PWR,40.0258918498455
290.0,0.22,0.02,1.59,0.002,0.15,0.14,17.36172784,10.84509804,P,6.48323,2400,IVAR,,,CM15,,,2.3e+17,70000000000.0,13.0,low,,,NO,NO,PWR,12.890405311403208
270.0,0.22,0.02,1.59,0.002,0.15,0.14,18.63346846,11.39794001,P,27.85203,2407,IVAR,,,CM15,,,4.3e+18,250000000000.0,53.0,low,,,NO,NO,PWR,34.51434341379969
270.0,0.22,0.02,1.59,0.002,0.15,0.14,18.61278386,11.07918125,P,27.85203,2410,IVAR,,,CM15,,,4.1e+18,120000000000.0,53.0,low,,,NO,NO,PWR,33.91954059635097
310.0,0.22,0.02,1.59,0.002,0.15,0.14,18.60205999,11.36172784,P,19.58748,2413,IVAR,,,CM15,,,4e+18,230000000000.0,38.0,low,,,NO,NO,PWR,15.971826957061959
290.0,0.22,0.82,1.58,0.004,0.25,0.16,17.77815125,11.8573325,P,14.77347,2418,IVAR,,,CM16,,,6e+17,720000000000.0,29.0,low,,,NO,NO,PWR,53.09963072256626
290.0,0.22,0.82,1.58,0.004,0.25,0.16,19.13353891,11.8920946,P,83.77082999999999,2425,IVAR,,,CM16,,,1.36e+19,780000000000.0,143.0,low,,,NO,NO,PWR,77.01847036121306
290.0,0.22,0.82,1.58,0.004,0.25,0.16,18.92941893,11.41497335,P,99.09075,2432,IVAR,,,CM16,,,8.5e+18,260000000000.0,165.0,low,,,NO,NO,PWR,70.7893564229385
290.0,0.22,0.82,1.58,0.004,0.25,0.16,17.47712125,11.0,P,10.58547,2435,IVAR,,,CM16,,,3e+17,100000000000.0,21.0,low,,,NO,NO,PWR,51.09404581056479
270.0,0.22,0.82,1.58,0.004,0.25,0.16,19.18184359,11.96378783,P,102.663,2440,IVAR,,,CM16,,,1.52e+19,920000000000.0,170.0,low,,,NO,NO,PWR,96.25999630593067
270.0,0.22,0.82,1.58,0.004,0.25,0.16,18.61278386,11.07918125,P,106.26875,2444,IVAR,,,CM16,,,4.1e+18,120000000000.0,175.0,low,,,NO,NO,PWR,72.660581463808
310.0,0.22,0.82,1.58,0.004,0.25,0.16,18.60205999,11.36172784,P,76.35408,2447,IVAR,,,CM16,,,4e+18,230000000000.0,132.0,low,,,NO,NO,PWR,54.34369823114733
310.0,0.22,0.82,1.58,0.004,0.25,0.16,18.38021124,10.84509804,P,45.28563,2449,IVAR,,,CM16,,,2.4e+18,70000000000.0,83.0,low,,,NO,NO,PWR,52.6627158542842
310.0,0.22,0.82,1.58,0.004,0.25,0.16,18.5797836,11.04139269,P,60.10083,2450,IVAR,,,CM16,,,3.8e+18,110000000000.0,107.0,low,,,NO,NO,PWR,54.15677917499099
290.0,0.22,1.59,1.54,0.004,0.25,0.16,18.64345268,11.94939001,P,94.14588,2456,IVAR,,,CM17,,,4.4e+18,890000000000.0,158.0,low,,,NO,NO,PWR,105.53080713835692
290.0,0.22,1.59,1.54,0.004,0.25,0.16,19.13353891,11.8920946,P,171.85427,2458,IVAR,,,CM17,,,1.36e+19,780000000000.0,259.0,low,,,NO,NO,PWR,118.72117876450935
290.0,0.22,1.59,1.54,0.004,0.25,0.16,17.47712125,11.0,P,20.12907,2468,IVAR,,,CM17,,,3e+17,100000000000.0,39.0,low,,,NO,NO,PWR,91.66292909765967
290.0,0.22,1.59,1.54,0.004,0.25,0.16,18.60205999,10.90308999,P,157.81788,2471,IVAR,,,CM17,,,4e+18,80000000000.0,242.0,low,,,NO,NO,PWR,104.70461278267645
270.0,0.22,1.59,1.54,0.004,0.25,0.16,18.5797836,11.96378783,P,94.14588,2472,IVAR,,,CM17,,,3.8e+18,920000000000.0,158.0,low,,,NO,NO,PWR,113.01951343116367
270.0,0.22,1.59,1.54,0.004,0.25,0.16,19.23299611,11.5563025,P,269.09052,2475,IVAR,,,CM17,,,1.71e+19,360000000000.0,366.0,low,,,NO,NO,PWR,140.92674925283129
310.0,0.22,1.59,1.54,0.004,0.25,0.16,18.60205999,11.99122608,P,85.82172,2478,IVAR,,,CM17,,,4e+18,980000000000.0,146.0,low,,,NO,NO,PWR,95.73276067550319
290.0,0.43,0.02,1.7,0.002,0.15,0.14,18.87506126,11.98677173,P,31.24227,2490,IVAR,,,CM18,,,7.5e+18,970000000000.0,59.0,low,,,NO,NO,PWR,33.5052411171703
290.0,0.43,0.02,1.7,0.002,0.15,0.14,19.13353891,11.8920946,P,40.51875,2492,IVAR,,,CM18,,,1.36e+19,780000000000.0,75.0,low,,,NO,NO,PWR,40.91645105434425
290.0,0.43,0.02,1.7,0.002,0.15,0.14,17.60205999,11.41497335,P,27.85203,2495,IVAR,,,CM18,,,4e+17,260000000000.0,53.0,low,,,NO,NO,PWR,16.941828415133703
290.0,0.43,0.02,1.7,0.002,0.15,0.14,18.68124124,11.50514998,P,33.52923,2498,IVAR,,,CM18,,,4.8e+18,320000000000.0,63.0,low,,,NO,NO,PWR,29.22120995383119
290.0,0.43,0.02,1.7,0.002,0.15,0.14,18.92941893,11.41497335,P,39.92892,2499,IVAR,,,CM18,,,8.5e+18,260000000000.0,74.0,low,,,NO,NO,PWR,34.8871953237774
290.0,0.43,0.02,1.7,0.002,0.15,0.14,17.47712125,11.0,P,20.12907,2502,IVAR,,,CM18,,,3e+17,100000000000.0,39.0,low,,,NO,NO,PWR,16.262757426997194
290.0,0.42,0.85,1.63,0.005,0.16,0.16,17.60205999,11.70757018,P,28.41372,2518,IVAR,,,CM19,,,4e+17,510000000000.0,54.0,low,,,NO,NO,PWR,68.27637066016378
290.0,0.42,0.85,1.63,0.005,0.16,0.16,18.25527251,11.8920946,P,70.40643,2521,IVAR,,,CM19,,,1.8e+18,780000000000.0,123.0,low,,,NO,NO,PWR,74.58516521202674
290.0,0.42,0.85,1.63,0.005,0.16,0.16,18.64345268,11.94939001,P,88.575,2523,IVAR,,,CM19,,,4.4e+18,890000000000.0,150.0,low,,,NO,NO,PWR,81.00680457232728
290.0,0.42,0.85,1.63,0.005,0.16,0.16,18.68124124,11.50514998,P,103.38147,2532,IVAR,,,CM19,,,4.8e+18,320000000000.0,171.0,low,,,NO,NO,PWR,81.78923888176313
290.0,0.42,0.85,1.63,0.005,0.16,0.16,18.92941893,11.41497335,P,115.80048,2533,IVAR,,,CM19,,,8.5e+18,260000000000.0,188.0,low,,,NO,NO,PWR,87.82346671733914
290.0,0.42,0.85,1.63,0.005,0.16,0.16,19.19589965,11.47712125,P,123.28668,2534,IVAR,,,CM19,,,1.57e+19,300000000000.0,198.0,low,,,NO,NO,PWR,96.45232152916654
270.0,0.42,0.85,1.63,0.005,0.16,0.16,18.5797836,11.96378783,P,101.94587,2540,IVAR,,,CM19,,,3.8e+18,920000000000.0,169.0,low,,,NO,NO,PWR,88.66837413874251
270.0,0.42,0.85,1.63,0.005,0.16,0.16,18.61278386,11.07918125,P,125.55867,2545,IVAR,,,CM19,,,4.1e+18,120000000000.0,201.0,low,,,NO,NO,PWR,89.64894741469647
310.0,0.42,0.85,1.63,0.005,0.16,0.16,19.16731733,11.99122608,P,90.65403,2547,IVAR,,,CM19,,,1.47e+19,980000000000.0,153.0,low,,,NO,NO,PWR,77.8769437735592
310.0,0.42,0.85,1.63,0.005,0.16,0.16,18.60205999,11.36172784,P,76.35408,2548,IVAR,,,CM19,,,4e+18,230000000000.0,132.0,low,,,NO,NO,PWR,71.04591199475627
310.0,0.42,0.85,1.63,0.005,0.16,0.16,18.38021124,10.84509804,P,64.56732,2550,IVAR,,,CM19,,,2.4e+18,70000000000.0,114.0,low,,,NO,NO,PWR,69.28621364411931
310.0,0.42,0.85,1.63,0.005,0.16,0.16,18.5797836,11.04139269,P,62.007,2551,IVAR,,,CM19,,,3.8e+18,110000000000.0,110.0,low,,,NO,NO,PWR,70.85082023761046
290.0,0.43,1.69,1.63,0.006,0.16,0.16,18.38021124,11.49136169,P,141.80028,2565,IVAR,,,CM20,,,2.4e+18,310000000000.0,222.0,low,,,NO,NO,PWR,135.3451848781768
290.0,0.43,1.69,1.63,0.006,0.16,0.16,18.68124124,11.50514998,P,181.143,2566,IVAR,,,CM20,,,4.8e+18,320000000000.0,270.0,low,,,NO,NO,PWR,141.14148218339247
290.0,0.43,1.69,1.63,0.006,0.16,0.16,19.19589965,11.47712125,P,213.57683,2568,IVAR,,,CM20,,,1.57e+19,300000000000.0,307.0,low,,,NO,NO,PWR,156.49823349626223
290.0,0.43,1.69,1.63,0.006,0.16,0.16,17.47712125,11.0,P,55.07667,2570,IVAR,,,CM20,,,3e+17,100000000000.0,99.0,low,,,NO,NO,PWR,125.40686621996328
290.0,0.43,1.69,1.63,0.006,0.16,0.16,18.38021124,10.90308999,P,172.692,2572,IVAR,,,CM20,,,2.4e+18,80000000000.0,260.0,low,,,NO,NO,PWR,135.3451848781768
310.0,0.43,1.69,1.63,0.006,0.16,0.16,18.60205999,11.99122608,P,131.67627,2580,IVAR,,,CM20,,,4e+18,980000000000.0,209.0,low,,,NO,NO,PWR,130.1974467681367
290.0,0.42,0.84,0.01,0.002,0.14,0.14,17.60205999,11.70757018,P,23.95772,2586,IVAR,,,CM21,,,4e+17,510000000000.0,46.0,low,,,NO,NO,PWR,67.31939136684035
290.0,0.42,0.84,0.01,0.002,0.14,0.14,18.53147892,11.8920946,P,55.7,2590,IVAR,,,CM21,,,3.4e+18,780000000000.0,100.0,low,,,NO,NO,PWR,77.36773958771003
290.0,0.42,0.84,0.01,0.002,0.14,0.14,17.60205999,11.41497335,P,30.67388,2596,IVAR,,,CM21,,,4e+17,260000000000.0,58.0,low,,,NO,NO,PWR,67.31939136684035
290.0,0.42,0.84,0.01,0.002,0.14,0.14,18.92941893,11.41497335,P,67.14908,2600,IVAR,,,CM21,,,8.5e+18,260000000000.0,118.0,low,,,NO,NO,PWR,85.84460049607424
290.0,0.42,0.84,0.01,0.002,0.14,0.14,18.04139269,11.0,P,44.68508,2604,IVAR,,,CM21,,,1.1e+18,100000000000.0,82.0,low,,,NO,NO,PWR,70.88975819825244
290.0,0.42,0.84,0.01,0.002,0.14,0.14,18.38021124,10.90308999,P,62.007,2605,IVAR,,,CM21,,,2.4e+18,80000000000.0,110.0,low,,,NO,NO,PWR,74.99604355962761
310.0,0.42,0.84,0.01,0.002,0.14,0.14,18.5797836,11.04139269,P,45.28563,2618,IVAR,,,CM21,,,3.8e+18,110000000000.0,83.0,low,,,NO,NO,PWR,69.79291106814199
290.0,0.42,0.84,0.84,0.002,0.14,0.14,17.77815125,11.8573325,P,40.51875,2620,IVAR,,,CM22,,,6e+17,720000000000.0,75.0,low,,,NO,NO,PWR,68.57990119590782
290.0,0.42,0.84,0.84,0.002,0.14,0.14,17.84509804,11.8920946,P,35.83763,2621,IVAR,,,CM22,,,7e+17,780000000000.0,67.0,low,,,NO,NO,PWR,69.11481443186588
290.0,0.42,0.84,0.84,0.002,0.14,0.14,18.64345268,11.94939001,P,77.69051999999999,2624,IVAR,,,CM22,,,4.4e+18,890000000000.0,134.0,low,,,NO,NO,PWR,79.4351971668671
290.0,0.42,0.84,0.84,0.002,0.14,0.14,18.92941893,11.41497335,P,92.74512,2633,IVAR,,,CM22,,,8.5e+18,260000000000.0,156.0,low,,,NO,NO,PWR,85.90488120415388
290.0,0.42,0.84,0.84,0.002,0.14,0.14,17.36172784,10.84509804,P,23.40675,2635,IVAR,,,CM22,,,2.3e+17,70000000000.0,45.0,low,,,NO,NO,PWR,65.9406838872574
290.0,0.42,0.84,0.84,0.002,0.14,0.14,18.60205999,10.90308999,P,89.26666999999999,2639,IVAR,,,CM22,,,4e+18,80000000000.0,151.0,low,,,NO,NO,PWR,78.6560146015755
270.0,0.42,0.84,0.84,0.002,0.14,0.14,18.5797836,11.96378783,P,81.05507,2640,IVAR,,,CM22,,,3.8e+18,920000000000.0,139.0,low,,,NO,NO,PWR,86.69185181090648
270.0,0.42,0.84,0.84,0.002,0.14,0.14,19.18184359,11.96378783,P,118.03227,2641,IVAR,,,CM22,,,1.52e+19,920000000000.0,191.0,low,,,NO,NO,PWR,110.47707341041607
270.0,0.42,0.84,0.84,0.002,0.14,0.14,18.61278386,11.07918125,P,116.54307,2645,IVAR,,,CM22,,,4.1e+18,120000000000.0,189.0,low,,,NO,NO,PWR,87.6222030799559
310.0,0.42,0.84,0.84,0.002,0.14,0.14,18.60205999,11.99122608,P,66.50163,2646,IVAR,,,CM22,,,4e+18,980000000000.0,117.0,low,,,NO,NO,PWR,69.99590850088802
310.0,0.42,0.84,0.84,0.002,0.14,0.14,19.16731733,11.99122608,P,81.732,2647,IVAR,,,CM22,,,1.47e+19,980000000000.0,140.0,low,,,NO,NO,PWR,76.48997635812117
290.0,0.01,0.83,1.62,0.002,0.15,0.26,18.25527251,11.8920946,P,-1.46397,2653,IVAR,,,CM23,,,1.8e+18,780000000000.0,-3.0,low,,,NO,NO,PWR,10.376174720491754
270.0,0.01,0.83,1.62,0.002,0.15,0.26,19.23299611,11.5563025,P,12.66875,2666,IVAR,,,CM23,,,1.71e+19,360000000000.0,25.0,low,,,NO,NO,PWR,50.2467785588122
310.0,0.01,0.83,1.62,0.002,0.15,0.26,18.60205999,11.99122608,P,-6.25677,2668,IVAR,,,CM23,,,4e+18,980000000000.0,-13.0,low,,,NO,NO,PWR,6.633879702609134
310.0,0.01,0.83,1.62,0.002,0.15,0.26,18.5797836,11.04139269,P,6.48323,2671,IVAR,,,CM23,,,3.8e+18,110000000000.0,13.0,low,,,NO,NO,PWR,6.465906116953367
290.0,0.02,0.87,1.65,0.006,0.15,0.34,17.84509804,11.8920946,P,-0.97732,2672,IVAR,,,CM24,,,7e+17,780000000000.0,-2.0,low,,,NO,NO,PWR,6.78657079988224
290.0,0.02,0.87,1.65,0.006,0.15,0.34,19.19589965,11.47712125,P,8.011519999999999,2680,IVAR,,,CM24,,,1.57e+19,300000000000.0,16.0,low,,,NO,NO,PWR,32.140393556628666
270.0,0.02,0.87,1.65,0.006,0.15,0.34,18.5797836,11.96378783,P,0.49067,2684,IVAR,,,CM24,,,3.8e+18,920000000000.0,1.0,low,,,NO,NO,PWR,24.84290090882706
310.0,0.02,0.87,1.65,0.006,0.15,0.34,19.16731733,11.99122608,P,13.71843,2689,IVAR,,,CM24,,,1.47e+19,980000000000.0,27.0,low,,,NO,NO,PWR,13.338180928826247
310.0,0.02,0.87,1.65,0.006,0.15,0.34,19.20411998,11.53147892,P,11.10428,2690,IVAR,,,CM24,,,1.6e+19,340000000000.0,22.0,low,,,NO,NO,PWR,13.91547156343494
310.0,0.02,0.87,1.65,0.006,0.15,0.34,18.5797836,11.04139269,P,9.03708,2691,IVAR,,,CM24,,,3.8e+18,110000000000.0,18.0,low,,,NO,NO,PWR,6.781561976991881
290.0,0.01,0.87,1.53,0.003,0.17,0.14,17.84509804,11.8920946,P,2.96412,2692,IVAR,,,CM25,,,7e+17,780000000000.0,6.0,low,,,NO,NO,PWR,6.506396980172197
290.0,0.01,0.87,1.53,0.003,0.17,0.14,17.60205999,11.41497335,P,-3.39717,2697,IVAR,,,CM25,,,4e+17,260000000000.0,-7.0,low,,,NO,NO,PWR,4.918373811599224
290.0,0.01,0.87,1.53,0.003,0.17,0.14,18.0,11.50514998,P,5.47107,2698,IVAR,,,CM25,,,1e+18,320000000000.0,11.0,low,,,NO,NO,PWR,7.776631814388714
270.0,0.01,0.87,1.53,0.003,0.17,0.14,19.18184359,11.96378783,P,17.43452,2705,IVAR,,,CM25,,,1.52e+19,920000000000.0,34.0,low,,,NO,NO,PWR,47.63459491344708
310.0,0.01,0.87,1.53,0.003,0.17,0.14,18.60205999,11.99122608,P,8.011519999999999,2708,IVAR,,,CM25,,,4e+18,980000000000.0,16.0,low,,,NO,NO,PWR,6.670495661783727
310.0,0.01,0.87,1.53,0.003,0.17,0.14,19.20411998,11.53147892,P,11.62443,2710,IVAR,,,CM25,,,1.6e+19,340000000000.0,23.0,low,,,NO,NO,PWR,13.340991323567454
290.0,0.01,0.87,1.66,0.006,0.17,0.16,17.84509804,11.8920946,P,1.47603,2712,IVAR,,,CM26,,,7e+17,780000000000.0,3.0,low,,,NO,NO,PWR,6.795658486935575
270.0,0.01,0.87,1.66,0.006,0.17,0.16,18.5797836,11.96378783,P,6.48323,2724,IVAR,,,CM26,,,3.8e+18,920000000000.0,13.0,low,,,NO,NO,PWR,24.87616726905723
270.0,0.01,0.87,1.66,0.006,0.17,0.16,18.61278386,11.07918125,P,5.47107,2727,IVAR,,,CM26,,,4.1e+18,120000000000.0,11.0,low,,,NO,NO,PWR,25.83946981792873
310.0,0.01,0.87,1.66,0.006,0.17,0.16,19.16731733,11.99122608,P,20.12907,2729,IVAR,,,CM26,,,1.47e+19,980000000000.0,39.0,low,,,NO,NO,PWR,13.356041674365667
290.0,0.01,0.84,1.6,0.002,0.16,0.16,18.53147892,11.8920946,P,-5.78352,2734,IVAR,,,CM27,,,3.4e+18,780000000000.0,-12.0,low,,,NO,NO,PWR,14.24813315357859
290.0,0.01,0.84,1.6,0.002,0.16,0.16,18.0,11.50514998,P,0.49067,2738,IVAR,,,CM27,,,1e+18,320000000000.0,1.0,low,,,NO,NO,PWR,7.727135120167441
270.0,0.01,0.84,1.6,0.002,0.16,0.16,19.18184359,11.96378783,P,1.47603,2745,IVAR,,,CM27,,,1.52e+19,920000000000.0,3.0,low,,,NO,NO,PWR,47.331410316945714
270.0,0.01,0.84,1.6,0.002,0.16,0.16,19.23299611,11.5563025,P,12.14592,2746,IVAR,,,CM27,,,1.71e+19,360000000000.0,24.0,low,,,NO,NO,PWR,50.20254179735286
290.0,0.42,0.84,1.6,0.002,0.17,0.16,18.53147892,11.8920946,P,82.41027,2754,IVAR,,,CM28,,,3.4e+18,780000000000.0,141.0,low,,,NO,NO,PWR,77.67403881323658
290.0,0.42,0.84,1.6,0.002,0.17,0.16,18.68124124,11.50514998,P,114.31932,2759,IVAR,,,CM28,,,4.8e+18,320000000000.0,186.0,low,,,NO,NO,PWR,80.49663974429522
270.0,0.42,0.84,1.6,0.002,0.17,0.16,18.5797836,11.96378783,P,94.14588,2764,IVAR,,,CM28,,,3.8e+18,920000000000.0,158.0,low,,,NO,NO,PWR,87.13728106289663
290.0,0.21,0.02,1.68,0.002,0.16,0.16,17.47712125,11.0,P,18.50832,2781,IVAR,,,CM29,,,3e+17,100000000000.0,36.0,low,,,NO,NO,PWR,12.897471914784637
270.0,0.21,0.02,1.68,0.002,0.16,0.16,19.23299611,11.5563025,P,60.73488,2786,IVAR,,,CM29,,,1.71e+19,360000000000.0,108.0,low,,,NO,NO,PWR,59.24819945875051
310.0,0.21,0.02,1.68,0.002,0.16,0.16,19.16731733,11.99122608,P,47.09532,2789,IVAR,,,CM29,,,1.47e+19,980000000000.0,86.0,low,,,NO,NO,PWR,21.606293422441095
290.0,0.22,0.85,1.64,0.006,0.16,0.16,18.25527251,11.8920946,P,38.75328,2793,IVAR,,,CM30,,,1.8e+18,780000000000.0,72.0,low,,,NO,NO,PWR,59.7803175252278
290.0,0.22,0.85,1.64,0.006,0.16,0.16,18.53147892,11.8920946,P,50.75088,2794,IVAR,,,CM30,,,3.4e+18,780000000000.0,92.0,low,,,NO,NO,PWR,64.05273353576543
290.0,0.22,0.85,1.64,0.006,0.16,0.16,19.52113808,11.98677173,P,102.663,2796,IVAR,,,CM30,,,3.32e+19,970000000000.0,170.0,low,,,NO,NO,PWR,96.51099445970536
290.0,0.22,0.85,1.64,0.006,0.16,0.16,17.47712125,11.0,P,17.97075,2801,IVAR,,,CM30,,,3e+17,100000000000.0,35.0,low,,,NO,NO,PWR,52.76840830181482
290.0,0.22,0.85,1.64,0.006,0.16,0.16,18.60205999,10.90308999,P,82.41027,2803,IVAR,,,CM30,,,4e+18,80000000000.0,141.0,low,,,NO,NO,PWR,65.36902900984381
310.0,0.22,0.85,1.64,0.006,0.16,0.16,18.60205999,11.99122608,P,50.13827,2808,IVAR,,,CM30,,,4e+18,980000000000.0,91.0,low,,,NO,NO,PWR,56.115997640308706
310.0,0.22,0.85,1.64,0.006,0.16,0.16,19.16731733,11.99122608,P,76.35408,2809,IVAR,,,CM30,,,1.47e+19,980000000000.0,132.0,low,,,NO,NO,PWR,62.9000980122737
290.0,0.01,0.86,1.65,0.006,0.17,0.16,19.13353891,11.8920946,P,12.14592,2815,IVAR,,,CM31,,,1.36e+19,780000000000.0,24.0,low,,,NO,NO,PWR,29.913747145911596
290.0,0.01,0.86,1.65,0.006,0.17,0.16,18.04139269,11.0,P,3.46283,2822,IVAR,,,CM31,,,1.1e+18,100000000000.0,7.0,low,,,NO,NO,PWR,8.50741672592599
270.0,0.01,0.86,1.65,0.006,0.17,0.16,18.61278386,11.07918125,P,12.14592,2827,IVAR,,,CM31,,,4.1e+18,120000000000.0,24.0,low,,,NO,NO,PWR,25.804915254043436
290.0,0.4,0.0,1.37,0.005,0.22,0.14,18.25527251,11.8920946,P,33.52923,2834,IVAR,,,LA,,,1.8e+18,780000000000.0,63.0,low,,,NO,NO,PWR,21.893231130152692
290.0,0.4,0.0,1.37,0.005,0.22,0.14,18.87506126,11.98677173,P,43.488,2836,IVAR,,,LA,,,7.5e+18,970000000000.0,80.0,low,,,NO,NO,PWR,32.90346778135008
290.0,0.4,0.0,1.37,0.005,0.22,0.14,19.19589965,11.47712125,P,49.527,2845,IVAR,,,LA,,,1.57e+19,300000000000.0,90.0,low,,,NO,NO,PWR,42.51296334377377
270.0,0.4,0.0,1.37,0.005,0.22,0.14,19.23299611,11.5563025,P,68.448,2856,IVAR,,,LA,,,1.71e+19,360000000000.0,120.0,low,,,NO,NO,PWR,62.319987320182065
270.0,0.4,0.0,1.37,0.005,0.22,0.14,18.61278386,11.07918125,P,56.95068,2858,IVAR,,,LA,,,4.1e+18,120000000000.0,102.0,low,,,NO,NO,PWR,36.32108960307575
310.0,0.4,0.0,1.37,0.005,0.22,0.14,18.38021124,10.84509804,P,28.97675,2863,IVAR,,,LA,,,2.4e+18,70000000000.0,55.0,low,,,NO,NO,PWR,16.62205239844161
290.0,0.4,0.18,1.35,0.005,0.22,0.14,19.0,11.88649073,P,47.09532,2871,IVAR,,,LB,,,1e+19,770000000000.0,86.0,low,,,NO,NO,PWR,45.357286066520956
290.0,0.4,0.18,1.35,0.005,0.22,0.14,19.19589965,11.47712125,P,48.91707,2877,IVAR,,,LB,,,1.57e+19,300000000000.0,89.0,low,,,NO,NO,PWR,51.653327567002414
290.0,0.4,0.18,1.35,0.005,0.22,0.14,18.38021124,10.90308999,P,43.488,2880,IVAR,,,LB,,,2.4e+18,80000000000.0,80.0,low,,,NO,NO,PWR,32.5979138284127
310.0,0.4,0.18,1.35,0.005,0.22,0.14,18.60205999,11.36172784,P,26.73267,2890,IVAR,,,LB,,,4e+18,230000000000.0,51.0,low,,,NO,NO,PWR,27.26756523708271
310.0,0.4,0.18,1.35,0.005,0.22,0.14,18.38021124,10.84509804,P,28.41372,2892,IVAR,,,LB,,,2.4e+18,70000000000.0,54.0,low,,,NO,NO,PWR,25.696002854324455
290.0,0.41,0.86,1.44,0.005,0.23,0.14,18.8920946,12.0,P,85.13674999999999,2899,IVAR,,,LC,,,7.8e+18,1000000000000.0,145.0,low,,,NO,NO,PWR,87.09344829840884
290.0,0.41,0.86,1.44,0.005,0.23,0.14,18.68124124,11.50514998,P,101.94587,2906,IVAR,,,LC,,,4.8e+18,320000000000.0,169.0,low,,,NO,NO,PWR,82.16118793336906
290.0,0.41,0.86,1.44,0.005,0.23,0.14,19.19589965,11.47712125,P,123.28668,2908,IVAR,,,LC,,,1.57e+19,300000000000.0,198.0,low,,,NO,NO,PWR,96.57210210587623
290.0,0.41,0.86,1.44,0.005,0.23,0.14,17.36172784,10.90308999,P,32.38307,2911,IVAR,,,LC,,,2.3e+17,80000000000.0,61.0,low,,,NO,NO,PWR,67.42359716111375
270.0,0.41,0.86,1.44,0.005,0.23,0.14,19.18184359,11.96378783,P,133.99248,2919,IVAR,,,LC,,,1.52e+19,920000000000.0,212.0,low,,,NO,NO,PWR,113.55230326230037
270.0,0.41,0.86,1.44,0.005,0.23,0.14,18.63346846,11.39794001,P,135.54332,2920,IVAR,,,LC,,,4.3e+18,250000000000.0,214.0,low,,,NO,NO,PWR,90.49823327753658
270.0,0.41,0.86,1.44,0.005,0.23,0.14,18.61278386,11.07918125,P,126.31868,2923,IVAR,,,LC,,,4.1e+18,120000000000.0,202.0,low,,,NO,NO,PWR,89.87590378211063
310.0,0.41,0.86,1.44,0.005,0.23,0.14,18.5797836,11.04139269,P,69.75228,2929,IVAR,,,LC,,,3.8e+18,110000000000.0,122.0,low,,,NO,NO,PWR,71.41891287479018
300.0,0.41,0.86,1.44,0.005,0.23,0.14,19.51851394,13.98677173,P,97.67123000000001,2936,BR2,,,LC,,,3.3e+19,97000000000000.0,163.0,low,,,NO,NO,PWR,97.9928555136297
290.0,0.38,1.25,1.38,0.005,0.23,0.19,17.60205999,11.70757018,P,26.175,2937,IVAR,,,LD,,,4e+17,510000000000.0,50.0,low,,,NO,NO,PWR,95.63481925164018
290.0,0.38,1.25,1.38,0.005,0.23,0.19,18.64345268,11.94939001,P,99.09075,2941,IVAR,,,LD,,,4.4e+18,890000000000.0,165.0,low,,,NO,NO,PWR,108.59672202478554
290.0,0.38,1.25,1.38,0.005,0.23,0.19,18.0,11.50514998,P,63.28447999999999,2948,IVAR,,,LD,,,1e+18,320000000000.0,112.0,low,,,NO,NO,PWR,99.08807445200239
290.0,0.38,1.25,1.38,0.005,0.23,0.19,18.92941893,11.41497335,P,150.54363,2951,IVAR,,,LD,,,8.5e+18,260000000000.0,233.0,low,,,NO,NO,PWR,115.39894645507843
290.0,0.38,1.25,1.38,0.005,0.23,0.19,17.36172784,10.90308999,P,32.95548,2954,IVAR,,,LD,,,2.3e+17,80000000000.0,62.0,low,,,NO,NO,PWR,94.08722279859553
290.0,0.38,1.25,1.38,0.005,0.23,0.19,18.04139269,11.0,P,80.37948,2958,IVAR,,,LD,,,1.1e+18,100000000000.0,138.0,low,,,NO,NO,PWR,99.52969901118227
290.0,0.38,1.25,1.38,0.005,0.23,0.19,18.60205999,10.90308999,P,136.32075,2960,IVAR,,,LD,,,4e+18,80000000000.0,215.0,low,,,NO,NO,PWR,107.77425724628807
270.0,0.38,1.25,1.38,0.005,0.23,0.19,19.18184359,11.96378783,P,166.85603,2962,IVAR,,,LD,,,1.52e+19,920000000000.0,253.0,low,,,NO,NO,PWR,140.85298555652207
310.0,0.38,1.25,1.38,0.005,0.23,0.19,19.16731733,11.99122608,P,124.04267,2968,IVAR,,,LD,,,1.47e+19,980000000000.0,199.0,low,,,NO,NO,PWR,105.7981298893506
290.0,0.38,1.25,1.38,0.005,0.23,0.19,19.95904139,13.32221929,P,180.29187,2974,BR2,,,LD,,,9.1e+19,21000000000000.0,269.0,high,,,NO,NO,PWR,168.6345995229268
300.0,0.38,1.25,1.38,0.005,0.23,0.19,19.51851394,13.98677173,P,124.8,2979,BR2,,,LD,,,3.3e+19,97000000000000.0,200.0,low,,,NO,NO,PWR,125.52456936180091
290.0,0.0,0.74,1.37,0.005,0.22,0.16,19.0,11.88649073,P,9.551870000000001,2987,IVAR,,,LG,,,1e+19,770000000000.0,19.0,low,,,NO,NO,PWR,24.705095295761048
290.0,0.0,0.74,1.37,0.005,0.22,0.16,18.38021124,10.90308999,P,8.52363,2996,IVAR,,,LG,,,2.4e+18,80000000000.0,17.0,low,,,NO,NO,PWR,12.102975504289526
290.0,0.0,0.74,1.37,0.005,0.22,0.16,18.60205999,10.90308999,P,8.011519999999999,2997,IVAR,,,LG,,,4e+18,80000000000.0,16.0,low,,,NO,NO,PWR,15.624874189223217
270.0,0.0,0.74,1.37,0.005,0.22,0.16,19.18184359,11.96378783,P,16.36608,2999,IVAR,,,LG,,,1.52e+19,920000000000.0,32.0,low,,,NO,NO,PWR,47.85391480152823
310.0,0.0,0.74,1.37,0.005,0.22,0.16,19.16731733,11.99122608,P,10.58547,3005,IVAR,,,LG,,,1.47e+19,980000000000.0,21.0,low,,,NO,NO,PWR,12.846409847986548
310.0,0.0,0.74,1.37,0.005,0.22,0.16,18.60205999,11.36172784,P,9.03708,3006,IVAR,,,LG,,,4e+18,230000000000.0,18.0,low,,,NO,NO,PWR,6.701208053998805
310.0,0.0,0.74,1.37,0.005,0.22,0.16,18.38021124,10.84509804,P,7.50075,3008,IVAR,,,LG,,,2.4e+18,70000000000.0,15.0,low,,,NO,NO,PWR,5.190733438521677
300.0,0.0,0.74,1.37,0.005,0.22,0.16,19.23044892,13.98677173,P,0.0,3015,BR2,,,LG,,,1.7e+19,97000000000000.0,0.0,low,,,NO,NO,PWR,23.013198823757804
290.0,0.11,0.74,1.39,0.005,0.24,0.16,19.0,11.88649073,P,31.24227,3024,IVAR,,,LH,,,1e+19,770000000000.0,59.0,low,,,NO,NO,PWR,37.881652685170245
290.0,0.11,0.74,1.39,0.005,0.24,0.16,19.19589965,11.47712125,P,39.92892,3030,IVAR,,,LH,,,1.57e+19,300000000000.0,74.0,low,,,NO,NO,PWR,44.17908411990667
270.0,0.11,0.74,1.39,0.005,0.24,0.16,19.18184359,11.96378783,P,44.08587,3036,IVAR,,,LH,,,1.52e+19,920000000000.0,81.0,low,,,NO,NO,PWR,61.10101367114975
270.0,0.11,0.74,1.39,0.005,0.24,0.16,18.61278386,11.07918125,P,34.68075,3040,IVAR,,,LH,,,4.1e+18,120000000000.0,65.0,low,,,NO,NO,PWR,37.95569664867752
310.0,0.11,0.74,1.39,0.005,0.24,0.16,19.20411998,11.53147892,P,19.58748,3044,IVAR,,,LH,,,1.6e+19,340000000000.0,38.0,low,,,NO,NO,PWR,26.600569029328756
300.0,0.11,0.74,1.39,0.005,0.24,0.16,19.81954394,13.97772361,P,62.007,3051,BR2,,,LH,,,6.6e+19,95000000000000.0,110.0,high,,,NO,NO,PWR,58.70854498386356
290.0,0.2,0.74,1.37,0.005,0.24,0.16,18.8920946,12.0,P,58.83674999999999,3058,IVAR,,,LI,,,7.8e+18,1000000000000.0,105.0,low,,,NO,NO,PWR,60.143293654892496
290.0,0.2,0.74,1.37,0.005,0.24,0.16,18.0,11.50514998,P,35.25852,3063,IVAR,,,LI,,,1e+18,320000000000.0,66.0,low,,,NO,NO,PWR,45.632451833544685
290.0,0.2,0.74,1.37,0.005,0.24,0.16,18.92941893,11.41497335,P,76.35408,3066,IVAR,,,LI,,,8.5e+18,260000000000.0,132.0,low,,,NO,NO,PWR,61.12218991441711
270.0,0.2,0.74,1.37,0.005,0.24,0.16,19.18184359,11.96378783,P,85.82172,3073,IVAR,,,LI,,,1.52e+19,920000000000.0,146.0,low,,,NO,NO,PWR,86.33981378283362
270.0,0.2,0.74,1.37,0.005,0.24,0.16,18.63346846,11.39794001,P,85.82172,3074,IVAR,,,LI,,,4.3e+18,250000000000.0,146.0,low,,,NO,NO,PWR,63.6316744399937
310.0,0.2,0.74,1.37,0.005,0.24,0.16,19.16731733,11.99122608,P,65.85552,3079,IVAR,,,LI,,,1.47e+19,980000000000.0,116.0,low,,,NO,NO,PWR,51.32423596866847
290.0,0.2,0.74,1.37,0.005,0.24,0.16,20.34242268,13.32221929,P,201.97212,3086,BR2,,,LI,,,2.2e+20,21000000000000.0,294.0,high,,,NO,NO,PWR,154.99891285632506
290.0,0.42,0.81,1.34,0.005,0.13,0.16,19.13353891,11.8920946,P,91.34971999999999,3096,IVAR,,,LJ,,,1.36e+19,780000000000.0,154.0,low,,,NO,NO,PWR,90.6559342683303
290.0,0.42,0.81,1.34,0.005,0.13,0.16,17.60205999,11.41497335,P,29.54112,3099,IVAR,,,LJ,,,4e+17,260000000000.0,56.0,low,,,NO,NO,PWR,65.43688129586562
290.0,0.42,0.81,1.34,0.005,0.13,0.16,18.0,11.50514998,P,56.32467,3100,IVAR,,,LJ,,,1e+18,320000000000.0,101.0,low,,,NO,NO,PWR,68.67099861955946
290.0,0.42,0.81,1.34,0.005,0.13,0.16,18.68124124,11.50514998,P,91.34971999999999,3102,IVAR,,,LJ,,,4.8e+18,320000000000.0,154.0,low,,,NO,NO,PWR,78.57826447434252
290.0,0.42,0.81,1.34,0.005,0.13,0.16,18.92941893,11.41497335,P,96.96348,3103,IVAR,,,LJ,,,8.5e+18,260000000000.0,162.0,low,,,NO,NO,PWR,84.45142754761407
270.0,0.42,0.81,1.34,0.005,0.13,0.16,19.18184359,11.96378783,P,112.10763,3110,IVAR,,,LJ,,,1.52e+19,920000000000.0,183.0,low,,,NO,NO,PWR,109.700085746082
310.0,0.42,0.81,1.34,0.005,0.13,0.16,19.16731733,11.99122608,P,79.03232,3116,IVAR,,,LJ,,,1.47e+19,980000000000.0,136.0,low,,,NO,NO,PWR,74.75737016263518
310.0,0.42,0.81,1.34,0.005,0.13,0.16,18.5797836,11.04139269,P,53.83403,3120,IVAR,,,LJ,,,3.8e+18,110000000000.0,97.0,low,,,NO,NO,PWR,67.92479300293678
290.0,0.8,0.81,1.13,0.005,0.13,0.13,17.60205999,11.70757018,P,21.21627,3121,IVAR,,,LK,,,4e+17,510000000000.0,41.0,low,,,NO,NO,PWR,65.37415784726598
290.0,0.8,0.81,1.13,0.005,0.13,0.13,18.25527251,11.8920946,P,46.49075,3123,IVAR,,,LK,,,1.8e+18,780000000000.0,85.0,low,,,NO,NO,PWR,71.43608943542698
290.0,0.8,0.81,1.13,0.005,0.13,0.13,18.0,11.50514998,P,48.30848,3130,IVAR,,,LK,,,1e+18,320000000000.0,88.0,low,,,NO,NO,PWR,68.57182413942176
290.0,0.8,0.81,1.13,0.005,0.13,0.13,19.19589965,11.47712125,P,73.03643,3134,IVAR,,,LK,,,1.57e+19,300000000000.0,127.0,low,,,NO,NO,PWR,92.45880802268923
270.0,0.8,0.81,1.13,0.005,0.13,0.13,18.63346846,11.39794001,P,96.96348,3141,IVAR,,,LK,,,4.3e+18,250000000000.0,162.0,low,,,NO,NO,PWR,86.52944432020925
310.0,0.8,0.81,1.13,0.005,0.13,0.13,18.60205999,11.36172784,P,38.16747,3147,IVAR,,,LK,,,4e+18,230000000000.0,71.0,low,,,NO,NO,PWR,68.02932026863279
310.0,0.8,0.81,1.13,0.005,0.13,0.13,18.5797836,11.04139269,P,34.10432,3150,IVAR,,,LK,,,3.8e+18,110000000000.0,64.0,low,,,NO,NO,PWR,67.841878919621
290.0,0.21,0.63,1.69,0.014,0.45,0.08,17.47712125,11.04139269,W,16.89963,3160,IVAR,,,BW-A,,,3e+17,110000000000.0,33.0,low,,,NO,NO,PWR,47.5481871638486
270.0,0.21,0.63,1.69,0.014,0.45,0.08,19.23299611,11.5563025,W,99.09075,3165,IVAR,,,BW-A,,,1.71e+19,360000000000.0,165.0,low,,,NO,NO,PWR,101.56323572840961
270.0,0.28,0.69,1.63,0.018,0.54,0.09,19.18184359,11.96378783,W,87.19568,3178,IVAR,,,BW-B,,,1.52e+19,920000000000.0,148.0,low,,,NO,NO,PWR,121.86584202311114
310.0,0.06,0.62,1.3,0.009,0.37,0.08,19.16731733,11.99122608,W,22.30883,3199,IVAR,,,BW-C,,,1.47e+19,980000000000.0,43.0,low,,,NO,NO,PWR,12.977342204404051
310.0,0.06,0.62,1.3,0.009,0.37,0.08,18.5797836,11.04139269,W,11.10428,3201,IVAR,,,BW-C,,,3.8e+18,110000000000.0,22.0,low,,,NO,NO,PWR,6.598099915229074
290.0,0.23,0.6,1.61,0.02,0.59,0.08,18.8920946,12.0,W,51.98012,3206,IVAR,,,62W,,,7.8e+18,1000000000000.0,94.0,low,,,NO,NO,PWR,74.25893096040963
290.0,0.23,0.6,1.61,0.02,0.59,0.08,17.60205999,11.43136376,W,19.04723,3210,IVAR,,,62W,,,4e+17,270000000000.0,37.0,low,,,NO,NO,PWR,53.47699438964531
290.0,0.23,0.6,1.61,0.02,0.59,0.08,18.0,11.50514998,W,35.83763,3211,IVAR,,,62W,,,1e+18,320000000000.0,67.0,low,,,NO,NO,PWR,57.141913734791444
290.0,0.23,0.6,1.61,0.02,0.59,0.08,18.39794001,11.50514998,W,41.70243,3212,IVAR,,,62W,,,2.5e+18,320000000000.0,77.0,low,,,NO,NO,PWR,62.76858041655134
290.0,0.23,0.6,1.61,0.02,0.59,0.08,17.47712125,11.04139269,W,16.36608,3217,IVAR,,,62W,,,3e+17,110000000000.0,32.0,low,,,NO,NO,PWR,52.60780340520895
290.0,0.23,0.6,1.61,0.02,0.59,0.08,18.0,11.04139269,W,43.488,3218,IVAR,,,62W,,,1e+18,110000000000.0,80.0,low,,,NO,NO,PWR,57.141913734791444
270.0,0.23,0.6,1.61,0.02,0.59,0.08,18.5797836,11.96378783,W,45.28563,3221,IVAR,,,62W,,,3.8e+18,920000000000.0,83.0,low,,,NO,NO,PWR,76.52179553419671
270.0,0.23,0.6,1.61,0.02,0.59,0.08,18.63346846,11.39794001,W,64.56732,3223,IVAR,,,62W,,,4.3e+18,250000000000.0,114.0,low,,,NO,NO,PWR,78.35529554988074
270.0,0.23,0.6,1.61,0.02,0.59,0.08,18.61278386,11.07918125,W,65.21075,3226,IVAR,,,62W,,,4.1e+18,120000000000.0,115.0,low,,,NO,NO,PWR,77.63568571059422
310.0,0.23,0.6,1.61,0.02,0.59,0.08,18.60205999,11.36172784,W,39.34043,3229,IVAR,,,62W,,,4e+18,230000000000.0,73.0,low,,,NO,NO,PWR,56.259640092681174
310.0,0.23,0.6,1.61,0.02,0.59,0.08,18.38021124,10.90308999,W,32.95548,3231,IVAR,,,62W,,,2.4e+18,80000000000.0,62.0,low,,,NO,NO,PWR,54.325323309530646
