Repository: uw-cmg/RPV_model_benchmarking

# RPV model benchmarking
Benchmarking and analysis of different models of reactor pressure vessel steel embrittlement

## Run example notebooks in Google Colab:

Make predictions with models, conduct benchmarking and analysis such as embrittlement curves

## Citations

The raw data required to reproduce findings in this repo are available in the data_files folder. The original versions of the data are available online: the UCSB dataset is available on Figshare: 10.6084/m9.figshare.23304227, and the PLOTTER dataset is available online: https://www.astm.org/adje090015-ea.html.

If you find any of the models useful, please cite their respective original reference:

File: model_files/EONY/5fold/eony_5fold_split_0.csv (part 4 of 5)
temperature_C,wt_percent_Cu,wt_percent_Ni,wt_percent_Mn,wt_percent_P,wt_percent_Si,wt_percent_C,log(fluence_n_cm2),log(flux_n_cm2_sec),Product Form,Measured DT41J  [C],index,datatype,Short Plant ID,Matl / PF ID,alloy,PLOTTER-15 Set Name,Nation,fluence_n_cm2,flux_n_cm2_sec,delta_sigma_y_MPa,fluence_group,Measured Unirradiated Value  [C],Un-Irradiated YS  [MPa],YS(u) Known?,Unirradiated T Known?,Reactor Type,EONY Preds
270.0,0.28,0.69,1.63,0.018,0.54,0.09,19.23299611,11.5563025,W,118.77888,3179,IVAR,,,BW-B,,,1.71e+19,360000000000.0,192.0,low,,,NO,NO,PWR,118.34052424609217
310.0,0.28,0.69,1.63,0.018,0.54,0.09,19.20411998,11.53147892,W,68.448,3183,IVAR,,,BW-B,,,1.6e+19,340000000000.0,120.0,low,,,NO,NO,PWR,77.72012302596885
290.0,0.06,0.62,1.3,0.009,0.37,0.08,17.84509804,11.92427929,W,19.58748,3185,IVAR,,,BW-C,,,7e+17,840000000000.0,38.0,low,,,NO,NO,PWR,6.809637901380997
290.0,0.06,0.62,1.3,0.009,0.37,0.08,18.0,11.50514998,W,12.14592,3188,IVAR,,,BW-C,,,1e+18,320000000000.0,24.0,low,,,NO,NO,PWR,8.139074038938388
290.0,0.06,0.62,1.3,0.009,0.37,0.08,18.60205999,10.90308999,W,22.85712,3193,IVAR,,,BW-C,,,4e+18,80000000000.0,44.0,low,,,NO,NO,PWR,16.278148077876775
270.0,0.06,0.62,1.3,0.009,0.37,0.08,19.23299611,11.5563025,W,27.85203,3196,IVAR,,,BW-C,,,1.71e+19,360000000000.0,53.0,low,,,NO,NO,PWR,53.096155077305106
270.0,0.06,0.62,1.3,0.009,0.37,0.08,18.61278386,11.07918125,W,24.51003,3197,IVAR,,,BW-C,,,4.1e+18,120000000000.0,47.0,low,,,NO,NO,PWR,25.99901809253871
290.0,0.23,0.6,1.61,0.02,0.59,0.08,17.84509804,11.92427929,W,23.40675,3203,IVAR,,,62W,,,7e+17,840000000000.0,45.0,low,,,NO,NO,PWR,52.08459137666089
290.0,0.23,0.6,1.61,0.02,0.59,0.08,19.13353891,11.8920946,W,60.10083,3207,IVAR,,,62W,,,1.36e+19,780000000000.0,107.0,low,,,NO,NO,PWR,76.95835003267614
290.0,0.3,0.69,1.65,0.016,0.63,0.1,17.84509804,11.92427929,W,34.10432,3234,IVAR,,,63W,,,7e+17,840000000000.0,64.0,low,,,NO,NO,PWR,71.56787620471071
290.0,0.3,0.69,1.65,0.016,0.63,0.1,18.53147892,11.8920946,W,75.023,3236,IVAR,,,63W,,,3.4e+18,780000000000.0,130.0,low,,,NO,NO,PWR,80.62865525951568
290.0,0.3,0.69,1.65,0.016,0.63,0.1,18.8920946,12.0,W,78.36075000000001,3237,IVAR,,,63W,,,7.8e+18,1000000000000.0,135.0,low,,,NO,NO,PWR,88.87205436052689
290.0,0.3,0.69,1.65,0.016,0.63,0.1,19.52113808,11.98677173,W,125.55867,3239,IVAR,,,63W,,,3.32e+19,970000000000.0,201.0,low,,,NO,NO,PWR,114.18493170419302
290.0,0.3,0.69,1.65,0.016,0.63,0.1,18.0,11.50514998,W,45.28563,3242,IVAR,,,63W,,,1e+18,320000000000.0,83.0,low,,,NO,NO,PWR,73.08328926734004
290.0,0.3,0.69,1.65,0.016,0.63,0.1,19.19589965,11.47712125,W,112.10763,3246,IVAR,,,63W,,,1.57e+19,300000000000.0,183.0,low,,,NO,NO,PWR,98.894715255398
270.0,0.3,0.69,1.65,0.016,0.63,0.1,19.18184359,11.96378783,W,120.27612,3253,IVAR,,,63W,,,1.52e+19,920000000000.0,194.0,low,,,NO,NO,PWR,117.14597722476215
270.0,0.3,0.69,1.65,0.016,0.63,0.1,18.63346846,11.39794001,W,99.80252,3254,IVAR,,,63W,,,4.3e+18,250000000000.0,166.0,low,,,NO,NO,PWR,92.63505421951388
270.0,0.3,0.69,1.65,0.016,0.63,0.1,18.61278386,11.07918125,W,99.09075,3257,IVAR,,,63W,,,4.1e+18,120000000000.0,165.0,low,,,NO,NO,PWR,91.97379639665184
310.0,0.3,0.69,1.65,0.016,0.63,0.1,19.16731733,11.99122608,W,85.13674999999999,3259,IVAR,,,63W,,,1.47e+19,980000000000.0,145.0,low,,,NO,NO,PWR,79.31760464376453
290.0,0.22,0.6,1.45,0.015,0.48,0.08,19.19589965,11.47712125,W,74.35947,3277,IVAR,,,65W,,,1.57e+19,300000000000.0,129.0,low,,,NO,NO,PWR,76.3353652157505
290.0,0.22,0.6,1.45,0.015,0.48,0.08,18.38021124,10.90308999,W,49.527,3281,IVAR,,,65W,,,2.4e+18,80000000000.0,90.0,low,,,NO,NO,PWR,55.84751193294497
290.0,0.18,0.61,1.27,0.009,0.5,0.08,18.2787536,11.92427929,W,35.83763,3297,IVAR,,,67W,,,1.9e+18,840000000000.0,67.0,low,,,NO,NO,PWR,45.32775843753917
290.0,0.18,0.61,1.27,0.009,0.5,0.08,18.53147892,11.8920946,W,37.583,3298,IVAR,,,67W,,,3.4e+18,780000000000.0,70.0,low,,,NO,NO,PWR,49.23314641549373
290.0,0.18,0.61,1.27,0.009,0.5,0.08,18.8920946,12.0,W,35.83763,3299,IVAR,,,67W,,,7.8e+18,1000000000000.0,67.0,low,,,NO,NO,PWR,57.11661579788135
290.0,0.18,0.61,1.27,0.009,0.5,0.08,17.60205999,11.43136376,W,23.40675,3303,IVAR,,,67W,,,4e+17,270000000000.0,45.0,low,,,NO,NO,PWR,38.92580836140248
290.0,0.18,0.61,1.27,0.009,0.5,0.08,18.0,11.50514998,W,22.85712,3304,IVAR,,,67W,,,1e+18,320000000000.0,44.0,low,,,NO,NO,PWR,42.114958153453415
310.0,0.18,0.61,1.27,0.009,0.5,0.08,18.38021124,10.90308999,W,29.54112,3324,IVAR,,,67W,,,2.4e+18,80000000000.0,56.0,low,,,NO,NO,PWR,39.48394997294153
290.0,0.31,0.6,1.56,0.005,0.45,0.1,18.0,11.50514998,W,50.13827,3336,IVAR,,,73W,,,1e+18,320000000000.0,91.0,low,,,NO,NO,PWR,65.07029928571248
290.0,0.31,0.6,1.56,0.005,0.45,0.1,18.60205999,10.90308999,W,75.68787,3345,IVAR,,,73W,,,4e+18,80000000000.0,131.0,low,,,NO,NO,PWR,73.58772038914431
270.0,0.31,0.6,1.56,0.005,0.45,0.1,19.18184359,11.96378783,W,104.82243,3347,IVAR,,,73W,,,1.52e+19,920000000000.0,173.0,low,,,NO,NO,PWR,107.40810932233813
270.0,0.31,0.6,1.56,0.005,0.45,0.1,18.63346846,11.39794001,W,101.94587,3348,IVAR,,,73W,,,4.3e+18,250000000000.0,169.0,low,,,NO,NO,PWR,83.84125055470767
290.0,0.27,0.57,1.61,0.017,0.62,0.08,17.84509804,11.92427929,W,25.61867,3358,IVAR,,,Midland,,,7e+17,840000000000.0,49.0,low,,,NO,NO,PWR,57.91771577310289
290.0,0.27,0.57,1.61,0.017,0.62,0.08,18.0,11.50514998,W,31.24227,3364,IVAR,,,Midland,,,1e+18,320000000000.0,59.0,low,,,NO,NO,PWR,59.395983387066316
290.0,0.27,0.57,1.61,0.017,0.62,0.08,18.68124124,11.50514998,W,67.79787,3365,IVAR,,,Midland,,,4.8e+18,320000000000.0,119.0,low,,,NO,NO,PWR,69.82896313685316
290.0,0.27,0.57,1.61,0.017,0.62,0.08,19.19589965,11.47712125,W,95.552,3366,IVAR,,,Midland,,,1.57e+19,300000000000.0,160.0,low,,,NO,NO,PWR,84.9828434539946
290.0,0.27,0.57,1.61,0.017,0.62,0.08,18.0,11.04139269,W,38.16747,3368,IVAR,,,Midland,,,1e+18,110000000000.0,71.0,low,,,NO,NO,PWR,59.395983387066316
290.0,0.14,0.67,1.55,0.009,0.2,0.23,17.77815125,11.8573325,P,23.95772,3370,IVAR,,,HSST-02,,,6e+17,720000000000.0,46.0,low,,,NO,NO,PWR,27.636076099462866
290.0,0.14,0.67,1.55,0.009,0.2,0.23,18.2787536,11.92427929,P,38.16747,3372,IVAR,,,HSST-02,,,1.9e+18,840000000000.0,71.0,low,,,NO,NO,PWR,32.61355650913909
290.0,0.14,0.67,1.55,0.009,0.2,0.23,19.19589965,11.47712125,P,79.03232,3383,IVAR,,,HSST-02,,,1.57e+19,300000000000.0,136.0,low,,,NO,NO,PWR,53.499070309927525
290.0,0.14,0.67,1.55,0.009,0.2,0.23,18.38021124,10.90308999,P,51.36483,3387,IVAR,,,HSST-02,,,2.4e+18,80000000000.0,93.0,low,,,NO,NO,PWR,34.00749920132487
270.0,0.14,0.67,1.55,0.009,0.2,0.23,18.5797836,11.96378783,P,44.08587,3389,IVAR,,,HSST-02,,,3.8e+18,920000000000.0,81.0,low,,,NO,NO,PWR,46.24348462498911
310.0,0.14,0.67,1.55,0.009,0.2,0.23,19.20411998,11.53147892,P,53.21472,3398,IVAR,,,HSST-02,,,1.6e+19,340000000000.0,96.0,low,,,NO,NO,PWR,35.36972349215419
310.0,0.14,0.67,1.55,0.009,0.2,0.23,18.38021124,10.90308999,P,41.10992,3399,IVAR,,,HSST-02,,,2.4e+18,80000000000.0,76.0,low,,,NO,NO,PWR,26.86872288895365
290.0,0.14,0.2,1.2,0.015,0.28,0.21,18.2787536,11.92427929,P,6.48323,3403,IVAR,,,A302B,,,1.9e+18,840000000000.0,13.0,low,,,NO,NO,PWR,20.820295090400407
290.0,0.14,0.2,1.2,0.015,0.28,0.21,18.53147892,11.8920946,P,15.83387,3404,IVAR,,,A302B,,,3.4e+18,780000000000.0,31.0,low,,,NO,NO,PWR,24.617716187470485
290.0,0.14,0.2,1.2,0.015,0.28,0.21,19.13353891,11.8920946,P,18.50832,3406,IVAR,,,A302B,,,1.36e+19,780000000000.0,36.0,low,,,NO,NO,PWR,39.61634735874914
290.0,0.14,0.2,1.2,0.015,0.28,0.21,18.92941893,11.41497335,P,21.21627,3413,IVAR,,,A302B,,,8.5e+18,260000000000.0,41.0,low,,,NO,NO,PWR,33.33907991103798
310.0,0.14,0.2,1.2,0.015,0.28,0.21,18.60205999,11.36172784,P,11.62443,3425,IVAR,,,A302B,,,4e+18,230000000000.0,23.0,low,,,NO,NO,PWR,16.52937814611508
290.0,0.14,0.82,1.4,0.019,0.25,0.18,18.8920946,12.0,SRM,31.24227,3434,IVAR,,,JRQ,,,7.8e+18,1000000000000.0,59.0,low,,,NO,NO,PWR,43.84034510139816
290.0,0.14,0.82,1.4,0.019,0.25,0.18,18.0,11.50514998,SRM,15.303,3438,IVAR,,,JRQ,,,1e+18,320000000000.0,30.0,low,,,NO,NO,PWR,26.686871336591977
290.0,0.14,0.82,1.4,0.019,0.25,0.18,17.36172784,10.84509804,SRM,6.48323,3441,IVAR,,,JRQ,,,2.3e+17,70000000000.0,13.0,low,,,NO,NO,PWR,21.590348662091188
290.0,0.14,0.82,1.4,0.019,0.25,0.18,17.47712125,11.04139269,SRM,8.011519999999999,3442,IVAR,,,JRQ,,,3e+17,110000000000.0,16.0,low,,,NO,NO,PWR,22.267948405295297
290.0,0.14,0.82,1.4,0.019,0.25,0.18,18.38021124,10.90308999,SRM,31.812,3444,IVAR,,,JRQ,,,2.4e+18,80000000000.0,60.0,low,,,NO,NO,PWR,31.973132960028124
290.0,0.14,0.82,1.4,0.019,0.25,0.18,18.60205999,10.90308999,SRM,27.29168,3445,IVAR,,,JRQ,,,4e+18,80000000000.0,52.0,low,,,NO,NO,PWR,36.28534224277442
270.0,0.14,0.82,1.4,0.019,0.25,0.18,19.18184359,11.96378783,SRM,69.09947,3447,IVAR,,,JRQ,,,1.52e+19,920000000000.0,121.0,low,,,NO,NO,PWR,75.58911872383166
310.0,0.14,0.82,1.4,0.019,0.25,0.18,18.60205999,11.99122608,SRM,19.58748,3451,IVAR,,,JRQ,,,4e+18,980000000000.0,38.0,low,,,NO,NO,PWR,25.387760500516695
290.0,0.24,1.71,1.21,0.008,0.6,0.04,17.30103,11.41497335,W,21.21627,3463,IVAR,,,RR-WG,,,2e+17,260000000000.0,41.0,low,,,NO,NO,PWR,125.10738939890072
290.0,0.24,1.71,1.21,0.008,0.6,0.04,19.19589965,11.47712125,W,160.26675,3467,IVAR,,,RR-WG,,,1.57e+19,300000000000.0,245.0,low,,,NO,NO,PWR,160.02740872028573
270.0,0.24,1.71,1.21,0.008,0.6,0.04,19.18184359,11.96378783,W,161.08572,3472,IVAR,,,RR-WG,,,1.52e+19,920000000000.0,246.0,low,,,NO,NO,PWR,177.72895493711206
290.0,0.04,1.65,1.43,0.011,0.5,0.06,18.2787536,11.92427929,W,14.77347,3475,IVAR,,,RR-WP,,,1.9e+18,840000000000.0,29.0,low,,,NO,NO,PWR,11.299760218284192
290.0,0.04,1.65,1.43,0.011,0.5,0.06,19.13353891,11.8920946,W,31.812,3477,IVAR,,,RR-WP,,,1.36e+19,780000000000.0,60.0,low,,,NO,NO,PWR,30.23165212570014
290.0,0.04,1.65,1.43,0.011,0.5,0.06,18.0,11.50514998,W,8.52363,3479,IVAR,,,RR-WP,,,1e+18,320000000000.0,17.0,low,,,NO,NO,PWR,8.197707670303103
290.0,0.04,1.65,1.43,0.011,0.5,0.06,18.68124124,11.50514998,W,21.76188,3480,IVAR,,,RR-WP,,,4.8e+18,320000000000.0,42.0,low,,,NO,NO,PWR,17.96027764343253
290.0,0.4,0.6,1.36,0.006,0.51,0.12,18.8920946,12.0,W,68.448,3501,IVAR,,,EPRI-C,,,7.8e+18,1000000000000.0,120.0,low,,,NO,NO,PWR,80.23745580007747
290.0,0.4,0.6,1.36,0.006,0.51,0.12,18.0,11.50514998,W,59.46812,3506,IVAR,,,EPRI-C,,,1e+18,320000000000.0,106.0,low,,,NO,NO,PWR,65.08993327423393
290.0,0.4,0.6,1.36,0.006,0.51,0.12,18.92941893,11.41497335,W,85.82172,3509,IVAR,,,EPRI-C,,,8.5e+18,260000000000.0,146.0,low,,,NO,NO,PWR,81.25375667965969
290.0,0.4,0.6,1.36,0.006,0.51,0.12,17.47712125,11.04139269,W,36.99987,3512,IVAR,,,EPRI-C,,,3e+17,110000000000.0,69.0,low,,,NO,NO,PWR,61.005294657014474
270.0,0.4,0.6,1.36,0.006,0.51,0.12,19.18184359,11.96378783,W,96.96348,3517,IVAR,,,EPRI-C,,,1.52e+19,920000000000.0,162.0,low,,,NO,NO,PWR,107.52886855520053
310.0,0.4,0.6,1.36,0.006,0.51,0.12,19.16731733,11.99122608,W,74.35947,3523,IVAR,,,EPRI-C,,,1.47e+19,980000000000.0,129.0,low,,,NO,NO,PWR,70.97121145172699
310.0,0.4,0.6,1.36,0.006,0.51,0.12,18.60205999,11.36172784,W,56.95068,3524,IVAR,,,EPRI-C,,,4e+18,230000000000.0,102.0,low,,,NO,NO,PWR,64.30928479663605
290.0,0.06,0.8,1.3,0.005,0.01,0.0,17.77815125,11.8573325,F,9.03708,3534,IVAR,,,A508,,,6e+17,720000000000.0,18.0,low,,,NO,NO,PWR,4.815306681863658
290.0,0.06,0.8,1.3,0.005,0.01,0.0,18.2787536,11.92427929,F,20.12907,3536,IVAR,,,A508,,,1.9e+18,840000000000.0,39.0,low,,,NO,NO,PWR,8.568901041631253
290.0,0.0,1.7,1.55,0.047,0.17,0.16,20.13987908640124,12.56584781867352,PCE,203.450201763,3559,ATR2,,,C7,,,1.38e+20,3680000000000.0,295.67,high,,,NO,NO,PWR,120.818459724539
290.0,0.22,1.59,1.54,0.004,0.25,0.16,20.13987908640124,12.56584781867352,PCE,339.040704563,3563,ATR2,,,C17,,,1.38e+20,3680000000000.0,434.17,high,,,NO,NO,PWR,253.24218077419016
290.0,0.42,0.84,0.84,0.002,0.14,0.14,20.13987908640124,12.56584781867352,PCE,185.727896832,3566,ATR2,,,C22,,,1.38e+20,3680000000000.0,275.36,high,,,NO,NO,PWR,210.84979574989356
290.0,0.2,0.74,1.37,0.005,0.24,0.16,20.13987908640124,12.56584781867352,PCE,139.248046875,3574,ATR2,,,LI,,,1.38e+20,3680000000000.0,218.75,high,,,NO,NO,PWR,168.84913970459934
290.0,0.21,0.63,1.69,0.014,0.45,0.08,20.13987908640124,12.56584781867352,W,156.736072763,3575,ATR2,,,WA,,,1.38e+20,3680000000000.0,240.67,high,,,NO,NO,PWR,140.86740975344998
290.0,0.3,0.69,1.65,0.016,0.63,0.1,20.13987908640124,12.56584781867352,W,172.256213168,3579,ATR2,,,W63,,,1.38e+20,3680000000000.0,259.48,high,,,NO,NO,PWR,164.6261303676151
290.0,0.31,0.6,1.56,0.017,0.45,0.1,20.13987908640124,12.56584781867352,W,155.1380523,3581,ATR2,,,W73,,,1.38e+20,3680000000000.0,238.7,high,,,NO,NO,PWR,157.17535554830718
290.0,0.195,0.597,1.327,0.005,0.229,0.215,20.13987908640124,12.56584781867352,P,159.261254643,3587,ATR2,,,F2B,,,1.38e+20,3680000000000.0,243.77,high,,,NO,NO,PWR,123.69197345713229
290.0,0.14,0.82,1.4,0.019,0.25,0.18,20.13987908640124,12.56584781867352,SRM,142.154781675,3594,ATR2,,,JRQ,,,1.38e+20,3680000000000.0,222.45,high,,,NO,NO,PWR,128.61288755622695
290.0,0.35,0.6,1.3,0.005,0.17,0.16,20.13987908640124,12.56584781867352,W,149.397825483,3595,ATR2,,,EC,,,1.38e+20,3680000000000.0,231.57,high,,,NO,NO,PWR,152.99148190180148
290.0,0.15,0.85,1.57,0.01,0.35,0.2,20.13987908640124,12.56584781867352,W,162.72768,3602,ATR2,,,Palisades,,,1.38e+20,3680000000000.0,248.0,high,,,NO,NO,PWR,133.07180052304597
290.0,0.36,0.78,1.418,0.013,0.18,0.176,20.13987908640124,12.56584781867352,W,202.85675,3603,ATR2,,,MY,,,1.38e+20,3680000000000.0,295.0,high,,,NO,NO,PWR,171.23538202892078
300.0,0.08,0.84,1.11,0.015,0.15,0.0,19.63548374681491,13.84509804001426,W,42.29628,3613,Plotter-15 MTR,,,,Gerard 06,,4.32e+19,70000000000000.0,78.0,low,,,,,PWR,45.942160118934034
300.0,0.08,0.84,1.11,0.015,0.15,0.0,19.63548374681491,13.84509804001426,W,28.41372,3614,Plotter-15 MTR,,,,Gerard 06,,4.32e+19,70000000000000.0,54.0,low,,,,,PWR,45.942160118934034
300.0,0.14,0.84,1.42,0.017,0.24,0.18,18.33505651943909,13.06080627692288,SRM,3.837741875,3622,RADAMO,,,,RADAMO,,2.163e+18,11502871729419.27,7.75,low,,,,,PWR,27.474435767018765
300.0,0.14,0.84,1.42,0.017,0.24,0.18,18.77626521826811,13.23199868466305,SRM,16.766116875,3632,RADAMO,,,,RADAMO,,5.973999999999999e+18,17060772218414.44,32.75,low,,,,,PWR,34.088443453322874
300.0,0.14,0.84,1.42,0.017,0.24,0.18,19.60045378814086,13.34670398000105,SRM,70.897921875,3644,RADAMO,,,,RADAMO,,3.985233644859813e+19,22217949739977.77,123.75,low,,,,,PWR,60.103303356240104
300.0,0.14,0.84,1.42,0.017,0.24,0.18,19.77626521826811,13.92575376392098,SRM,87.023641875,3646,RADAMO,,,,RADAMO,,5.974e+19,84285673974999.3,147.75,low,,,,,PWR,69.59248585001588
300.0,0.14,0.84,1.42,0.017,0.24,0.18,19.77626521826811,13.92575376392098,SRM,89.093626875,3648,RADAMO,,,,RADAMO,,5.974e+19,84285673974999.3,150.75,low,,,,,PWR,69.59248585001588
300.0,0.14,0.84,1.42,0.017,0.24,0.18,20.10625890986741,13.86309679476636,SRM,129.947026875,3651,RADAMO,,,,RADAMO,,1.2772e+20,72962010854041.7,206.75,high,,,,,PWR,93.49640606884643
265.0,0.14,0.84,1.42,0.017,0.24,0.18,18.68242345135598,12.30253805271223,SRM,32.38307,3654,RADAMO,,,,RADAMO,,4.813084112149533e+18,2006956931093.959,61.0,low,,,,,PWR,53.19048899323128
265.0,0.14,0.84,1.42,0.017,0.24,0.18,19.56094524685719,13.18105984821344,SRM,86.50803,3655,RADAMO,,,,RADAMO,,3.638691588785047e+19,15172594399070.33,147.0,low,,,,,PWR,115.40303772320638
300.0,0.12,0.62,1.36,0.011,0.26,0.26,18.48995847942484,13.21570823690862,P,5.47107,3664,RADAMO,,,,RADAMO,,3.09e+18,16432673899170.39,11.0,low,,,,,PWR,25.702597649652038
300.0,0.12,0.62,1.36,0.011,0.26,0.26,18.76102525171137,13.21675871810631,P,6.48323,3672,RADAMO,,,,RADAMO,,5.768000000000001e+18,16472469728124.29,13.0,low,,,,,PWR,29.430854882381038
300.0,0.12,0.62,1.36,0.011,0.26,0.26,19.47822007615359,13.93395354254853,P,40.51875,3680,RADAMO,,,,RADAMO,,3.0076e+19,85892163582362.34,75.0,low,,,,,PWR,47.150967685483025
300.0,0.12,0.62,1.36,0.011,0.26,0.26,20.0847192320113,13.84155711691025,P,100.51563,3688,RADAMO,,,,RADAMO,,1.2154e+20,69431590974007.44,167.0,high,,,,,PWR,78.85663110354065
265.0,0.12,0.62,1.36,0.011,0.26,0.26,20.00298513155122,13.62309973290747,P,152.95632,3694,RADAMO,,,,RADAMO,,1.006897196261682e+20,41985538998485.63,236.0,high,,,,,PWR,154.52076571113741
300.0,0.31,0.6,1.56,0.005,0.45,0.1,18.31386722036915,13.03961697785294,W,25.1745708,3698,RADAMO,,,,RADAMO,,2.06e+18,10955115932780.26,48.2,low,,,,,PWR,65.48711437798794
300.0,0.31,0.6,1.56,0.005,0.45,0.1,18.47523522260413,13.20098498008791,W,33.0701228,3703,RADAMO,,,,RADAMO,,2.986999999999999e+18,15884918102531.37,62.2,low,,,,,PWR,67.28884333942383
300.0,0.31,0.6,1.56,0.005,0.45,0.1,18.73164147402616,12.47789166588635,W,60.2275328,3713,RADAMO,,,,RADAMO,,5.390654205607477e+18,3005326534876.221,107.2,low,,,,,PWR,70.87874438281163
300.0,0.31,0.6,1.56,0.005,0.45,0.1,18.74523098452814,13.20096445092308,W,47.8225728,3714,RADAMO,,,,RADAMO,,5.562e+18,15884167237834.13,87.2,low,,,,,PWR,71.09835535553586
300.0,0.31,0.6,1.56,0.005,0.45,0.1,19.15896526038341,13.8847150178672,W,57.70366079999999,3723,RADAMO,,,,RADAMO,,1.442e+19,76685811529461.81,103.2,low,,,,,PWR,79.63295744401938
300.0,0.31,0.6,1.56,0.005,0.45,0.1,19.66740057777147,13.42423846267042,W,94.28625079999999,3740,RADAMO,,,,RADAMO,,4.649439252336447e+19,26560635546052.26,158.2,low,,,,,PWR,97.27175970275637
300.0,0.31,0.6,1.56,0.005,0.45,0.1,19.73874885700022,13.88823740265309,W,111.5198828,3742,RADAMO,,,,RADAMO,,5.479600000000001e+19,77310307852930.4,182.2,low,,,,,PWR,100.65966583658572
265.0,0.31,0.6,1.56,0.005,0.45,0.1,20.22074578458742,13.84086038594367,W,245.94588,3760,RADAMO,,,,RADAMO,,1.662439252336448e+20,69320292399985.34,342.0,high,,,,,PWR,237.25793420399327
300.0,0.13,0.64,1.55,0.008,0.25,0.18,19.13341115591102,13.85916091339481,P,30.67388,3778,RADAMO,,,,RADAMO,,1.3596e+19,72303765156349.72,58.0,low,,,,,PWR,39.43766144197927
300.0,0.13,0.64,1.55,0.008,0.25,0.18,19.13341115591102,13.85916091339481,P,36.41808,3779,RADAMO,,,,RADAMO,,1.3596e+19,72303765156349.72,68.0,low,,,,,PWR,39.43766144197927
300.0,0.13,0.64,1.55,0.008,0.25,0.18,19.13341115591102,13.85916091339481,P,29.54112,3780,RADAMO,,,,RADAMO,,1.3596e+19,72303765156349.72,56.0,low,,,,,PWR,39.43766144197927
300.0,0.13,0.64,1.55,0.008,0.25,0.18,20.02987056400395,13.7867084489029,P,99.80252,3789,RADAMO,,,,RADAMO,,1.0712e+20,61193944587260.79,166.0,high,,,,,PWR,77.31939534362047
265.0,0.13,0.64,1.55,0.008,0.25,0.18,19.34894143191086,12.96905603326711,P,44.08587,3793,RADAMO,,,,RADAMO,,2.233271028037383e+19,9312280160275.969,81.0,low,,,,,PWR,83.3461308337564
300.0,0.12,1.01,1.3,0.021,0.19,0.05,18.42781057267599,13.15356033015978,W,16.0998075,3806,RADAMO,,,,RADAMO,,2.678000000000001e+18,14241650712614.34,31.5,low,,,,,PWR,40.31354623291166
300.0,0.12,1.01,1.3,0.021,0.19,0.05,18.69407846208076,13.1498119284757,W,15.0380675,3813,RADAMO,,,,RADAMO,,4.944e+18,14119259766963.67,29.5,low,,,,,PWR,43.97695087178544
300.0,0.12,1.01,1.3,0.021,0.19,0.05,19.10625890986741,13.83200866735119,W,28.6950675,3818,RADAMO,,,,RADAMO,,1.2772e+19,67921718783237.62,54.5,low,,,,,PWR,52.2900243215365
300.0,0.12,1.01,1.3,0.021,0.19,0.05,19.40553417796484,13.86126764435978,W,48.6126075,3819,RADAMO,,,,RADAMO,,2.5441e+19,72655357550833.92,88.5,low,,,,,PWR,61.25929017629749
300.0,0.12,1.01,1.3,0.021,0.19,0.05,20.09919705537992,13.85603494027887,W,120.6512675,3825,RADAMO,,,,RADAMO,,1.2566e+20,71785204227363.6,194.5,high,,,,,PWR,98.58647815431628
300.0,0.05,0.75,1.43,0.008,0.28,0.2,18.54431614174743,13.00004960814237,F,12.14592,3837,RADAMO,,,,RADAMO,,3.502e+18,10001142334932.6,24.0,low,,,,,PWR,8.357493377660127
300.0,0.05,0.75,1.43,0.008,0.28,0.2,19.07353506505878,13.79928482254257,F,9.03708,3843,RADAMO,,,,RADAMO,,1.1845e+19,62991916613486.48,18.0,low,,,,,PWR,15.370411787058872
300.0,0.05,0.75,1.43,0.008,0.28,0.2,19.65530174494729,13.80479029060016,F,36.41808,3851,RADAMO,,,,RADAMO,,4.5217e+19,63795535991421.88,68.0,low,,,,,PWR,30.030934222702097
300.0,0.05,0.75,1.43,0.008,0.28,0.2,19.65530174494729,13.80479029060016,F,35.83763,3852,RADAMO,,,,RADAMO,,4.5217e+19,63795535991421.88,67.0,low,,,,,PWR,30.030934222702097
265.0,0.05,0.75,1.43,0.008,0.28,0.2,18.97022518128621,12.59033978264246,F,13.71843,3858,RADAMO,,,,RADAMO,,9.337383177570093e+18,3893496446322.28,27.0,low,,,,,PWR,33.04124879930986
265.0,0.05,0.75,1.43,0.008,0.28,0.2,20.19270029577334,13.81281489712959,F,155.38107,3863,RADAMO,,,,RADAMO,,1.558476635514019e+20,64985265428822.41,239.0,high,,,,,PWR,134.98764181200713
300.0,0.07,0.83,1.57,0.015,0.22,0.07,18.18892848376085,12.91467824124464,W,8.011519999999999,3867,RADAMO,,,,RADAMO,,1.545e+18,8216336949585.194,16.0,low,,,,,PWR,7.348662997798428
300.0,0.07,0.83,1.57,0.015,0.22,0.07,18.62562108142491,13.08135454781985,W,25.61867,3879,RADAMO,,,,RADAMO,,4.223e+18,12060201050948.14,49.0,low,,,,,PWR,12.14939439386091
300.0,0.07,0.83,1.57,0.015,0.22,0.07,19.03814308996994,13.76389284745373,W,22.30883,3881,RADAMO,,,,RADAMO,,1.0918e+19,58062114443735.38,43.0,low,,,,,PWR,19.53509981657367
300.0,0.07,0.83,1.57,0.015,0.22,0.07,19.33711968000286,13.79285314639781,W,26.175,3884,RADAMO,,,,RADAMO,,2.1733e+19,62065912725611.14,50.0,low,,,,,PWR,27.56156852992912
300.0,0.07,0.83,1.57,0.015,0.22,0.07,19.61921858981578,13.76870713546865,W,26.175,3892,RADAMO,,,,RADAMO,,4.1612e+19,58709331527413.3,50.0,low,,,,,PWR,38.13760220876116
300.0,0.07,0.83,1.57,0.015,0.22,0.07,20.05026372264579,13.80710160754474,W,69.09947,3895,RADAMO,,,,RADAMO,,1.1227e+20,64135961153956.02,121.0,high,,,,,PWR,62.643490836202524
265.0,0.07,0.83,1.57,0.015,0.22,0.07,20.05386076876008,13.67397537011633,W,148.94187,3901,RADAMO,,,,RADAMO,,1.13203738317757e+20,47203627019329.91,231.0,high,,,,,PWR,152.30016235933192
300.0,0.11,0.8,1.29,0.007,0.2,0.19,18.12678057701201,12.85253033449579,F,4.46427,3904,RADAMO,,,,RADAMO,,1.339e+18,7120825356307.17,9.0,low,,,,,PWR,25.556431289207495
300.0,0.11,0.8,1.29,0.007,0.2,0.19,18.58103894877217,13.03677241516711,F,12.66875,3913,RADAMO,,,,RADAMO,,3.811e+18,10883596070367.83,25.0,low,,,,,PWR,29.237113662834197
300.0,0.11,0.8,1.29,0.007,0.2,0.19,18.99510845774474,13.72085821522853,F,17.97075,3916,RADAMO,,,,RADAMO,,9.888e+18,52584556477345.24,35.0,low,,,,,PWR,34.66617914768723
300.0,0.11,0.8,1.29,0.007,0.2,0.19,19.29613845340872,13.75187191980366,F,29.54112,3921,RADAMO,,,,RADAMO,,1.9776e+19,56477039067854.7,56.0,low,,,,,PWR,40.54753013408161
300.0,0.11,0.8,1.29,0.007,0.2,0.19,19.29613845340872,13.75187191980366,F,27.85203,3922,RADAMO,,,,RADAMO,,1.9776e+19,56477039067854.7,53.0,low,,,,,PWR,40.54753013408161
300.0,0.11,0.8,1.29,0.007,0.2,0.19,19.57750328895726,13.72699183461013,F,45.88751999999999,3925,RADAMO,,,,RADAMO,,3.7801e+19,53332486808318.52,84.0,low,,,,,PWR,48.1942269383492
300.0,0.11,0.8,1.29,0.007,0.2,0.19,19.57750328895726,13.72699183461013,F,48.30848,3926,RADAMO,,,,RADAMO,,3.7801e+19,53332486808318.52,88.0,low,,,,,PWR,48.1942269383492
265.0,0.11,0.8,1.29,0.007,0.2,0.19,20.24471631581246,13.86483091716871,F,265.17948,3939,RADAMO,,,,RADAMO,,1.756775700934579e+20,73253927984929.5,362.0,high,,,,,PWR,163.77863034750894
300.0,0.23,0.6,1.6,0.006,0.44,0.09,18.8810805383104,12.63791842320935,W,33.72077777777777,3944,RADAMO,,,,RADAMO,,7.604672897196261e+18,4344286145213.517,63.33333333333331,low,,,,,PWR,60.985067518166844
300.0,0.23,0.6,1.6,0.006,0.44,0.09,19.36905972061827,13.11530991247846,W,75.9097911111111,3954,RADAMO,,,,RADAMO,,2.339158878504673e+19,13040970499552.17,131.3333333333333,low,,,,,PWR,73.19425240141638
300.0,0.23,0.6,1.6,0.006,0.44,0.09,19.85851471041166,13.60476490227185,W,116.7908977777778,3961,RADAMO,,,,RADAMO,,7.219626168224299e+19,40249908949235.09,189.3333333333333,high,,,,,PWR,94.47081377195443
265.0,0.23,0.6,1.6,0.006,0.44,0.09,19.56094524685719,13.18105984821344,W,115.80048,3969,RADAMO,,,,RADAMO,,3.638691588785047e+19,15172594399070.33,188.0,low,,,,,PWR,129.3930818630092
265.0,0.23,0.6,1.6,0.006,0.44,0.09,19.94582278268998,13.56593738404623,W,171.01788,3972,RADAMO,,,,RADAMO,,8.827196261682243e+19,36807590116263.21,258.0,high,,,,,PWR,176.35246482738327
300.0,0.065,0.69,1.37,0.013,0.04,0.14,19.81822589361396,13.97862216414312,F,55.07667,3977,RADAMO,,,,RADAMO,,6.58e+19,95196759259259.27,99.0,high,,,,,PWR,36.78177527259534
290.0,0.21,0.75,0.0,0.018,0.0,0.0,19.39269695325967,12.50514997831991,F,103.0,3981,Plotter-15 MTR,,,,Bellmann 90,,2.47e+19,3200000000000.0,,low,,,,,PWR,82.93324062699837
290.0,0.2,0.76,0.0,0.004,0.0,0.0,19.40654018043395,12.51851393987789,F,68.0,3985,Plotter-15 MTR,,,,Bellmann 90,,2.55e+19,3300000000000.0,,low,,,,,PWR,80.60337525025743
290.0,0.2,0.76,0.0,0.005,0.0,0.0,19.40483371661994,12.51851393987789,F,40.0,3986,Plotter-15 MTR,,,,Bellmann 90,,2.54e+19,3300000000000.0,,low,,,,,PWR,80.54160757841683
290.0,0.2,0.76,0.0,0.004,0.0,0.0,19.39794000867204,12.50514997831991,F,59.0,3987,Plotter-15 MTR,,,,Bellmann 90,,2.5e+19,3200000000000.0,,low,,,,,PWR,80.29328805324738
290.0,0.25,0.64,0.0,0.02,0.0,0.0,19.19312459835446,12.53147891704226,F,58.0,3993,Plotter-15 MTR,,,,Bellmann 90,,1.56e+19,3400000000000.0,,low,,,,,PWR,79.22733760029837
290.0,0.25,0.64,0.0,0.02,0.0,0.0,19.32014628611105,12.49136169383427,F,70.0,3994,Plotter-15 MTR,,,,Bellmann 90,,2.09e+19,3100000000000.0,,low,,,,,PWR,83.12024496462907
290.0,0.17,0.63,0.0,0.015,0.0,0.0,19.32014628611105,12.66275783168157,F,77.0,4008,Plotter-15 MTR,,,,Bellmann 90,,2.09e+19,4600000000000.0,,low,,,,,PWR,62.624313103576796
290.0,0.12,0.56,0.0,0.011,0.0,0.0,19.29666519026153,12.63346845557959,P,54.0,4016,Plotter-15 MTR,,,,Bellmann 90,,1.98e+19,4300000000000.0,,low,,,,,PWR,48.99046391667317
290.0,0.12,0.56,0.0,0.011,0.0,0.0,19.31386722036915,13.21218760440396,P,43.0,4017,Plotter-15 MTR,,,,Bellmann 90,,2.06e+19,16300000000000.0,,low,,,,,PWR,49.68272603531763
290.0,0.12,0.56,0.0,0.011,0.0,0.0,19.97543180850926,13.15533603746506,P,118.0,4022,Plotter-15 MTR,,,,Bellmann 90,,9.45e+19,14300000000000.0,,high,,,,,PWR,89.92870031123472
290.0,0.15,0.79,0.0,0.015,0.0,0.0,19.45024910831936,12.69019608002851,W,49.0,4037,Plotter-15 MTR,,,,Bellmann 90,,2.82e+19,4900000000000.0,,low,,,,,PWR,76.56490025690049
290.0,0.05,0.93,0.0,0.015,0.0,0.0,19.89707700320942,12.61278385671974,W,49.0,4042,Plotter-15 MTR,,,,Bellmann 90,,7.89e+19,4100000000000.0,,high,,,,,PWR,70.29599059964264
280.0,0.13,0.56,1.26,0.011,0.0,0.0,19.11394335230684,13.0,P,10.0,4054,Plotter-15 MTR,,,,CRP-1,,1.3e+19,10000000000000.0,,low,,,,,PWR,53.92879802143884
290.0,0.13,0.56,1.26,0.011,0.0,0.0,19.96378782734556,13.30102999566398,P,94.0,4059,Plotter-15 MTR,,,,CRP-1,,9.2e+19,20000000000000.0,,high,,,,,PWR,93.70742213948124
290.0,0.03577777777777777,0.8011111111111112,1.237777777777778,0.009375,0.0,0.0,19.46239799789896,13.20411998265593,W,32.0,4063,Plotter-15 MTR,,,,CRP-2,,2.9e+19,16000000000000.0,,low,,,,,PWR,43.86092844598991
287.0,0.03577777777777777,0.8011111111111112,1.237777777777778,0.009375,0.0,0.0,19.32428245529769,13.0,W,24.0,4069,Plotter-15 MTR,,,,CRP-2,,2.11e+19,10000000000000.0,,low,,,,,PWR,40.654089499557216
290.0,0.125,0.6171428571428572,1.333333333333333,0.01057142857142857,0.0,0.0,19.30102999566398,12.60205999132796,P,54.0,4071,Plotter-15 MTR,,,,CRP-2,,2e+19,4000000000000.0,,low,,,,,PWR,52.7767580528219
282.0,0.125,0.6171428571428572,1.333333333333333,0.01057142857142857,0.0,0.0,19.36172783601759,12.60205999132796,P,42.0,4073,Plotter-15 MTR,,,,CRP-2,,2.3e+19,4000000000000.0,,low,,,,,PWR,64.25125123144691
290.0,0.04514285714285714,0.7542857142857142,1.338571428571429,0.007571428571428571,0.0,0.0,19.50514997831991,13.20411998265593,F,40.0,4084,Plotter-15 MTR,,,,CRP-2,,3.2e+19,16000000000000.0,,low,,,,,PWR,35.45528432313354
290.0,0.04514285714285714,0.7542857142857142,1.338571428571429,0.007571428571428571,0.0,0.0,19.70757017609793,13.20411998265593,F,49.0,4085,Plotter-15 MTR,,,,CRP-2,,5.1e+19,16000000000000.0,,low,,,,,PWR,44.76010238906483
290.0,0.04514285714285714,0.7542857142857142,1.338571428571429,0.007571428571428571,0.0,0.0,19.43136376415899,12.8750612633917,F,23.0,4089,Plotter-15 MTR,,,,CRP-2,,2.7e+19,7500000000000.0,,low,,,,,PWR,32.5677582288663
290.0,0.04514285714285714,0.7542857142857142,1.338571428571429,0.007571428571428571,0.0,0.0,20.0,12.8750612633917,F,74.0,4091,Plotter-15 MTR,,,,CRP-2,,1e+20,7500000000000.0,,high,,,,,PWR,62.676679934462044
285.0,0.066625,0.703125,1.348571428571429,0.0085,0.0,0.0,19.38021124171161,13.47712125471966,F,19.0,4092,Plotter-15 MTR,,,,CRP-2,,2.4e+19,30000000000000.0,,low,,,,,PWR,35.242715746699474
290.0,0.066625,0.703125,1.348571428571429,0.0085,0.0,0.0,19.50514997831991,13.20411998265593,F,3.0,4098,Plotter-15 MTR,,,,CRP-2,,3.2e+19,16000000000000.0,,low,,,,,PWR,35.560123198421905
290.0,0.066625,0.703125,1.348571428571429,0.0085,0.0,0.0,18.94939000664491,12.60205999132796,F,36.0,4099,Plotter-15 MTR,,,,CRP-2,,8.9e+18,4000000000000.0,,low,,,,,PWR,18.753540516388
290.0,0.01525,0.6525,1.44,0.008,0.0,0.0,19.0,12.55630250076729,P,21.0,4109,Plotter-15 MTR,,,,CRP-2,,1e+19,3600000000000.0,,low,,,,,PWR,25.1322200405028
285.0,0.04,0.93,1.455,0.0135,0.0,0.0,19.32221929473392,13.47712125471966,W,30.0,4113,Plotter-15 MTR,,,,CRP-2,,2.1e+19,30000000000000.0,,low,,,,,PWR,43.33948342813143
288.0,0.03222222222222222,0.6544444444444444,1.455555555555555,0.007222222222222223,0.0,0.0,19.32221929473392,12.69897000433602,P,14.0,4124,Plotter-15 MTR,,,,CRP-2,,2.1e+19,5000000000000.0,,low,,,,,PWR,38.43125606131851
290.0,0.03222222222222222,0.6544444444444444,1.455555555555555,0.007222222222222223,0.0,0.0,20.0,12.8750612633917,P,116.0,4127,Plotter-15 MTR,,,,CRP-2,,1e+20,7500000000000.0,,high,,,,,PWR,79.28459601643203
285.0,0.05085714285714286,0.7221428571428572,1.498571428571429,0.01042857142857143,0.0,0.0,19.34242268082221,13.47712125471966,W,42.0,4129,Plotter-15 MTR,,,,CRP-2,,2.2e+19,30000000000000.0,,low,,,,,PWR,43.945570441419534
290.0,0.05085714285714286,0.7221428571428572,1.498571428571429,0.01042857142857143,0.0,0.0,19.53147891704225,13.0,W,34.0,4132,Plotter-15 MTR,,,,CRP-2,,3.4e+19,10000000000000.0,,low,,,,,PWR,47.73838755956968
290.0,0.05085714285714286,0.7221428571428572,1.498571428571429,0.01042857142857143,0.0,0.0,19.47712125471966,13.20411998265593,W,30.0,4133,Plotter-15 MTR,,,,CRP-2,,3e+19,16000000000000.0,,low,,,,,PWR,44.842406860559464
290.0,0.05085714285714286,0.7221428571428572,1.498571428571429,0.01042857142857143,0.0,0.0,19.0,12.55630250076729,W,14.0,4136,Plotter-15 MTR,,,,CRP-2,,1e+19,3600000000000.0,,low,,,,,PWR,25.88977567205472
270.0,0.03,0.9,1.18,0.009,0.0,0.0,19.63848925695464,13.0,W,43.0,4143,Plotter-15 MTR,,,,CRP-3,,4.35e+19,10000000000000.0,,low,,,,,PWR,84.61348448817142
270.0,0.2433333333333333,1.063333333333333,1.27,0.02333333333333333,0.0,0.0,19.79588001734407,13.0,W,199.5,4147,Plotter-15 MTR,,,,CRP-3,,6.25e+19,10000000000000.0,,high,,,,,PWR,189.56511231668546
290.0,0.2433333333333333,1.063333333333333,1.27,0.02333333333333333,0.0,0.0,19.28555730900777,13.0,W,138.5,4149,Plotter-15 MTR,,,,CRP-3,,1.93e+19,10000000000000.0,,low,,,,,PWR,120.2865576136659
290.0,0.1416666666666667,0.8177777777777777,1.391764705882353,0.01855555555555556,0.0,0.0,19.34830486304816,13.0,SRM,58.0,4153,Plotter-15 MTR,,,,CRP-3,,2.23e+19,10000000000000.0,,low,,,,,PWR,62.34472921443944
290.0,0.1416666666666667,0.8177777777777777,1.391764705882353,0.01855555555555556,0.0,0.0,19.69897000433602,13.0,SRM,93.0,4155,Plotter-15 MTR,,,,CRP-3,,5e+19,10000000000000.0,,low,,,,,PWR,84.55481052225102
290.0,0.1416666666666667,0.8177777777777777,1.391764705882353,0.01855555555555556,0.0,0.0,19.47712125471966,13.0,SRM,103.3,4160,Plotter-15 MTR,,,,CRP-3,,3e+19,10000000000000.0,,low,,,,,PWR,69.48770524739398
290.0,0.1416666666666667,0.8177777777777777,1.391764705882353,0.01855555555555556,0.0,0.0,18.76342799356294,13.0,SRM,37.2,4161,Plotter-15 MTR,,,,CRP-3,,5.8e+18,10000000000000.0,,low,,,,,PWR,40.398354544790585
290.0,0.1416666666666667,0.8177777777777777,1.391764705882353,0.01855555555555556,0.0,0.0,19.30535136944662,13.0,SRM,67.19999999999999,4162,Plotter-15 MTR,,,,CRP-3,,2.02e+19,10000000000000.0,,low,,,,,PWR,60.187821169489176
290.0,0.1416666666666667,0.8177777777777777,1.391764705882353,0.01855555555555556,0.0,0.0,19.35024801833416,13.0,SRM,84.30000000000001,4163,Plotter-15 MTR,,,,CRP-3,,2.24e+19,10000000000000.0,,low,,,,,PWR,62.444835448251666
290.0,0.1416666666666667,0.8177777777777777,1.391764705882353,0.01855555555555556,0.0,0.0,19.38916608436453,13.0,SRM,87.2,4164,Plotter-15 MTR,,,,CRP-3,,2.45e+19,10000000000000.0,,low,,,,,PWR,64.49743069962439
265.0,0.1416666666666667,0.8177777777777777,1.391764705882353,0.01855555555555556,0.0,0.0,19.20139712432045,13.0,SRM,118.0,4166,Plotter-15 MTR,,,,CRP-3,,1.59e+19,10000000000000.0,,low,,,,,PWR,82.50534226286936
290.0,0.01090909090909091,0.7327272727272728,1.399,0.005090909090909091,0.0,0.0,19.27875360095283,13.0,F,36.59999999999999,4171,Plotter-15 MTR,,,,CRP-3,,1.9e+19,10000000000000.0,,low,,,,,PWR,27.11520559551849
288.0,0.01090909090909091,0.7327272727272728,1.399,0.005090909090909091,0.0,0.0,19.41497334797082,13.0,F,32.0,4172,Plotter-15 MTR,,,,CRP-3,,2.6e+19,10000000000000.0,,low,,,,,PWR,33.55126421814009
290.0,0.16,1.175,1.45,0.006,0.0,0.0,18.76342799356294,13.0,P,56.1,4179,Plotter-15 MTR,,,,CRP-3,,5.8e+18,10000000000000.0,,low,,,,,PWR,63.766052901514946
290.0,0.16,1.175,1.45,0.006,0.0,0.0,19.3324384599156,13.0,P,38.8,4180,Plotter-15 MTR,,,,CRP-3,,2.15e+19,10000000000000.0,,low,,,,,PWR,81.82273905537818
290.0,0.1525,0.6,1.466666666666667,0.01975,0.0,0.0,19.24797326636181,13.0,P,54.2,4184,Plotter-15 MTR,,,,CRP-3,,1.77e+19,10000000000000.0,,low,,,,,PWR,57.73331444104356
290.0,0.2,0.18,1.36,0.012,0.0,0.0,19.16958333432245,13.47712125471966,P,63.81480000000001,4195,Plotter-15 MTR,,,,Fabry 96,,1.47769e+19,30000000000000.0,,low,,,,,PWR,45.773630000735785
290.0,0.2,0.18,1.36,0.012,0.0,0.0,19.34465944962827,13.47712125471966,P,77.885,4201,Plotter-15 MTR,,,,Fabry 96,,2.21136e+19,30000000000000.0,,low,,,,,PWR,52.702032113142344
290.0,0.2,0.18,1.36,0.012,0.0,0.0,19.47815075909419,13.47712125471966,P,86.3393,4202,Plotter-15 MTR,,,,Fabry 96,,3.00712e+19,30000000000000.0,,low,,,,,PWR,59.00328287688233
290.0,0.2,0.18,1.36,0.012,0.0,0.0,19.82006017582085,13.47712125471966,P,92.0809,4215,Plotter-15 MTR,,,,Fabry 96,,6.60785e+19,30000000000000.0,,high,,,,,PWR,80.32297703704957
290.0,0.2,0.18,1.36,0.012,0.0,0.0,19.82091440469596,13.47712125471966,P,108.654,4216,Plotter-15 MTR,,,,Fabry 96,,6.620860000000001e+19,30000000000000.0,,high,,,,,PWR,80.38741795413274
290.0,0.2,0.18,1.36,0.012,0.0,0.0,19.8929989973186,13.47712125471966,P,108.695,4218,Plotter-15 MTR,,,,Fabry 96,,7.81626e+19,30000000000000.0,,high,,,,,PWR,86.05967308088496
288.0,0.12,0.56,1.26,0.011,0.0,0.0,19.7160033436348,11.88674589801934,P,75.0,4221,Plotter-15 MTR,,,,Hawthorne 85,,5.2e+19,770452551975.9144,,low,,,,,PWR,75.70652067590409
288.0,0.12,0.56,1.26,0.011,0.0,0.0,19.7160033436348,12.70561857213642,P,81.0,4225,Plotter-15 MTR,,,,Hawthorne 85,,5.2e+19,5077133372388.205,,low,,,,,PWR,75.70652067590409
288.0,0.2,0.18,1.34,0.011,0.0,0.0,19.17609125905568,11.34683381344022,P,50.0,4228,Plotter-15 MTR,,,,Hawthorne 85,,1.5e+19,222245928454.5907,,low,,,,,PWR,47.68217872776047
290.0,0.25,1.06,1.3,0.019,0.0,0.0,19.9912260756925,13.0,W,182.0,4235,Plotter-15 MTR,,,,Ishino 90,,9.8e+19,10000000000000.0,,high,,,,,PWR,168.78042357626498
290.0,0.23,0.61,1.41,0.018,0.0,0.0,19.7481880270062,13.0,P,144.0,4236,Plotter-15 MTR,,,,Ishino 90,,5.6e+19,10000000000000.0,,low,,,,,PWR,100.02300564687756
290.0,0.06,0.58,1.46,0.008,0.0,0.0,19.82607480270083,13.0,P,48.0,4241,Plotter-15 MTR,,,,Ishino 90,,6.7e+19,10000000000000.0,,high,,,,,PWR,65.06053565787572
290.0,0.2,0.88,1.19,0.016,0.0,0.0,19.53147891704225,12.68124123737559,W,119.0,4243,Plotter-15 MTR,,,,JNES 07,,3.4e+19,4800000000000.0,,low,,,,,PWR,103.85662771146436
290.0,0.2,0.88,1.19,0.016,0.0,0.0,19.84509804001426,12.64345267648619,W,151.0,4244,Plotter-15 MTR,,,,JNES 07,,7e+19,4400000000000.0,,high,,,,,PWR,125.14795375143564
290.0,0.13,0.86,1.21,0.016,0.0,0.0,19.57978359661681,12.72427586960079,W,80.0,4249,Plotter-15 MTR,,,,JNES 07,,3.8e+19,5300000000000.0,,low,,,,,PWR,81.34750972973093
290.0,0.02,0.84,1.23,0.008,0.0,0.0,19.90848501887865,12.70757017609794,W,58.0,4253,Plotter-15 MTR,,,,JNES 07,,8.1e+19,5100000000000.0,,high,,,,,PWR,72.99461207381098
290.0,0.17,0.62,1.45,0.01,0.0,0.0,19.47712125471966,12.65321251377534,P,97.0,4255,Plotter-15 MTR,,,,JNES 07,,3e+19,4500000000000.0,,low,,,,,PWR,70.88518465558374
290.0,0.17,0.62,1.45,0.01,0.0,0.0,19.75587485567249,12.60205999132796,P,128.0,4256,Plotter-15 MTR,,,,JNES 07,,5.7e+19,4000000000000.0,,low,,,,,PWR,87.5515234863351
290.0,0.1,0.92,1.47,0.008,0.0,0.0,19.85125834871907,12.67209785793572,P,126.0,4258,Plotter-15 MTR,,,,JNES 07,,7.1e+19,4700000000000.0,,high,,,,,PWR,82.0808532266627
290.0,0.1,0.59,1.52,0.009,0.0,0.0,19.69897000433602,12.54406804435028,P,104.0,4267,Plotter-15 MTR,,,,JNES 07,,5e+19,3500000000000.0,,low,,,,,PWR,66.51076475859617
290.0,0.1,0.59,1.52,0.009,0.0,0.0,20.06818586174616,12.63346845557959,P,137.0,4268,Plotter-15 MTR,,,,JNES 07,,1.17e+20,4300000000000.0,,high,,,,,PWR,96.42999970325116
290.0,0.21,0.63,1.55,0.009,0.0,0.0,19.49136169383427,12.67209785793572,P,106.0,4271,Plotter-15 MTR,,,,JNES 07,,3.1e+19,4700000000000.0,,low,,,,,PWR,79.92731468836931
290.0,0.21,0.63,1.55,0.009,0.0,0.0,19.77085201164214,12.61278385671974,P,125.0,4272,Plotter-15 MTR,,,,JNES 07,,5.9e+19,4100000000000.0,,low,,,,,PWR,96.90486786049219
288.0,0.14,0.84,1.42,0.017,0.0,0.0,19.65321251377534,13.0,P,115.7,4275,Plotter-15 MTR,,,,Lee 01,,4.5e+19,10000000000000.0,,low,,,,,PWR,85.54505927963694
290.0,0.14,0.84,1.42,0.017,0.0,0.0,19.58433122436753,12.69897000433602,SRM,80.0,4283,Plotter-15 MTR,,,,Nanstad 04,,3.84e+19,5000000000000.0,,low,,,,,PWR,76.10849282999146
290.0,0.16,0.68,1.3,0.015,0.0,0.0,19.8750612633917,13.11394335230684,P,138.0,4285,Plotter-15 MTR,,,,Onizawa 01,,7.5e+19,13000000000000.0,,high,,,,,PWR,97.69091190988529
290.0,0.16,0.68,1.3,0.015,0.0,0.0,20.11058971029925,13.11394335230684,P,155.0,4286,Plotter-15 MTR,,,,Onizawa 01,,1.29e+20,13000000000000.0,,high,,,,,PWR,119.64906543450776
288.0,0.17,0.63,1.47,0.015,0.0,0.0,19.43136376415899,12.47712125471966,F,102.0,4294,Plotter-15 MTR,,,,Pachur 93,,2.7e+19,3000000000000.0,,low,,,,,PWR,69.98899222104272
288.0,0.17,0.63,1.47,0.015,0.0,0.0,19.8750612633917,12.47712125471966,F,148.0,4297,Plotter-15 MTR,,,,Pachur 93,,7.5e+19,3000000000000.0,,high,,,,,PWR,93.69975091521346
285.0,0.2599999904632568,0.7400000095367432,0.6200000047683716,0.02199999988079071,0.0,0.0,19.40654018043395,13.23044892137827,F,100.7777777777778,4304,Plotter-15 MTR,,,,TR-EDB,,2.55e+19,17000000000000.0,,low,,,,,PWR,102.88503149890602
283.0,0.2599999904632568,0.7400000095367432,0.6200000047683716,0.02199999988079071,0.0,0.0,19.42975228000241,13.23044892137827,F,102.7777777777778,4306,Plotter-15 MTR,,,,TR-EDB,,2.69e+19,17000000000000.0,,low,,,,,PWR,105.84862733131187
287.7777777777778,0.03599999845027924,0.550000011920929,0.6299999952316284,0.006000000052154064,0.0,0.0,19.44715803134222,12.54089843185547,F,13.88888888888889,4312,Plotter-15 MTR,,,,TR-EDB,,2.8e+19,3474548929094.384,,low,,,,,PWR,34.97843870151801
290.0,0.1099999994039536,0.949999988079071,0.7099999785423279,0.008999999612569809,0.0,0.0,19.33041377334919,13.23044892137827,F,67.77777777777777,4316,Plotter-15 MTR,,,,TR-EDB,,2.14e+19,17000000000000.0,,low,,,,,PWR,53.51030243987204
288.0,0.119999997317791,0.9599999785423279,0.7200000286102295,0.008999999612569809,0.0,0.0,19.50514997831991,11.79457570155952,F,89.77777777777777,4320,Plotter-15 MTR,,,,TR-EDB,,3.2e+19,623125754566.3434,,low,,,,,PWR,67.10898960512107
285.0,0.07999999821186066,0.1700000017881393,0.9100000262260437,0.01400000043213367,0.0,0.0,19.36172783601759,12.81243023681896,W,40.77777777777778,4331,Plotter-15 MTR,,,,TR-EDB,,2.3e+19,6492773261065.944,,low,,,,,PWR,47.52649820750412
288.0,0.1000000014901161,1.210000038146973,0.9900000095367432,0.004999999888241291,0.0,0.0,19.3096301674259,13.23044892137827,F,64.77777777777777,4334,Plotter-15 MTR,,,,TR-EDB,,2.04e+19,17000000000000.0,,low,,,,,PWR,54.205744254013084
286.0,0.1000000014901161,1.210000038146973,0.9900000095367432,0.004999999888241291,0.0,0.0,19.91698004732038,13.23044892137827,F,155.7777777777778,4335,Plotter-15 MTR,,,,TR-EDB,,8.26e+19,17000000000000.0,,high,,,,,PWR,87.74304642288722
285.0,0.03999999910593033,0.9399999976158142,1.090000033378601,0.009999999776482582,0.0,0.0,19.25527250510331,12.70597490590468,W,43.77777777777778,4336,Plotter-15 MTR,,,,TR-EDB,,1.8e+19,5081300813008.13,,low,,,,,PWR,39.571537161583535
