Repository: uw-cmg/RPV_model_benchmarking

# RPV model benchmarking
Benchmarking and analysis of different models of reactor pressure vessel steel embrittlement

## Run example notebooks in Google Colab:

Make predictions with models, conduct benchmarking and analysis such as embrittlement curves

## Citations

The raw data required to reproduce findings in this repo are available in the data_files folder. The original versions of the data are available online: the UCSB dataset is available on Figshare: 10.6084/m9.figshare.23304227, and the PLOTTER dataset is available online: https://www.astm.org/adje090015-ea.html.

If you find any of the models useful, please cite their respective original reference:

File: model_files/EONY/5fold/eony_5fold_split_1.csv (part 4 of 5)
temperature_C,wt_percent_Cu,wt_percent_Ni,wt_percent_Mn,wt_percent_P,wt_percent_Si,wt_percent_C,log(fluence_n_cm2),log(flux_n_cm2_sec),Product Form,Measured DT41J  [C],index,datatype,Short Plant ID,Matl / PF ID,alloy,PLOTTER-15 Set Name,Nation,fluence_n_cm2,flux_n_cm2_sec,delta_sigma_y_MPa,fluence_group,Measured Unirradiated Value  [C],Un-Irradiated YS  [MPa],YS(u) Known?,Unirradiated T Known?,Reactor Type,EONY Preds
270.0,0.38,1.25,1.38,0.005,0.23,0.19,18.61278386,11.07918125,P,148.94187,2966,IVAR,,,LD,,,4.1e+18,120000000000.0,231.0,low,,,NO,NO,PWR,118.68440801061521
310.0,0.38,1.25,1.38,0.005,0.23,0.19,18.60205999,11.36172784,P,98.38032,2969,IVAR,,,LD,,,4e+18,230000000000.0,164.0,low,,,NO,NO,PWR,100.65007147693315
290.0,0.38,1.25,1.38,0.005,0.23,0.19,20.34242268,13.32221929,P,329.26875,2975,BR2,,,LD,,,2.2e+20,21000000000000.0,425.0,high,,,NO,NO,PWR,212.9888511181488
290.0,0.0,0.74,1.37,0.005,0.22,0.16,18.25527251,11.8920946,P,3.96288,2982,IVAR,,,LG,,,1.8e+18,780000000000.0,8.0,low,,,NO,NO,PWR,10.5734670964781
290.0,0.0,0.74,1.37,0.005,0.22,0.16,19.52113808,11.98677173,P,16.36608,2986,IVAR,,,LG,,,3.32e+19,970000000000.0,32.0,low,,,NO,NO,PWR,45.40986465160116
290.0,0.0,0.74,1.37,0.005,0.22,0.16,18.04139269,11.0,P,6.48323,2995,IVAR,,,LG,,,1.1e+18,100000000000.0,13.0,low,,,NO,NO,PWR,8.26565945088256
310.0,0.0,0.74,1.37,0.005,0.22,0.16,19.20411998,11.53147892,P,8.011519999999999,3007,IVAR,,,LG,,,1.6e+19,340000000000.0,16.0,low,,,NO,NO,PWR,13.824329686117302
290.0,0.0,0.74,1.37,0.005,0.22,0.16,20.34242268,13.32221929,P,102.663,3012,BR2,,,LG,,,2.2e+20,21000000000000.0,170.0,high,,,NO,NO,PWR,116.89407697395465
300.0,0.0,0.74,1.37,0.005,0.22,0.16,19.81954394,13.97772361,P,20.12907,3014,BR2,,,LG,,,6.6e+19,95000000000000.0,39.0,high,,,NO,NO,PWR,46.05143455973583
290.0,0.11,0.74,1.39,0.005,0.24,0.16,19.13353891,11.8920946,P,31.812,3022,IVAR,,,LH,,,1.36e+19,780000000000.0,60.0,low,,,NO,NO,PWR,44.23095888455443
290.0,0.11,0.74,1.39,0.005,0.24,0.16,18.0,11.50514998,P,13.19292,3026,IVAR,,,LH,,,1e+18,320000000000.0,26.0,low,,,NO,NO,PWR,22.762816991766872
290.0,0.11,0.74,1.39,0.005,0.24,0.16,18.38021124,11.49136169,P,18.50832,3027,IVAR,,,LH,,,2.4e+18,310000000000.0,36.0,low,,,NO,NO,PWR,27.1840710799499
270.0,0.11,0.74,1.39,0.005,0.24,0.16,18.63346846,11.39794001,P,41.70243,3037,IVAR,,,LH,,,4.3e+18,250000000000.0,77.0,low,,,NO,NO,PWR,40.570743189022245
310.0,0.11,0.74,1.39,0.005,0.24,0.16,18.60205999,11.99122608,P,9.551870000000001,3041,IVAR,,,LH,,,4e+18,980000000000.0,19.0,low,,,NO,NO,PWR,21.92791179537561
290.0,0.11,0.74,1.39,0.005,0.24,0.16,19.95904139,13.32221929,P,63.28447999999999,3048,BR2,,,LH,,,9.1e+19,21000000000000.0,112.0,high,,,NO,NO,PWR,90.59453303892697
290.0,0.2,0.74,1.37,0.005,0.24,0.16,17.60205999,11.70757018,P,12.66875,3054,IVAR,,,LI,,,4e+17,510000000000.0,25.0,low,,,NO,NO,PWR,39.5643564996023
290.0,0.2,0.74,1.37,0.005,0.24,0.16,19.0,11.88649073,P,71.71875,3061,IVAR,,,LI,,,1e+19,770000000000.0,125.0,low,,,NO,NO,PWR,60.238000568211525
290.0,0.2,0.74,1.37,0.005,0.24,0.16,18.68124124,11.50514998,P,60.10083,3065,IVAR,,,LI,,,4.8e+18,320000000000.0,107.0,low,,,NO,NO,PWR,52.41967922169583
270.0,0.2,0.74,1.37,0.005,0.24,0.16,18.41497335,10.90308999,P,73.03643,3076,IVAR,,,LI,,,2.6e+18,80000000000.0,127.0,low,,,NO,NO,PWR,54.857691149845635
310.0,0.2,0.74,1.37,0.005,0.24,0.16,18.38021124,10.84509804,P,35.25852,3082,IVAR,,,LI,,,2.4e+18,70000000000.0,66.0,low,,,NO,NO,PWR,40.350939481849394
300.0,0.2,0.74,1.37,0.005,0.24,0.16,20.11394335,13.98677173,P,117.287,3087,BR2,,,LI,,,1.3e+20,97000000000000.0,190.0,high,,,NO,NO,PWR,100.49344562114452
290.0,0.42,0.81,1.34,0.005,0.13,0.16,17.84509804,11.8920946,P,36.41808,3092,IVAR,,,LJ,,,7e+17,780000000000.0,68.0,low,,,NO,NO,PWR,66.14848036934167
290.0,0.42,0.81,1.34,0.005,0.13,0.16,18.53147892,11.8920946,P,69.75228,3094,IVAR,,,LJ,,,3.4e+18,780000000000.0,122.0,low,,,NO,NO,PWR,74.69245673902236
290.0,0.42,0.81,1.34,0.005,0.13,0.16,19.0,11.88649073,P,92.74512,3098,IVAR,,,LJ,,,1e+19,770000000000.0,156.0,low,,,NO,NO,PWR,85.4715627512435
290.0,0.42,0.81,1.34,0.005,0.13,0.16,17.47712125,11.0,P,30.67388,3105,IVAR,,,LJ,,,3e+17,100000000000.0,58.0,low,,,NO,NO,PWR,63.53239567642847
270.0,0.42,0.81,1.34,0.005,0.13,0.16,18.63346846,11.39794001,P,115.80048,3111,IVAR,,,LJ,,,4.3e+18,250000000000.0,188.0,low,,,NO,NO,PWR,85.74512139323907
290.0,0.8,0.81,1.13,0.005,0.13,0.13,18.53147892,11.8920946,P,58.83674999999999,3124,IVAR,,,LK,,,3.4e+18,780000000000.0,105.0,low,,,NO,NO,PWR,74.54985230352162
290.0,0.8,0.81,1.13,0.005,0.13,0.13,18.8920946,12.0,P,63.28447999999999,3125,IVAR,,,LK,,,7.8e+18,1000000000000.0,112.0,low,,,NO,NO,PWR,82.25660397577232
290.0,0.8,0.81,1.13,0.005,0.13,0.13,17.60205999,11.41497335,P,28.41372,3129,IVAR,,,LK,,,4e+17,260000000000.0,54.0,low,,,NO,NO,PWR,64.26735627875901
290.0,0.8,0.81,1.13,0.005,0.13,0.13,18.68124124,11.50514998,P,74.35947,3132,IVAR,,,LK,,,4.8e+18,320000000000.0,129.0,low,,,NO,NO,PWR,77.38441587635073
290.0,0.8,0.81,1.13,0.005,0.13,0.13,18.92941893,11.41497335,P,79.70523,3133,IVAR,,,LK,,,8.5e+18,260000000000.0,137.0,low,,,NO,NO,PWR,83.24396853194243
270.0,0.8,0.81,1.13,0.005,0.13,0.13,18.41497335,10.90308999,P,79.70523,3143,IVAR,,,LK,,,2.6e+18,80000000000.0,137.0,low,,,NO,NO,PWR,79.69276422883082
290.0,0.21,0.63,1.69,0.014,0.45,0.08,18.53147892,11.8920946,W,50.13827,3153,IVAR,,,BW-A,,,3.4e+18,780000000000.0,91.0,low,,,NO,NO,PWR,57.670569400674374
290.0,0.21,0.63,1.69,0.014,0.45,0.08,17.60205999,11.43136376,W,15.83387,3156,IVAR,,,BW-A,,,4e+17,270000000000.0,31.0,low,,,NO,NO,PWR,46.06025996082818
290.0,0.21,0.63,1.69,0.014,0.45,0.08,18.68124124,11.50514998,W,59.46812,3158,IVAR,,,BW-A,,,4.8e+18,320000000000.0,106.0,low,,,NO,NO,PWR,60.92068745505227
290.0,0.21,0.63,1.69,0.014,0.45,0.08,19.19589965,11.47712125,W,72.37692,3159,IVAR,,,BW-A,,,1.57e+19,300000000000.0,126.0,low,,,NO,NO,PWR,77.35659371126107
310.0,0.21,0.63,1.69,0.014,0.45,0.08,19.16731733,11.99122608,W,61.37027,3168,IVAR,,,BW-A,,,1.47e+19,980000000000.0,109.0,low,,,NO,NO,PWR,56.56941467759071
270.0,0.28,0.69,1.63,0.018,0.54,0.09,18.61278386,11.07918125,W,82.41027,3180,IVAR,,,BW-B,,,4.1e+18,120000000000.0,141.0,low,,,NO,NO,PWR,87.53000562682132
310.0,0.28,0.69,1.63,0.018,0.54,0.09,18.60205999,11.99122608,W,56.32467,3181,IVAR,,,BW-B,,,4e+18,980000000000.0,101.0,low,,,NO,NO,PWR,66.62128615494836
310.0,0.28,0.69,1.63,0.018,0.54,0.09,19.16731733,11.99122608,W,65.21075,3182,IVAR,,,BW-B,,,1.47e+19,980000000000.0,115.0,low,,,NO,NO,PWR,74.45973305081121
310.0,0.28,0.69,1.63,0.018,0.54,0.09,18.5797836,11.04139269,W,50.75088,3184,IVAR,,,BW-B,,,3.8e+18,110000000000.0,92.0,low,,,NO,NO,PWR,66.39886289618055
290.0,0.06,0.62,1.3,0.009,0.37,0.08,19.13353891,11.8920946,W,16.89963,3186,IVAR,,,BW-C,,,1.36e+19,780000000000.0,33.0,low,,,NO,NO,PWR,29.141478055312287
290.0,0.06,0.62,1.3,0.009,0.37,0.08,19.19589965,11.47712125,W,22.30883,3190,IVAR,,,BW-C,,,1.57e+19,300000000000.0,43.0,low,,,NO,NO,PWR,31.310640186634227
290.0,0.06,0.62,1.3,0.009,0.37,0.08,18.0,11.04139269,W,23.40675,3192,IVAR,,,BW-C,,,1e+18,110000000000.0,45.0,low,,,NO,NO,PWR,7.902092720064021
270.0,0.06,0.62,1.3,0.009,0.37,0.08,19.18184359,11.96378783,W,26.175,3195,IVAR,,,BW-C,,,1.52e+19,920000000000.0,50.0,low,,,NO,NO,PWR,48.105700622210364
290.0,0.23,0.6,1.61,0.02,0.59,0.08,18.53147892,11.8920946,W,60.10083,3205,IVAR,,,62W,,,3.4e+18,780000000000.0,107.0,low,,,NO,NO,PWR,60.300482345300956
290.0,0.23,0.6,1.61,0.02,0.59,0.08,19.19589965,11.47712125,W,74.35947,3215,IVAR,,,62W,,,1.57e+19,300000000000.0,129.0,low,,,NO,NO,PWR,80.18983724767536
290.0,0.23,0.6,1.61,0.02,0.59,0.08,18.38021124,10.90308999,W,55.07667,3219,IVAR,,,62W,,,2.4e+18,80000000000.0,99.0,low,,,NO,NO,PWR,57.494061031393905
270.0,0.23,0.6,1.61,0.02,0.59,0.08,18.41497335,10.90308999,W,63.28447999999999,3225,IVAR,,,62W,,,2.6e+18,80000000000.0,112.0,low,,,NO,NO,PWR,66.4185969236187
310.0,0.23,0.6,1.61,0.02,0.59,0.08,19.16731733,11.99122608,W,63.28447999999999,3228,IVAR,,,62W,,,1.47e+19,980000000000.0,112.0,low,,,NO,NO,PWR,59.208688864558184
290.0,0.3,0.69,1.65,0.016,0.63,0.1,17.30103,11.41497335,W,20.12907,3240,IVAR,,,63W,,,2e+17,260000000000.0,39.0,low,,,NO,NO,PWR,65.29629194415355
290.0,0.3,0.69,1.65,0.016,0.63,0.1,17.36172784,10.84509804,W,16.89963,3247,IVAR,,,63W,,,2.3e+17,70000000000.0,33.0,low,,,NO,NO,PWR,65.65045472587069
290.0,0.3,0.69,1.65,0.016,0.63,0.1,18.0,11.04139269,W,62.64507,3249,IVAR,,,63W,,,1e+18,110000000000.0,111.0,low,,,NO,NO,PWR,70.99899818048016
290.0,0.3,0.69,1.65,0.016,0.63,0.1,18.38021124,10.90308999,W,81.05507,3250,IVAR,,,63W,,,2.4e+18,80000000000.0,139.0,low,,,NO,NO,PWR,76.34857287891167
290.0,0.3,0.69,1.65,0.016,0.63,0.1,18.60205999,10.90308999,W,92.04675,3251,IVAR,,,63W,,,4e+18,80000000000.0,155.0,low,,,NO,NO,PWR,80.65117401250218
270.0,0.3,0.69,1.65,0.016,0.63,0.1,19.23299611,11.5563025,W,146.54928,3255,IVAR,,,63W,,,1.71e+19,360000000000.0,228.0,low,,,NO,NO,PWR,121.72664854718859
290.0,0.22,0.6,1.45,0.015,0.48,0.08,17.60205999,11.43136376,W,17.97075,3272,IVAR,,,65W,,,4e+17,270000000000.0,35.0,low,,,NO,NO,PWR,46.060688313989594
290.0,0.22,0.6,1.45,0.015,0.48,0.08,18.68124124,11.50514998,W,52.59675,3275,IVAR,,,65W,,,4.8e+18,320000000000.0,95.0,low,,,NO,NO,PWR,59.678718845162805
290.0,0.22,0.6,1.45,0.015,0.48,0.08,17.47712125,11.04139269,W,13.71843,3279,IVAR,,,65W,,,3e+17,110000000000.0,27.0,low,,,NO,NO,PWR,45.2760150167278
270.0,0.22,0.6,1.45,0.015,0.48,0.08,19.23299611,11.5563025,W,97.67123000000001,3286,IVAR,,,65W,,,1.71e+19,360000000000.0,163.0,low,,,NO,NO,PWR,95.43221183682672
310.0,0.22,0.6,1.45,0.015,0.48,0.08,19.16731733,11.99122608,W,67.14908,3290,IVAR,,,65W,,,1.47e+19,980000000000.0,118.0,low,,,NO,NO,PWR,55.74027650480878
310.0,0.22,0.6,1.45,0.015,0.48,0.08,18.38021124,10.90308999,W,35.25852,3293,IVAR,,,65W,,,2.4e+18,80000000000.0,66.0,low,,,NO,NO,PWR,46.943219059140276
290.0,0.18,0.61,1.27,0.009,0.5,0.08,17.77815125,11.8573325,W,13.19292,3295,IVAR,,,67W,,,6e+17,720000000000.0,26.0,low,,,NO,NO,PWR,39.30827148122611
290.0,0.18,0.61,1.27,0.009,0.5,0.08,19.13353891,11.8920946,W,48.91707,3300,IVAR,,,67W,,,1.36e+19,780000000000.0,89.0,low,,,NO,NO,PWR,62.938689652503705
290.0,0.18,0.61,1.27,0.009,0.5,0.08,19.52113808,11.98677173,W,68.448,3301,IVAR,,,67W,,,3.32e+19,970000000000.0,120.0,low,,,NO,NO,PWR,79.46419672202764
290.0,0.18,0.61,1.27,0.009,0.5,0.08,19.19589965,11.47712125,W,55.07667,3308,IVAR,,,67W,,,1.57e+19,300000000000.0,99.0,low,,,NO,NO,PWR,65.13134703338432
270.0,0.18,0.61,1.27,0.009,0.5,0.08,19.18184359,11.96378783,W,59.46812,3315,IVAR,,,67W,,,1.52e+19,920000000000.0,106.0,low,,,NO,NO,PWR,81.8692417272684
270.0,0.18,0.61,1.27,0.009,0.5,0.08,18.63346846,11.39794001,W,42.89147,3316,IVAR,,,67W,,,4.3e+18,250000000000.0,79.0,low,,,NO,NO,PWR,59.149750130956534
270.0,0.18,0.61,1.27,0.009,0.5,0.08,19.23299611,11.5563025,W,85.82172,3317,IVAR,,,67W,,,1.71e+19,360000000000.0,146.0,low,,,NO,NO,PWR,84.80313563920605
310.0,0.18,0.61,1.27,0.009,0.5,0.08,18.60205999,11.99122608,W,33.52923,3320,IVAR,,,67W,,,4e+18,980000000000.0,63.0,low,,,NO,NO,PWR,40.53443585542556
310.0,0.18,0.61,1.27,0.009,0.5,0.08,19.16731733,11.99122608,W,45.88751999999999,3321,IVAR,,,67W,,,1.47e+19,980000000000.0,84.0,low,,,NO,NO,PWR,47.14735836832158
310.0,0.18,0.61,1.27,0.009,0.5,0.08,19.20411998,11.53147892,W,44.08587,3323,IVAR,,,67W,,,1.6e+19,340000000000.0,81.0,low,,,NO,NO,PWR,47.738364051272725
310.0,0.18,0.61,1.27,0.009,0.5,0.08,18.5797836,11.04139269,W,24.51003,3325,IVAR,,,67W,,,3.8e+18,110000000000.0,47.0,low,,,NO,NO,PWR,40.34840007465973
290.0,0.31,0.6,1.56,0.005,0.45,0.1,18.53147892,11.8920946,W,74.35947,3329,IVAR,,,73W,,,3.4e+18,780000000000.0,129.0,low,,,NO,NO,PWR,72.48686822144734
290.0,0.31,0.6,1.56,0.005,0.45,0.1,18.8920946,12.0,W,76.35408,3330,IVAR,,,73W,,,7.8e+18,1000000000000.0,132.0,low,,,NO,NO,PWR,80.40916780960374
290.0,0.31,0.6,1.56,0.005,0.45,0.1,17.36172784,10.84509804,W,19.58748,3341,IVAR,,,73W,,,2.3e+17,70000000000.0,38.0,low,,,NO,NO,PWR,60.501213240975574
290.0,0.27,0.57,1.61,0.017,0.62,0.08,18.60205999,10.90308999,W,73.03643,3369,IVAR,,,Midland,,,4e+18,80000000000.0,127.0,low,,,NO,NO,PWR,66.9041437234383
290.0,0.14,0.67,1.55,0.009,0.2,0.23,19.13353891,11.8920946,P,66.50163,3375,IVAR,,,HSST-02,,,1.36e+19,780000000000.0,117.0,low,,,NO,NO,PWR,51.43159148880208
290.0,0.14,0.67,1.55,0.009,0.2,0.23,19.52113808,11.98677173,P,84.45312,3376,IVAR,,,HSST-02,,,3.32e+19,970000000000.0,144.0,low,,,NO,NO,PWR,68.69566691305734
290.0,0.14,0.67,1.55,0.009,0.2,0.23,18.0,11.04139269,P,42.29628,3386,IVAR,,,HSST-02,,,1e+18,110000000000.0,78.0,low,,,NO,NO,PWR,28.858847358652167
270.0,0.14,0.67,1.55,0.009,0.2,0.23,19.18184359,11.96378783,P,81.732,3390,IVAR,,,HSST-02,,,1.52e+19,920000000000.0,140.0,low,,,NO,NO,PWR,71.28961327324072
270.0,0.14,0.67,1.55,0.009,0.2,0.23,18.63346846,11.39794001,P,79.03232,3391,IVAR,,,HSST-02,,,4.3e+18,250000000000.0,136.0,low,,,NO,NO,PWR,47.56067047339872
270.0,0.14,0.67,1.55,0.009,0.2,0.23,18.41497335,10.90308999,P,60.10083,3393,IVAR,,,HSST-02,,,2.6e+18,80000000000.0,107.0,low,,,NO,NO,PWR,41.5388749881938
310.0,0.14,0.67,1.55,0.009,0.2,0.23,19.16731733,11.99122608,P,70.40643,3396,IVAR,,,HSST-02,,,1.47e+19,980000000000.0,123.0,low,,,NO,NO,PWR,34.851180408068366
310.0,0.14,0.67,1.55,0.009,0.2,0.23,18.60205999,11.36172784,P,45.88751999999999,3397,IVAR,,,HSST-02,,,4e+18,230000000000.0,84.0,low,,,NO,NO,PWR,28.030187325230987
290.0,0.14,0.2,1.2,0.015,0.28,0.21,18.39794001,11.50514998,P,38.16747,3411,IVAR,,,A302B,,,2.5e+18,320000000000.0,71.0,low,,,NO,NO,PWR,24.107660313754966
290.0,0.14,0.2,1.2,0.015,0.28,0.21,18.68124124,11.50514998,P,21.76188,3412,IVAR,,,A302B,,,4.8e+18,320000000000.0,42.0,low,,,NO,NO,PWR,28.989834594554814
290.0,0.14,0.2,1.2,0.015,0.28,0.21,17.47712125,11.04139269,P,1.47603,3416,IVAR,,,A302B,,,3e+17,110000000000.0,3.0,low,,,NO,NO,PWR,15.751518037452342
270.0,0.14,0.2,1.2,0.015,0.28,0.21,18.5797836,11.96378783,P,7.50075,3419,IVAR,,,A302B,,,3.8e+18,920000000000.0,15.0,low,,,NO,NO,PWR,35.73325025355858
270.0,0.14,0.2,1.2,0.015,0.28,0.21,19.18184359,11.96378783,P,35.83763,3420,IVAR,,,A302B,,,1.52e+19,920000000000.0,67.0,low,,,NO,NO,PWR,59.96219893984358
270.0,0.14,0.2,1.2,0.015,0.28,0.21,18.61278386,11.07918125,P,28.97675,3422,IVAR,,,A302B,,,4.1e+18,120000000000.0,55.0,low,,,NO,NO,PWR,36.673226846088816
310.0,0.14,0.2,1.2,0.015,0.28,0.21,18.60205999,11.99122608,P,10.58547,3423,IVAR,,,A302B,,,4e+18,980000000000.0,21.0,low,,,NO,NO,PWR,18.562402218663156
310.0,0.14,0.2,1.2,0.015,0.28,0.21,19.20411998,11.53147892,P,24.51003,3426,IVAR,,,A302B,,,1.6e+19,340000000000.0,47.0,low,,,NO,NO,PWR,25.616525251837174
310.0,0.14,0.2,1.2,0.015,0.28,0.21,18.38021124,10.90308999,P,48.91707,3427,IVAR,,,A302B,,,2.4e+18,80000000000.0,89.0,low,,,NO,NO,PWR,16.95687402561437
290.0,0.14,0.82,1.4,0.019,0.25,0.18,17.30103,11.41497335,SRM,7.50075,3436,IVAR,,,JRQ,,,2e+17,260000000000.0,15.0,low,,,NO,NO,PWR,16.78906682110581
290.0,0.14,0.82,1.4,0.019,0.25,0.18,17.60205999,11.43136376,SRM,6.48323,3437,IVAR,,,JRQ,,,4e+17,270000000000.0,13.0,low,,,NO,NO,PWR,18.7724618740745
290.0,0.14,0.82,1.4,0.019,0.25,0.18,18.92941893,11.41497335,SRM,50.75088,3440,IVAR,,,JRQ,,,8.5e+18,260000000000.0,92.0,low,,,NO,NO,PWR,42.74244094802915
270.0,0.14,0.82,1.4,0.019,0.25,0.18,18.63346846,11.39794001,SRM,48.91707,3448,IVAR,,,JRQ,,,4.3e+18,250000000000.0,89.0,low,,,NO,NO,PWR,46.03960581401209
290.0,0.24,1.71,1.21,0.008,0.6,0.04,17.77815125,11.8573325,W,23.40675,3457,IVAR,,,RR-WG,,,6e+17,720000000000.0,45.0,low,,,NO,NO,PWR,135.11289426009006
290.0,0.24,1.71,1.21,0.008,0.6,0.04,18.68124124,11.50514998,W,96.25707,3466,IVAR,,,RR-WG,,,4.8e+18,320000000000.0,161.0,low,,,NO,NO,PWR,147.94692027187892
290.0,0.24,1.71,1.21,0.008,0.6,0.04,17.36172784,10.84509804,W,19.04723,3468,IVAR,,,RR-WG,,,2.3e+17,70000000000.0,37.0,low,,,NO,NO,PWR,131.96719617157993
290.0,0.04,1.65,1.43,0.011,0.5,0.06,17.60205999,11.43136376,W,11.10428,3478,IVAR,,,RR-WP,,,4e+17,270000000000.0,22.0,low,,,NO,NO,PWR,5.131841465462978
290.0,0.04,1.65,1.43,0.011,0.5,0.06,18.60205999,10.90308999,W,25.61867,3484,IVAR,,,RR-WP,,,4e+18,80000000000.0,49.0,low,,,NO,NO,PWR,16.228307621759335
290.0,0.56,1.66,1.36,0.01,0.38,0.04,17.77815125,11.8573325,W,64.56732,3487,IVAR,,,RR-WV,,,6e+17,720000000000.0,114.0,low,,,NO,NO,PWR,169.16354927157494
290.0,0.56,1.66,1.36,0.01,0.38,0.04,18.64345268,11.94939001,W,175.21323,3488,IVAR,,,RR-WV,,,4.4e+18,890000000000.0,263.0,low,,,NO,NO,PWR,181.84888074568167
290.0,0.56,1.66,1.36,0.01,0.38,0.04,17.30103,11.41497335,W,35.83763,3490,IVAR,,,RR-WV,,,2e+17,260000000000.0,67.0,low,,,NO,NO,PWR,165.3356848482289
290.0,0.4,0.6,1.36,0.006,0.51,0.12,17.77815125,11.8573325,W,32.95548,3497,IVAR,,,EPRI-C,,,6e+17,720000000000.0,62.0,low,,,NO,NO,PWR,64.65243916617044
270.0,0.4,0.6,1.36,0.006,0.51,0.12,19.23299611,11.5563025,W,133.99248,3519,IVAR,,,EPRI-C,,,1.71e+19,360000000000.0,212.0,low,,,NO,NO,PWR,110.71444300995925
270.0,0.4,0.6,1.36,0.006,0.51,0.12,18.41497335,10.90308999,W,96.96348,3520,IVAR,,,EPRI-C,,,2.6e+18,80000000000.0,162.0,low,,,NO,NO,PWR,78.96356103882104
310.0,0.4,0.6,1.36,0.006,0.51,0.12,18.38021124,10.90308999,W,49.527,3526,IVAR,,,EPRI-C,,,2.4e+18,80000000000.0,90.0,low,,,NO,NO,PWR,64.44497703156769
290.0,0.2,1.2,1.3,0.01,0.18,0.11,18.77085201,11.70757018,W,75.023,3529,IVAR,,,Palisades,,,5.9e+18,510000000000.0,130.0,low,,,NO,NO,PWR,90.54625648790659
290.0,0.2,1.2,1.3,0.01,0.18,0.11,19.23044892,11.99122608,W,85.82172,3533,IVAR,,,Palisades,,,1.7e+19,980000000000.0,146.0,low,,,NO,NO,PWR,104.43464017522622
290.0,0.06,0.8,1.3,0.005,0.01,0.0,18.60205999,10.90308999,F,14.24528,3548,IVAR,,,A508,,,4e+18,80000000000.0,28.0,low,,,NO,NO,PWR,12.023943445320485
270.0,0.06,0.8,1.3,0.005,0.01,0.0,18.61278386,11.07918125,F,16.89963,3552,IVAR,,,A508,,,4.1e+18,120000000000.0,33.0,low,,,NO,NO,PWR,19.00822160838282
290.0,0.22,0.82,1.58,0.004,0.25,0.16,20.13987908640124,12.56584781867352,PCE,168.51675,3562,ATR2,,,C16,,,1.38e+20,3680000000000.0,255.0,high,,,NO,NO,PWR,185.8253562158263
290.0,0.01,0.86,1.65,0.006,0.17,0.16,20.13987908640124,12.56584781867352,PCE,94.84827,3567,ATR2,,,C31,,,1.38e+20,3680000000000.0,159.0,high,,,NO,NO,PWR,120.89223393350636
290.0,0.4,0.175,1.35,0.005,0.22,0.16,20.13987908640124,12.56584781867352,PCE,103.7412075,3568,ATR2,,,LB,,,1.38e+20,3680000000000.0,171.5,high,,,NO,NO,PWR,160.0635243570647
290.0,0.24,0.56,1.68,0.014,0.55,0.09,20.13987908640124,12.56584781867352,W,192.312245868,3583,ATR2,,,QC2,,,1.38e+20,3680000000000.0,282.98,high,,,NO,NO,PWR,150.42854751134544
290.0,0.22,0.07,1.37,0.014,0.29,0.13,20.13987908640124,12.56584781867352,W,102.2325612,3585,ATR2,,,HB,,,1.38e+20,3680000000000.0,169.4,high,,,NO,NO,PWR,117.837790871141
290.0,0.04,0.95,1.41,0.009,0.45,0.085,20.13987908640124,12.56584781867352,W,129.410423675,3592,ATR2,,,VCW,,,1.38e+20,3680000000000.0,206.05,high,,,NO,NO,PWR,94.17686391833452
290.0,0.06,1.68,1.5,0.006,0.21,0.29,20.13987908640124,12.56584781867352,P,198.9744012,3598,ATR2,,,R22,,,1.38e+20,3680000000000.0,290.6,high,,,NO,NO,PWR,94.33327917476659
290.0,0.06,0.23,1.5,0.007,0.21,0.27,20.13987908640124,12.56584781867352,P,80.51449079999999,3600,ATR2,,,R35,,,1.38e+20,3680000000000.0,138.2,high,,,NO,NO,PWR,94.89290372104746
300.0,0.08,0.84,1.11,0.015,0.15,0.0,19.05307844348342,13.84509804001426,W,13.19292,3606,Plotter-15 MTR,,,,Gerard 06,,1.13e+19,70000000000000.0,26.0,low,,,,,PWR,26.19252705798711
300.0,0.08,0.84,1.11,0.015,0.15,0.0,19.05307844348342,13.84509804001426,W,11.62443,3608,Plotter-15 MTR,,,,Gerard 06,,1.13e+19,70000000000000.0,23.0,low,,,,,PWR,26.19252705798711
300.0,0.08,0.84,1.11,0.015,0.15,0.0,19.3541084391474,13.84509804001426,W,22.30883,3612,Plotter-15 MTR,,,,Gerard 06,,2.26e+19,70000000000000.0,43.0,low,,,,,PWR,34.071922487230864
300.0,0.08,0.84,1.11,0.015,0.15,0.0,19.63548374681491,13.84509804001426,W,22.85712,3616,Plotter-15 MTR,,,,Gerard 06,,4.32e+19,70000000000000.0,44.0,low,,,,,PWR,44.35190873069438
300.0,0.14,0.84,1.42,0.017,0.24,0.18,18.33505651943909,13.06080627692288,SRM,4.841191875,3623,RADAMO,,,,RADAMO,,2.163e+18,11502871729419.27,9.75,low,,,,,PWR,23.582768084341055
300.0,0.14,0.84,1.42,0.017,0.24,0.18,19.49427985320748,13.95001331960242,SRM,44.535151875,3635,RADAMO,,,,RADAMO,,3.1209e+19,89127827278958.17,81.75,low,,,,,PWR,54.50397258384341
300.0,0.14,0.84,1.42,0.017,0.24,0.18,19.59197948059716,13.33526534173168,SRM,59.942526875,3640,RADAMO,,,,RADAMO,,3.90822429906542e+19,21640402877462.55,106.75,low,,,,,PWR,59.483536455687684
300.0,0.14,0.84,1.42,0.017,0.24,0.18,20.10625890986741,13.86309679476636,SRM,127.651921875,3650,RADAMO,,,,RADAMO,,1.2772e+20,72962010854041.7,203.75,high,,,,,PWR,97.25017474310673
265.0,0.14,0.84,1.42,0.017,0.24,0.18,18.68242345135598,12.30253805271223,SRM,26.175,3653,RADAMO,,,,RADAMO,,4.813084112149533e+18,2006956931093.959,50.0,low,,,,,PWR,51.404728793354
265.0,0.14,0.84,1.42,0.017,0.24,0.18,20.16070128327559,13.78081588463184,SRM,235.59587,3659,RADAMO,,,,RADAMO,,1.447775700934579e+20,60369264487306.28,331.0,high,,,,,PWR,225.35434493173588
300.0,0.12,0.62,1.36,0.011,0.26,0.26,18.31386722036915,13.03961697785294,P,-1.94928,3661,RADAMO,,,,RADAMO,,2.06e+18,10955115932780.26,-4.0,low,,,,,PWR,23.569048780514354
300.0,0.12,0.62,1.36,0.011,0.26,0.26,18.64630568028476,13.1020391466797,P,15.303,3669,RADAMO,,,,RADAMO,,4.429e+18,12648503541238.29,30.0,low,,,,,PWR,27.511168749602223
300.0,0.12,0.62,1.36,0.011,0.26,0.26,18.76102525171137,13.21675871810631,P,8.011519999999999,3673,RADAMO,,,,RADAMO,,5.768000000000001e+18,16472469728124.29,16.0,low,,,,,PWR,29.253640728424834
265.0,0.12,0.62,1.36,0.011,0.26,0.26,18.97022518128621,12.59033978264246,P,32.95548,3691,RADAMO,,,,RADAMO,,9.337383177570093e+18,3893496446322.28,62.0,low,,,,,PWR,57.19369427297562
265.0,0.12,0.62,1.36,0.011,0.26,0.26,19.66650048525881,13.28661508661506,P,82.41027,3693,RADAMO,,,,RADAMO,,4.63981308411215e+19,19347064815745.77,141.0,low,,,,,PWR,108.68366509933811
300.0,0.31,0.6,1.56,0.005,0.45,0.1,18.31386722036915,13.03961697785294,W,36.5343308,3701,RADAMO,,,,RADAMO,,2.06e+18,10955115932780.26,68.2,low,,,,,PWR,65.78540364545682
300.0,0.31,0.6,1.56,0.005,0.45,0.1,18.47523522260413,13.20098498008791,W,30.7874508,3704,RADAMO,,,,RADAMO,,2.986999999999999e+18,15884918102531.37,58.2,low,,,,,PWR,67.6163457731439
300.0,0.31,0.6,1.56,0.005,0.45,0.1,19.09404315731921,12.85088104221816,W,66.6310128,3721,RADAMO,,,,RADAMO,,1.24177570093458e+19,7093834338386.63,117.2,low,,,,,PWR,78.50500390249296
300.0,0.31,0.6,1.56,0.005,0.45,0.1,19.19296846156259,12.93921865342278,W,82.54608479999999,3727,RADAMO,,,,RADAMO,,1.559439252336449e+19,8693980333034.781,141.2,low,,,,,PWR,81.04093031261553
300.0,0.31,0.6,1.56,0.005,0.45,0.1,19.45844142797877,13.91417489437371,W,82.54608479999999,3732,RADAMO,,,,RADAMO,,2.8737e+19,82068197395476.36,141.2,low,,,,,PWR,89.4082425366771
300.0,0.31,0.6,1.56,0.005,0.45,0.1,19.47200416352041,13.22884204841936,W,70.5374208,3733,RADAMO,,,,RADAMO,,2.964859813084112e+19,16937216869946.37,123.2,low,,,,,PWR,89.90628867591819
300.0,0.31,0.6,1.56,0.005,0.45,0.1,19.59304785624518,13.33929804810537,W,97.1049228,3738,RADAMO,,,,RADAMO,,3.91785046728972e+19,21842283923118.25,162.2,low,,,,,PWR,94.7047773603595
300.0,0.31,0.6,1.56,0.005,0.45,0.1,19.66740057777147,13.42423846267042,W,88.02262879999999,3739,RADAMO,,,,RADAMO,,4.649439252336447e+19,26560635546052.26,149.2,low,,,,,PWR,97.99408583839278
300.0,0.31,0.6,1.56,0.005,0.45,0.1,19.85851471041166,13.60476490227185,W,131.8303088,3747,RADAMO,,,,RADAMO,,7.219626168224299e+19,40249908949235.09,209.2,high,,,,,PWR,107.83478257753562
300.0,0.31,0.6,1.56,0.005,0.45,0.1,19.96436538479681,13.72120326969575,W,130.2923328,3749,RADAMO,,,,RADAMO,,9.212242990654205e+19,52626352417333.36,207.2,high,,,,,PWR,114.27588592139918
300.0,0.31,0.6,1.56,0.005,0.45,0.1,19.96436538479681,13.72120326969575,W,115.9488908,3750,RADAMO,,,,RADAMO,,9.212242990654205e+19,52626352417333.36,188.2,high,,,,,PWR,114.27588592139918
265.0,0.31,0.6,1.56,0.005,0.45,0.1,19.18211053397438,12.80222513533064,W,92.74512,3754,RADAMO,,,,RADAMO,,1.520934579439252e+19,6341983902256.91,156.0,low,,,,,PWR,111.5051496818335
300.0,0.13,0.64,1.55,0.008,0.25,0.18,18.26810972980848,12.99385948729226,P,13.19292,3763,RADAMO,,,,RADAMO,,1.854e+18,9859604339502.234,26.0,low,,,,,PWR,25.88003374035411
300.0,0.13,0.64,1.55,0.008,0.25,0.18,18.26810972980848,12.99385948729226,P,8.52363,3764,RADAMO,,,,RADAMO,,1.854e+18,9859604339502.234,17.0,low,,,,,PWR,25.88003374035411
300.0,0.13,0.64,1.55,0.008,0.25,0.18,18.26810972980848,12.99385948729226,P,16.89963,3765,RADAMO,,,,RADAMO,,1.854e+18,9859604339502.234,33.0,low,,,,,PWR,25.88003374035411
300.0,0.13,0.64,1.55,0.008,0.25,0.18,18.44420098886416,13.16995074634795,P,12.14592,3766,RADAMO,,,,RADAMO,,2.781e+18,14789406509253.35,24.0,low,,,,,PWR,27.73445640644174
300.0,0.13,0.64,1.55,0.008,0.25,0.18,18.44420098886416,13.16995074634795,P,12.66875,3767,RADAMO,,,,RADAMO,,2.781e+18,14789406509253.35,25.0,low,,,,,PWR,27.73445640644174
300.0,0.13,0.64,1.55,0.008,0.25,0.18,18.44420098886416,13.16995074634795,P,15.83387,3769,RADAMO,,,,RADAMO,,2.781e+18,14789406509253.35,31.0,low,,,,,PWR,27.73445640644174
300.0,0.13,0.64,1.55,0.008,0.25,0.18,18.60390183173167,13.05963529812661,P,15.83387,3771,RADAMO,,,,RADAMO,,4.017e+18,11471898560657.98,31.0,low,,,,,PWR,29.76475990906588
300.0,0.13,0.64,1.55,0.008,0.25,0.18,18.72040740080311,13.17614086719805,P,13.19292,3774,RADAMO,,,,RADAMO,,5.253e+18,15001713502398.9,26.0,low,,,,,PWR,31.494469881230806
300.0,0.13,0.64,1.55,0.008,0.25,0.18,18.72040740080311,13.17614086719805,P,17.43452,3777,RADAMO,,,,RADAMO,,5.253e+18,15001713502398.9,34.0,low,,,,,PWR,31.494469881230806
300.0,0.13,0.64,1.55,0.008,0.25,0.18,19.434441151575,13.89017461796995,P,35.25852,3781,RADAMO,,,,RADAMO,,2.7192e+19,77655928718300.22,66.0,low,,,,,PWR,48.93793267572832
300.0,0.13,0.64,1.55,0.008,0.25,0.18,19.7152677611507,13.86475630680357,P,68.448,3785,RADAMO,,,,RADAMO,,5.1912e+19,73241344281723.53,120.0,low,,,,,PWR,60.76238399064693
300.0,0.13,0.64,1.55,0.008,0.25,0.18,20.02987056400395,13.7867084489029,P,92.04675,3790,RADAMO,,,,RADAMO,,1.0712e+20,61193944587260.79,155.0,high,,,,,PWR,79.4115801144807
265.0,0.13,0.64,1.55,0.008,0.25,0.18,19.83654297687183,13.45665757822808,P,131.67627,3794,RADAMO,,,,RADAMO,,6.863457943925233e+19,28619205837399.86,209.0,high,,,,,PWR,134.00107232886748
300.0,0.12,1.01,1.3,0.021,0.19,0.05,18.42781057267599,13.15356033015978,W,-7.4340325,3805,RADAMO,,,,RADAMO,,2.678000000000001e+18,14241650712614.34,-15.5,low,,,,,PWR,39.416213072316886
300.0,0.12,1.01,1.3,0.021,0.19,0.05,18.42781057267599,13.15356033015978,W,11.3641875,3807,RADAMO,,,,RADAMO,,2.678000000000001e+18,14241650712614.34,22.5,low,,,,,PWR,39.416213072316886
300.0,0.12,1.01,1.3,0.021,0.19,0.05,18.56913972547246,13.0248731918674,W,21.4889075,3811,RADAMO,,,,RADAMO,,3.708e+18,10589444825222.76,41.5,low,,,,,PWR,41.171471832332564
300.0,0.12,1.01,1.3,0.021,0.19,0.05,19.40553417796484,13.86126764435978,W,49.8324675,3820,RADAMO,,,,RADAMO,,2.5441e+19,72655357550833.92,90.5,low,,,,,PWR,59.7863412481282
300.0,0.05,0.75,1.43,0.008,0.28,0.2,18.65628990119136,13.1120233675863,F,16.36608,3842,RADAMO,,,,RADAMO,,4.532e+18,12942654786383.37,32.0,low,,,,,PWR,9.42302108530622
300.0,0.05,0.75,1.43,0.008,0.28,0.2,19.07353506505878,13.79928482254257,F,18.50832,3844,RADAMO,,,,RADAMO,,1.1845e+19,62991916613486.48,36.0,low,,,,,PWR,15.233957682087949
300.0,0.05,0.75,1.43,0.008,0.28,0.2,19.07353506505878,13.79928482254257,F,7.50075,3845,RADAMO,,,,RADAMO,,1.1845e+19,62991916613486.48,15.0,low,,,,,PWR,15.233957682087949
300.0,0.05,0.75,1.43,0.008,0.28,0.2,19.37456506072277,13.83029852711771,F,20.672,3848,RADAMO,,,,RADAMO,,2.369e+19,67654786383367.59,40.0,low,,,,,PWR,21.544069562626575
300.0,0.05,0.75,1.43,0.008,0.28,0.2,20.07729521393209,13.83413309883104,F,58.83674999999999,3855,RADAMO,,,,RADAMO,,1.1948e+20,68254784347329.34,105.0,high,,,,,PWR,48.383002883710404
265.0,0.05,0.75,1.43,0.008,0.28,0.2,19.66650048525881,13.28661508661506,F,45.28563,3860,RADAMO,,,,RADAMO,,4.63981308411215e+19,19347064815745.77,83.0,low,,,,,PWR,71.33823316650683
300.0,0.07,0.83,1.57,0.015,0.22,0.07,18.62562108142491,13.08135454781985,W,22.30883,3876,RADAMO,,,,RADAMO,,4.223e+18,12060201050948.14,43.0,low,,,,,PWR,12.81035907720903
300.0,0.07,0.83,1.57,0.015,0.22,0.07,19.03814308996994,13.76389284745373,W,14.77347,3882,RADAMO,,,,RADAMO,,1.0918e+19,58062114443735.38,29.0,low,,,,,PWR,20.597869749448673
300.0,0.07,0.83,1.57,0.015,0.22,0.07,19.33711968000286,13.79285314639781,W,25.61867,3886,RADAMO,,,,RADAMO,,2.1733e+19,62065912725611.14,49.0,low,,,,,PWR,29.06100321987278
265.0,0.07,0.83,1.57,0.015,0.22,0.07,19.75723989200116,13.37735449335741,W,75.68787,3898,RADAMO,,,,RADAMO,,5.717943925233645e+19,23842648341396.23,131.0,low,,,,,PWR,111.5315152747392
300.0,0.11,0.8,1.29,0.007,0.2,0.19,18.31386722036915,13.03961697785294,F,0.98268,3908,RADAMO,,,,RADAMO,,2.06e+18,10955115932780.26,2.0,low,,,,,PWR,29.58772180238021
300.0,0.11,0.8,1.29,0.007,0.2,0.19,18.31386722036915,13.03961697785294,F,2.46675,3909,RADAMO,,,,RADAMO,,2.06e+18,10955115932780.26,5.0,low,,,,,PWR,29.58772180238021
300.0,0.11,0.8,1.29,0.007,0.2,0.19,18.58103894877217,13.03677241516711,F,19.04723,3914,RADAMO,,,,RADAMO,,3.811e+18,10883596070367.83,37.0,low,,,,,PWR,31.925543567041583
300.0,0.11,0.8,1.29,0.007,0.2,0.19,18.99510845774474,13.72085821522853,F,20.12907,3918,RADAMO,,,,RADAMO,,9.888e+18,52584556477345.24,39.0,low,,,,,PWR,37.2449109497007
300.0,0.11,0.8,1.29,0.007,0.2,0.19,20.02143739646709,13.77827528136604,F,87.88467,3932,RADAMO,,,,RADAMO,,1.0506e+20,60017137960582.69,149.0,high,,,,,PWR,68.43686913235061
265.0,0.11,0.8,1.29,0.007,0.2,0.19,20.09873103841586,13.71884563977212,F,223.57308,3937,RADAMO,,,,RADAMO,,1.255252336448598e+20,52341436762930.45,318.0,high,,,,,PWR,139.06682802034686
265.0,0.11,0.8,1.29,0.007,0.2,0.19,20.09873103841586,13.71884563977212,F,231.87243,3938,RADAMO,,,,RADAMO,,1.255252336448598e+20,52341436762930.45,327.0,high,,,,,PWR,139.06682802034686
265.0,0.11,0.8,1.29,0.007,0.2,0.19,20.24471631581246,13.86483091716871,F,274.99728,3940,RADAMO,,,,RADAMO,,1.756775700934579e+20,73253927984929.5,372.0,high,,,,,PWR,160.1815516806846
300.0,0.23,0.6,1.6,0.006,0.44,0.09,19.26448681426769,13.01073700612788,W,67.36519444444443,3952,RADAMO,,,,RADAMO,,1.838598130841121e+19,10250310145738.54,118.3333333333333,low,,,,,PWR,68.89283161093775
300.0,0.23,0.6,1.6,0.006,0.44,0.09,19.57673951404042,13.33357739893937,W,70.62477777777777,3956,RADAMO,,,,RADAMO,,3.773457943925233e+19,21556457834477.2,123.3333333333333,low,,,,,PWR,79.95439091064355
300.0,0.23,0.6,1.6,0.006,0.44,0.09,19.66197182606007,13.40822201792026,W,79.25647444444444,3958,RADAMO,,,,RADAMO,,4.591682242990654e+19,25598942091713.52,136.3333333333333,low,,,,,PWR,83.71752052170987
300.0,0.23,0.6,1.6,0.006,0.44,0.09,19.91338300710455,13.6702208920035,W,100.0400744444444,3964,RADAMO,,,,RADAMO,,8.191869158878505e+19,46797310247806.37,166.3333333333333,high,,,,,PWR,97.19844637165308
300.0,0.23,0.6,1.6,0.006,0.44,0.09,20.0091688309213,13.76600671582025,W,112.3527777777778,3966,RADAMO,,,,RADAMO,,1.021336448598131e+20,58345412659133.44,183.3333333333333,high,,,,,PWR,103.43914502772805
265.0,0.23,0.6,1.6,0.006,0.44,0.09,18.68242345135598,12.30253805271223,W,41.70243,3968,RADAMO,,,,RADAMO,,4.813084112149533e+18,2006956931093.959,77.0,low,,,,,PWR,73.81943253749041
265.0,0.23,0.6,1.6,0.006,0.44,0.09,20.16070128327559,13.78081588463184,W,224.48987,3974,RADAMO,,,,RADAMO,,1.447775700934579e+20,60369264487306.28,319.0,high,,,,,PWR,211.14291256846099
300.0,0.065,0.69,1.37,0.013,0.04,0.14,19.51851393987789,13.97994020607103,F,31.812,3976,RADAMO,,,,RADAMO,,3.3e+19,95486111111111.11,60.0,low,,,,,PWR,25.652110576516392
290.0,0.21,0.75,0.0,0.02,0.0,0.0,19.3654879848909,12.47712125471966,F,118.0,3979,Plotter-15 MTR,,,,Bellmann 90,,2.32e+19,3000000000000.0,,low,,,,,PWR,83.93094522132512
290.0,0.11,0.95,0.0,0.009,0.0,0.0,19.33041377334919,12.67209785793572,F,50.0,3989,Plotter-15 MTR,,,,Bellmann 90,,2.14e+19,4700000000000.0,,low,,,,,PWR,55.35142241493079
290.0,0.11,0.95,0.0,0.009,0.0,0.0,19.89097959698969,12.61278385671974,F,122.0,3990,Plotter-15 MTR,,,,Bellmann 90,,7.78e+19,4100000000000.0,,high,,,,,PWR,80.46423619573795
290.0,0.25,0.64,0.0,0.02,0.0,0.0,19.40654018043395,12.51851393987789,F,83.0,3999,Plotter-15 MTR,,,,Bellmann 90,,2.55e+19,3300000000000.0,,low,,,,,PWR,88.09216357437057
290.0,0.25,0.64,0.0,0.02,0.0,0.0,19.45178643552429,12.56820172406699,F,81.0,4002,Plotter-15 MTR,,,,Bellmann 90,,2.83e+19,3700000000000.0,,low,,,,,PWR,89.73163416578079
290.0,0.25,0.64,0.0,0.02,0.0,0.0,19.89320675305985,12.44715803134222,F,120.0,4004,Plotter-15 MTR,,,,Bellmann 90,,7.82e+19,2800000000000.0,,high,,,,,PWR,110.9982244229608
290.0,0.17,0.63,0.0,0.015,0.0,0.0,19.35793484700045,12.63346845557959,F,73.0,4009,Plotter-15 MTR,,,,Bellmann 90,,2.28e+19,4300000000000.0,,low,,,,,PWR,66.13025115707636
290.0,0.12,0.56,0.0,0.011,0.0,0.0,19.2380461031288,12.51851393987789,P,38.0,4015,Plotter-15 MTR,,,,Bellmann 90,,1.73e+19,3300000000000.0,,low,,,,,PWR,46.59674915141196
290.0,0.12,0.56,0.0,0.011,0.0,0.0,19.42813479402879,12.66275783168157,P,50.0,4018,Plotter-15 MTR,,,,Bellmann 90,,2.68e+19,4600000000000.0,,low,,,,,PWR,54.51540659546029
290.0,0.04,0.73,0.0,0.007,0.0,0.0,19.13033376849501,12.39794000867204,F,14.0,4026,Plotter-15 MTR,,,,Bellmann 90,,1.35e+19,2500000000000.0,,low,,,,,PWR,21.810362065147558
290.0,0.04,0.73,0.0,0.007,0.0,0.0,19.2380461031288,12.50514997831991,F,16.0,4027,Plotter-15 MTR,,,,Bellmann 90,,1.73e+19,3200000000000.0,,low,,,,,PWR,24.689883602386654
290.0,0.15,0.79,0.0,0.015,0.0,0.0,19.47712125471966,13.3747483460101,W,40.0,4038,Plotter-15 MTR,,,,Bellmann 90,,3e+19,23700000000000.0,,low,,,,,PWR,75.84245810147726
290.0,0.15,0.79,0.0,0.015,0.0,0.0,19.8668778143375,12.7481880270062,W,87.0,4040,Plotter-15 MTR,,,,Bellmann 90,,7.36e+19,5600000000000.0,,high,,,,,PWR,99.9804372842645
290.0,0.42,1.23,0.0,0.017,0.0,0.0,19.32837960343874,12.60205999132796,W,203.0,4043,Plotter-15 MTR,,,,Bellmann 90,,2.13e+19,4000000000000.0,,low,,,,,PWR,152.7635930542718
277.0,0.13,0.56,1.26,0.011,0.0,0.0,19.17609125905568,12.79241948523457,P,60.0,4045,Plotter-15 MTR,,,,CRP-1,,1.5e+19,6200396825396.825,,low,,,,,PWR,58.297575661382226
285.0,0.03577777777777777,0.8011111111111112,1.237777777777778,0.009375,0.0,0.0,19.34242268082221,13.47712125471966,W,21.0,4060,Plotter-15 MTR,,,,CRP-2,,2.2e+19,30000000000000.0,,low,,,,,PWR,42.04896570367622
285.0,0.03577777777777777,0.8011111111111112,1.237777777777778,0.009375,0.0,0.0,19.54406804435028,13.47712125471966,W,46.0,4061,Plotter-15 MTR,,,,CRP-2,,3.5e+19,30000000000000.0,,low,,,,,PWR,53.03688385805969
285.0,0.03577777777777777,0.8011111111111112,1.237777777777778,0.009375,0.0,0.0,19.83884909073726,13.47712125471966,W,64.0,4062,Plotter-15 MTR,,,,CRP-2,,6.9e+19,30000000000000.0,,high,,,,,PWR,74.4677998306763
290.0,0.03577777777777777,0.8011111111111112,1.237777777777778,0.009375,0.0,0.0,18.95904139232109,12.60205999132796,W,25.0,4064,Plotter-15 MTR,,,,CRP-2,,9.1e+18,4000000000000.0,,low,,,,,PWR,23.714839491504257
250.0,0.066625,0.703125,1.348571428571429,0.0085,0.0,0.0,19.01703333929878,12.60205999132796,F,53.0,4100,Plotter-15 MTR,,,,CRP-2,,1.04e+19,4000000000000.0,,low,,,,,PWR,41.74627571858228
290.0,0.01525,0.6525,1.44,0.008,0.0,0.0,19.82607480270083,13.20411998265593,P,44.0,4107,Plotter-15 MTR,,,,CRP-2,,6.7e+19,16000000000000.0,,high,,,,,PWR,65.81916257661041
288.0,0.01525,0.6525,1.44,0.008,0.0,0.0,19.36172783601759,12.69897000433602,P,17.0,4108,Plotter-15 MTR,,,,CRP-2,,2.3e+19,5000000000000.0,,low,,,,,PWR,40.72893824318649
290.0,0.01525,0.6525,1.44,0.008,0.0,0.0,20.0,12.8750612633917,P,82.0,4112,Plotter-15 MTR,,,,CRP-2,,1e+20,7500000000000.0,,high,,,,,PWR,80.41090519981813
290.0,0.03222222222222222,0.6544444444444444,1.455555555555555,0.007222222222222223,0.0,0.0,19.50514997831991,12.8750612633917,P,52.0,4126,Plotter-15 MTR,,,,CRP-2,,3.2e+19,7500000000000.0,,low,,,,,PWR,45.42724577838872
286.0,0.05085714285714286,0.7221428571428572,1.498571428571429,0.01042857142857143,0.0,0.0,19.34830486304816,13.0,W,20.0,4130,Plotter-15 MTR,,,,CRP-2,,2.23e+19,10000000000000.0,,low,,,,,PWR,43.15951266709102
290.0,0.01,0.8175,0.9466666666666667,0.017,0.0,0.0,18.76342799356294,13.0,P,44.8,4139,Plotter-15 MTR,,,,CRP-3,,5.8e+18,10000000000000.0,,low,,,,,PWR,18.76696560170862
290.0,0.015,0.8025,0.9666666666666667,0.007,0.0,0.0,18.76342799356294,13.0,P,-2.8,4140,Plotter-15 MTR,,,,CRP-3,,5.8e+18,10000000000000.0,,low,,,,,PWR,18.705209275347002
290.0,0.03,0.9,1.18,0.009,0.0,0.0,19.29003461136252,13.0,W,17.7,4144,Plotter-15 MTR,,,,CRP-3,,1.95e+19,10000000000000.0,,low,,,,,PWR,34.543036432202506
290.0,0.1416666666666667,0.8177777777777777,1.391764705882353,0.01855555555555556,0.0,0.0,19.3654879848909,13.0,SRM,90.9,4165,Plotter-15 MTR,,,,CRP-3,,2.32e+19,10000000000000.0,,low,,,,,PWR,62.548711690954605
265.0,0.01090909090909091,0.7327272727272728,1.399,0.005090909090909091,0.0,0.0,19.19312459835446,13.0,F,30.0,4170,Plotter-15 MTR,,,,CRP-3,,1.56e+19,10000000000000.0,,low,,,,,PWR,40.715243614338796
290.0,0.15,0.1,1.45,0.006,0.0,0.0,19.36735592102602,13.0,P,47.8,4177,Plotter-15 MTR,,,,CRP-3,,2.33e+19,10000000000000.0,,low,,,,,PWR,50.137457649352974
290.0,0.15,0.4,1.45,0.006,0.0,0.0,18.76342799356294,13.0,P,37.7,4178,Plotter-15 MTR,,,,CRP-3,,5.8e+18,10000000000000.0,,low,,,,,PWR,35.590835227349764
290.0,0.2,0.18,1.36,0.012,0.0,0.0,19.41171227825338,13.47712125471966,P,68.0662,4188,Plotter-15 MTR,,,,Fabry 96,,2.58055e+19,30000000000000.0,,low,,,,,PWR,58.79694318560752
290.0,0.2,0.18,1.36,0.012,0.0,0.0,18.74891563593745,13.47712125471966,P,43.83950000000001,4191,Plotter-15 MTR,,,,Fabry 96,,5.60939e+18,30000000000000.0,,low,,,,,PWR,36.77856681518672
290.0,0.2,0.18,1.36,0.012,0.0,0.0,19.53233134085841,13.47712125471966,P,78.48779999999998,4203,Plotter-15 MTR,,,,Fabry 96,,3.40668e+19,30000000000000.0,,low,,,,,PWR,64.92502873353924
290.0,0.2,0.18,1.36,0.012,0.0,0.0,19.62520334907133,13.47712125471966,P,78.5157,4204,Plotter-15 MTR,,,,Fabry 96,,4.21894e+19,30000000000000.0,,low,,,,,PWR,70.25550809501341
290.0,0.2,0.18,1.36,0.012,0.0,0.0,19.77999092849926,13.47712125471966,P,92.0609,4208,Plotter-15 MTR,,,,Fabry 96,,6.02547e+19,30000000000000.0,,high,,,,,PWR,80.50346395121
290.0,0.2,0.18,1.36,0.012,0.0,0.0,19.79414633232992,13.47712125471966,P,89.2587,4210,Plotter-15 MTR,,,,Fabry 96,,6.2251e+19,30000000000000.0,,high,,,,,PWR,81.53464329417916
290.0,0.2,0.18,1.36,0.012,0.0,0.0,19.82008580743322,13.47712125471966,P,89.27189999999999,4214,Plotter-15 MTR,,,,Fabry 96,,6.60824e+19,30000000000000.0,,high,,,,,PWR,83.4682720079972
288.0,0.12,0.56,1.26,0.011,0.0,0.0,19.43136376415899,11.60210631854353,P,69.0,4222,Plotter-15 MTR,,,,Hawthorne 85,,2.7e+19,400042671218.2633,,low,,,,,PWR,57.91242165925595
290.0,0.23,0.61,1.41,0.018,0.0,0.0,20.01703333929878,13.0,P,173.0,4237,Plotter-15 MTR,,,,Ishino 90,,1.04e+20,10000000000000.0,,high,,,,,PWR,120.56639201654019
290.0,0.1,0.88,1.19,0.016,0.0,0.0,19.95904139232109,12.5910646070265,W,131.0,4248,Plotter-15 MTR,,,,JNES 07,,9.1e+19,3900000000000.0,,high,,,,,PWR,93.6909230941723
290.0,0.13,0.86,1.21,0.016,0.0,0.0,19.8750612633917,12.68124123737559,W,139.0,4250,Plotter-15 MTR,,,,JNES 07,,7.5e+19,4800000000000.0,,high,,,,,PWR,98.29351783584056
290.0,0.13,0.86,1.21,0.016,0.0,0.0,20.01703333929878,12.65321251377534,W,150.0,4251,Plotter-15 MTR,,,,JNES 07,,1.04e+20,4500000000000.0,,high,,,,,PWR,110.54124695347546
290.0,0.02,0.84,1.23,0.008,0.0,0.0,19.50514997831991,12.65321251377534,W,32.0,4252,Plotter-15 MTR,,,,JNES 07,,3.2e+19,4500000000000.0,,low,,,,,PWR,44.33184365620682
290.0,0.17,0.62,1.51,0.009,0.0,0.0,19.49136169383427,12.66275783168157,P,89.0,4262,Plotter-15 MTR,,,,JNES 07,,3.1e+19,4600000000000.0,,low,,,,,PWR,71.19726401989743
290.0,0.1,0.63,1.53,0.017,0.0,0.0,19.85125834871907,12.67209785793572,P,116.0,4269,Plotter-15 MTR,,,,JNES 07,,7.1e+19,4700000000000.0,,high,,,,,PWR,83.84205930111999
290.0,0.21,0.63,1.55,0.009,0.0,0.0,20.07188200730613,12.6232492903979,P,165.0,4273,Plotter-15 MTR,,,,JNES 07,,1.18e+20,4200000000000.0,,high,,,,,PWR,122.9966778358497
315.0,0.27,1.01,1.75,0.012,0.0,0.0,19.66178713805163,12.48472414729013,W,126.218,4279,Plotter-15 MTR,,,,Leitz 93,,4.58973e+19,3052981321839.081,,low,,,,,PWR,100.13432284181779
315.0,0.27,1.01,1.75,0.012,0.0,0.0,19.78229772450824,12.60523473374675,W,151.618,4280,Plotter-15 MTR,,,,Leitz 93,,6.05756e+19,4029347594721.158,,high,,,,,PWR,103.03076018348126
