Repository: uw-cmg/RPV_model_benchmarking

# RPV model benchmarking
Benchmarking and analysis of different models of reactor pressure vessel steel embrittlement

## Run example notebooks in Google Colab:

Make predictions with models, conduct benchmarking and analysis such as embrittlement curves

## Citations

The raw data required to reproduce findings in this repo are available in the data_files folder. The original versions of the data are available online: the UCSB dataset is available on Figshare: 10.6084/m9.figshare.23304227, and the PLOTTER dataset is available online: https://www.astm.org/adje090015-ea.html.

If you find any of the models useful, please cite their respective original reference:

File: model_files/EONY/5fold/eony_5fold_split_4.csv (part 4 of 4)
temperature_C,wt_percent_Cu,wt_percent_Ni,wt_percent_Mn,wt_percent_P,wt_percent_Si,wt_percent_C,log(fluence_n_cm2),log(flux_n_cm2_sec),Product Form,Measured DT41J  [C],index,datatype,Short Plant ID,Matl / PF ID,alloy,PLOTTER-15 Set Name,Nation,fluence_n_cm2,flux_n_cm2_sec,delta_sigma_y_MPa,fluence_group,Measured Unirradiated Value  [C],Un-Irradiated YS  [MPa],YS(u) Known?,Unirradiated T Known?,Reactor Type,EONY Preds
290.0,0.3,0.69,1.65,0.016,0.63,0.1,17.77815125,11.8573325,W,31.812,3233,IVAR,,,63W,,,6e+17,720000000000.0,60.0,low,,,NO,NO,PWR,71.16662536143022
290.0,0.3,0.69,1.65,0.016,0.63,0.1,18.2787536,11.92427929,W,61.37027,3235,IVAR,,,63W,,,1.9e+18,840000000000.0,109.0,low,,,NO,NO,PWR,77.06611554988682
290.0,0.3,0.69,1.65,0.016,0.63,0.1,19.13353891,11.8920946,W,96.96348,3238,IVAR,,,63W,,,1.36e+19,780000000000.0,162.0,low,,,NO,NO,PWR,98.5953520021354
290.0,0.3,0.69,1.65,0.016,0.63,0.1,18.39794001,11.50514998,W,67.79787,3243,IVAR,,,63W,,,2.5e+18,320000000000.0,119.0,low,,,NO,NO,PWR,78.99896087923078
270.0,0.3,0.69,1.65,0.016,0.63,0.1,18.41497335,10.90308999,W,93.44483,3256,IVAR,,,63W,,,2.6e+18,80000000000.0,157.0,low,,,NO,NO,PWR,87.55765791878774
310.0,0.3,0.69,1.65,0.016,0.63,0.1,19.20411998,11.53147892,W,77.69051999999999,3261,IVAR,,,63W,,,1.6e+19,340000000000.0,134.0,low,,,NO,NO,PWR,80.96794519636921
310.0,0.3,0.69,1.65,0.016,0.63,0.1,18.5797836,11.04139269,W,63.28447999999999,3263,IVAR,,,63W,,,3.8e+18,110000000000.0,112.0,low,,,NO,NO,PWR,72.48809615376803
290.0,0.22,0.6,1.45,0.015,0.48,0.08,17.84509804,11.92427929,W,23.40675,3265,IVAR,,,65W,,,7e+17,840000000000.0,45.0,low,,,NO,NO,PWR,50.98783532857404
290.0,0.22,0.6,1.45,0.015,0.48,0.08,18.0,11.50514998,W,34.10432,3273,IVAR,,,65W,,,1e+18,320000000000.0,64.0,low,,,NO,NO,PWR,52.46360093867299
290.0,0.22,0.6,1.45,0.015,0.48,0.08,18.39794001,11.50514998,W,44.08587,3274,IVAR,,,65W,,,2.5e+18,320000000000.0,81.0,low,,,NO,NO,PWR,57.61202019310624
290.0,0.22,0.6,1.45,0.015,0.48,0.08,18.92941893,11.41497335,W,71.06192,3276,IVAR,,,65W,,,8.5e+18,260000000000.0,124.0,low,,,NO,NO,PWR,69.1803040242094
290.0,0.22,0.6,1.45,0.015,0.48,0.08,17.36172784,10.84509804,W,18.50832,3278,IVAR,,,65W,,,2.3e+17,70000000000.0,36.0,low,,,NO,NO,PWR,47.664424554030305
290.0,0.22,0.6,1.45,0.015,0.48,0.08,18.0,11.04139269,W,39.34043,3280,IVAR,,,65W,,,1e+18,110000000000.0,73.0,low,,,NO,NO,PWR,52.46360093867299
270.0,0.22,0.6,1.45,0.015,0.48,0.08,18.41497335,10.90308999,W,61.37027,3287,IVAR,,,65W,,,2.6e+18,80000000000.0,109.0,low,,,NO,NO,PWR,65.63399053298355
270.0,0.22,0.6,1.45,0.015,0.48,0.08,18.61278386,11.07918125,W,58.20672,3288,IVAR,,,65W,,,4.1e+18,120000000000.0,104.0,low,,,NO,NO,PWR,71.2128664609731
310.0,0.22,0.6,1.45,0.015,0.48,0.08,19.20411998,11.53147892,W,48.91707,3292,IVAR,,,65W,,,1.6e+19,340000000000.0,89.0,low,,,NO,NO,PWR,59.26054017045525
290.0,0.18,0.61,1.27,0.009,0.5,0.08,17.84509804,11.92427929,W,20.672,3296,IVAR,,,67W,,,7e+17,840000000000.0,40.0,low,,,NO,NO,PWR,39.091949727951324
290.0,0.18,0.61,1.27,0.009,0.5,0.08,17.30103,11.41497335,W,10.068,3302,IVAR,,,67W,,,2e+17,260000000000.0,20.0,low,,,NO,NO,PWR,35.762332871474214
290.0,0.18,0.61,1.27,0.009,0.5,0.08,17.36172784,10.84509804,W,13.71843,3309,IVAR,,,67W,,,2.3e+17,70000000000.0,27.0,low,,,NO,NO,PWR,36.04683193947076
290.0,0.18,0.61,1.27,0.009,0.5,0.08,18.0,11.04139269,W,27.85203,3311,IVAR,,,67W,,,1e+18,110000000000.0,53.0,low,,,NO,NO,PWR,40.45190044142256
270.0,0.18,0.61,1.27,0.009,0.5,0.08,18.5797836,11.96378783,W,34.68075,3314,IVAR,,,67W,,,3.8e+18,920000000000.0,65.0,low,,,NO,NO,PWR,56.953450560986816
270.0,0.18,0.61,1.27,0.009,0.5,0.08,18.61278386,11.07918125,W,53.83403,3319,IVAR,,,67W,,,4.1e+18,120000000000.0,97.0,low,,,NO,NO,PWR,57.9019731818396
310.0,0.18,0.61,1.27,0.009,0.5,0.08,18.60205999,11.36172784,W,28.97675,3322,IVAR,,,67W,,,4e+18,230000000000.0,55.0,low,,,NO,NO,PWR,39.62365580815487
290.0,0.31,0.6,1.56,0.005,0.45,0.1,19.13353891,11.8920946,W,91.34971999999999,3331,IVAR,,,73W,,,1.36e+19,780000000000.0,154.0,low,,,NO,NO,PWR,84.91837155660562
290.0,0.31,0.6,1.56,0.005,0.45,0.1,19.52113808,11.98677173,W,99.09075,3333,IVAR,,,73W,,,3.32e+19,970000000000.0,165.0,low,,,NO,NO,PWR,101.59463380074506
290.0,0.31,0.6,1.56,0.005,0.45,0.1,17.60205999,11.43136376,W,34.10432,3335,IVAR,,,73W,,,4e+17,270000000000.0,64.0,low,,,NO,NO,PWR,59.56707525687845
290.0,0.31,0.6,1.56,0.005,0.45,0.1,18.92941893,11.41497335,W,100.51563,3339,IVAR,,,73W,,,8.5e+18,260000000000.0,167.0,low,,,NO,NO,PWR,78.66030927842397
310.0,0.31,0.6,1.56,0.005,0.45,0.1,18.5797836,11.04139269,W,49.527,3357,IVAR,,,73W,,,3.8e+18,110000000000.0,90.0,low,,,NO,NO,PWR,61.96823831912435
290.0,0.27,0.57,1.61,0.017,0.62,0.08,18.2787536,11.92427929,W,39.92892,3359,IVAR,,,Midland,,,1.9e+18,840000000000.0,74.0,low,,,NO,NO,PWR,67.0248383738843
290.0,0.27,0.57,1.61,0.017,0.62,0.08,19.23044892,11.84509804,W,82.41027,3362,IVAR,,,Midland,,,1.7e+19,700000000000.0,141.0,low,,,NO,NO,PWR,92.3262951754239
290.0,0.27,0.57,1.61,0.017,0.62,0.08,17.60205999,11.43136376,W,22.30883,3363,IVAR,,,Midland,,,4e+17,270000000000.0,43.0,low,,,NO,NO,PWR,59.80739678232059
290.0,0.14,0.67,1.55,0.009,0.2,0.23,18.53147892,11.8920946,P,56.32467,3373,IVAR,,,HSST-02,,,3.4e+18,780000000000.0,101.0,low,,,NO,NO,PWR,35.45641527790864
290.0,0.14,0.67,1.55,0.009,0.2,0.23,18.8920946,12.0,P,53.83403,3374,IVAR,,,HSST-02,,,7.8e+18,1000000000000.0,97.0,low,,,NO,NO,PWR,43.37869571829847
290.0,0.14,0.67,1.55,0.009,0.2,0.23,18.0,11.50514998,P,28.41372,3379,IVAR,,,HSST-02,,,1e+18,320000000000.0,54.0,low,,,NO,NO,PWR,28.346679391774842
290.0,0.14,0.67,1.55,0.009,0.2,0.23,18.68124124,11.50514998,P,63.92523,3381,IVAR,,,HSST-02,,,4.8e+18,320000000000.0,113.0,low,,,NO,NO,PWR,38.358644098025806
290.0,0.14,0.67,1.55,0.009,0.2,0.23,17.36172784,10.84509804,P,20.12907,3384,IVAR,,,HSST-02,,,2.3e+17,70000000000.0,39.0,low,,,NO,NO,PWR,23.86645264946348
290.0,0.14,0.67,1.55,0.009,0.2,0.23,18.60205999,10.90308999,P,63.28447999999999,3388,IVAR,,,HSST-02,,,4e+18,80000000000.0,112.0,low,,,NO,NO,PWR,36.76297196529915
270.0,0.14,0.67,1.55,0.009,0.2,0.23,19.23299611,11.5563025,P,117.287,3392,IVAR,,,HSST-02,,,1.71e+19,360000000000.0,190.0,low,,,NO,NO,PWR,73.98440065314146
290.0,0.14,0.2,1.2,0.015,0.28,0.21,18.8920946,12.0,P,11.62443,3405,IVAR,,,A302B,,,7.8e+18,1000000000000.0,23.0,low,,,NO,NO,PWR,31.767983127281216
290.0,0.14,0.2,1.2,0.015,0.28,0.21,19.52113808,11.98677173,P,27.85203,3407,IVAR,,,A302B,,,3.32e+19,970000000000.0,53.0,low,,,NO,NO,PWR,55.756301779443355
290.0,0.14,0.2,1.2,0.015,0.28,0.21,17.30103,11.41497335,P,13.19292,3408,IVAR,,,A302B,,,2e+17,260000000000.0,26.0,low,,,NO,NO,PWR,12.672235789384766
290.0,0.14,0.2,1.2,0.015,0.28,0.21,17.60205999,11.43136376,P,13.71843,3409,IVAR,,,A302B,,,4e+17,270000000000.0,27.0,low,,,NO,NO,PWR,14.203792571314455
290.0,0.14,0.2,1.2,0.015,0.28,0.21,19.19589965,11.47712125,P,35.25852,3414,IVAR,,,A302B,,,1.57e+19,300000000000.0,66.0,low,,,NO,NO,PWR,41.223833557887374
280.0,0.14,0.2,1.2,0.015,0.28,0.21,18.92427929,11.32221929,P,32.95548,3429,IVAR,,,A302B,,,8.4e+18,210000000000.0,62.0,low,,,NO,NO,PWR,39.28548592843963
290.0,0.14,0.82,1.4,0.019,0.25,0.18,17.77815125,11.8573325,SRM,14.24528,3430,IVAR,,,JRQ,,,6e+17,720000000000.0,28.0,low,,,NO,NO,PWR,29.567826512300346
270.0,0.14,0.82,1.4,0.019,0.25,0.18,18.61278386,11.07918125,SRM,48.91707,3450,IVAR,,,JRQ,,,4.1e+18,120000000000.0,89.0,low,,,NO,NO,PWR,51.8010112453647
310.0,0.14,0.82,1.4,0.019,0.25,0.18,18.60205999,11.36172784,SRM,22.30883,3453,IVAR,,,JRQ,,,4e+18,230000000000.0,43.0,low,,,NO,NO,PWR,30.609104385356947
310.0,0.14,0.82,1.4,0.019,0.25,0.18,18.38021124,10.90308999,SRM,16.36608,3455,IVAR,,,JRQ,,,2.4e+18,80000000000.0,32.0,low,,,NO,NO,PWR,28.770347104539336
290.0,0.24,1.71,1.21,0.008,0.6,0.04,17.84509804,11.92427929,W,32.38307,3458,IVAR,,,RR-WG,,,7e+17,840000000000.0,61.0,low,,,NO,NO,PWR,130.37286336561166
290.0,0.24,1.71,1.21,0.008,0.6,0.04,18.2787536,11.92427929,W,48.91707,3459,IVAR,,,RR-WG,,,1.9e+18,840000000000.0,89.0,low,,,NO,NO,PWR,135.4855932969572
290.0,0.24,1.71,1.21,0.008,0.6,0.04,19.13353891,11.8920946,W,122.53203,3462,IVAR,,,RR-WG,,,1.36e+19,780000000000.0,197.0,low,,,NO,NO,PWR,155.20031452309303
290.0,0.24,1.71,1.21,0.008,0.6,0.04,17.60205999,11.43136376,W,24.51003,3464,IVAR,,,RR-WG,,,4e+17,270000000000.0,47.0,low,,,NO,NO,PWR,128.277611042103
290.0,0.24,1.71,1.21,0.008,0.6,0.04,17.47712125,11.04139269,W,28.41372,3469,IVAR,,,RR-WG,,,3e+17,110000000000.0,54.0,low,,,NO,NO,PWR,127.35708081348811
290.0,0.56,1.66,1.36,0.01,0.38,0.04,19.19589965,11.47712125,W,267.13232,3492,IVAR,,,RR-WV,,,1.57e+19,300000000000.0,364.0,low,,,NO,NO,PWR,176.72758189553267
290.0,0.56,1.66,1.36,0.01,0.38,0.04,17.36172784,10.84509804,W,47.09532,3493,IVAR,,,RR-WV,,,2.3e+17,70000000000.0,86.0,low,,,NO,NO,PWR,144.5611528739837
290.0,0.56,1.66,1.36,0.01,0.38,0.04,18.60205999,10.90308999,W,224.48987,3494,IVAR,,,RR-WV,,,4e+18,80000000000.0,319.0,low,,,NO,NO,PWR,159.65227518472616
270.0,0.56,1.66,1.36,0.01,0.38,0.04,19.18184359,11.96378783,W,269.09052,3495,IVAR,,,RR-WV,,,1.52e+19,920000000000.0,366.0,low,,,NO,NO,PWR,194.00045304404225
290.0,0.4,0.6,1.36,0.006,0.51,0.12,18.2787536,11.92427929,W,62.64507,3499,IVAR,,,EPRI-C,,,1.9e+18,840000000000.0,111.0,low,,,NO,NO,PWR,65.88580788555522
290.0,0.4,0.6,1.36,0.006,0.51,0.12,19.52113808,11.98677173,W,89.26666999999999,3503,IVAR,,,EPRI-C,,,3.32e+19,970000000000.0,151.0,low,,,NO,NO,PWR,101.09081036166147
290.0,0.4,0.6,1.36,0.006,0.51,0.12,18.39794001,11.50514998,W,74.35947,3507,IVAR,,,EPRI-C,,,2.5e+18,320000000000.0,129.0,low,,,NO,NO,PWR,67.5644790399871
290.0,0.4,0.6,1.36,0.006,0.51,0.12,19.19589965,11.47712125,W,85.13674999999999,3510,IVAR,,,EPRI-C,,,1.57e+19,300000000000.0,145.0,low,,,NO,NO,PWR,86.78788547128985
310.0,0.4,0.6,1.36,0.006,0.51,0.12,18.60205999,11.99122608,W,65.85552,3522,IVAR,,,EPRI-C,,,4e+18,980000000000.0,116.0,low,,,NO,NO,PWR,62.08254454770601
310.0,0.4,0.6,1.36,0.006,0.51,0.12,19.20411998,11.53147892,W,63.92523,3525,IVAR,,,EPRI-C,,,1.6e+19,340000000000.0,113.0,low,,,NO,NO,PWR,69.25743339246277
290.0,0.06,0.8,1.3,0.005,0.01,0.0,18.53147892,11.8920946,F,19.04723,3537,IVAR,,,A508,,,3.4e+18,780000000000.0,37.0,low,,,NO,NO,PWR,11.839579985591419
290.0,0.06,0.8,1.3,0.005,0.01,0.0,19.13353891,11.8920946,F,24.51003,3538,IVAR,,,A508,,,1.36e+19,780000000000.0,47.0,low,,,NO,NO,PWR,23.679159971182838
290.0,0.06,0.8,1.3,0.005,0.01,0.0,18.0,11.50514998,F,17.97075,3542,IVAR,,,A508,,,1e+18,320000000000.0,35.0,low,,,NO,NO,PWR,6.420913766637362
290.0,0.06,0.8,1.3,0.005,0.01,0.0,17.36172784,10.84509804,F,5.47107,3545,IVAR,,,A508,,,2.3e+17,70000000000.0,11.0,low,,,NO,NO,PWR,3.0793620650512072
290.0,0.06,0.8,1.3,0.005,0.01,0.0,17.47712125,11.04139269,F,13.71843,3546,IVAR,,,A508,,,3e+17,110000000000.0,27.0,low,,,NO,NO,PWR,3.5168793097827455
270.0,0.06,0.8,1.3,0.005,0.01,0.0,19.18184359,11.96378783,F,27.29168,3549,IVAR,,,A508,,,1.52e+19,920000000000.0,52.0,low,,,NO,NO,PWR,39.330346806702785
270.0,0.06,0.8,1.3,0.005,0.01,0.0,19.23299611,11.5563025,F,28.97675,3550,IVAR,,,A508,,,1.71e+19,360000000000.0,55.0,low,,,NO,NO,PWR,41.71613240015731
270.0,0.06,0.8,1.3,0.005,0.01,0.0,18.41497335,10.90308999,F,21.76188,3551,IVAR,,,A508,,,2.6e+18,80000000000.0,42.0,low,,,NO,NO,PWR,16.26644525717771
290.0,0.02,1.68,1.5,0.007,0.17,0.15,20.13987908640124,12.56584781867352,PCE,161.290671875,3558,ATR2,,,C6,,,1.38e+20,3680000000000.0,246.25,high,,,NO,NO,PWR,100.22719722140457
290.0,0.41,0.86,1.44,0.005,0.23,0.14,20.13987908640124,12.56584781867352,PCE,199.616723163,3569,ATR2,,,LC,,,1.38e+20,3680000000000.0,291.33,high,,,NO,NO,PWR,217.16392258845846
290.0,0.38,1.25,1.38,0.005,0.23,0.19,20.13987908640124,12.56584781867352,PCE,258.222600363,3570,ATR2,,,LD,,,1.38e+20,3680000000000.0,354.83,high,,,NO,NO,PWR,266.92567223940347
290.0,0.17,0.805,1.34,0.005,0.13,0.13,20.13987908640124,12.56584781867352,PCE,153.76323,3571,ATR2,,,LJ,,,1.38e+20,3680000000000.0,237.0,high,,,NO,NO,PWR,156.9599514036504
290.0,0.11,0.74,1.39,0.005,0.24,0.16,20.13987908640124,12.56584781867352,PCE,116.9148675,3573,ATR2,,,LH,,,1.38e+20,3680000000000.0,189.5,high,,,NO,NO,PWR,121.61184225180014
290.0,0.28,0.69,1.63,0.018,0.54,0.09,20.13987908640124,12.56584781867352,W,175.21323,3576,ATR2,,,WB,,,1.38e+20,3680000000000.0,263.0,high,,,NO,NO,PWR,173.86659868545465
290.0,0.24,0.54,1.7,0.014,0.56,0.09,20.13987908640124,12.56584781867352,W,172.683616067,3582,ATR2,,,QC1,,,1.38e+20,3680000000000.0,259.99,high,,,NO,NO,PWR,150.74713409500077
290.0,0.14,0.19,1.06,0.016,0.27,0.13,20.13987908640124,12.56584781867352,W,99.325485963,3586,ATR2,,,F1W,,,1.38e+20,3680000000000.0,165.33,high,,,NO,NO,PWR,103.27214495022787
290.0,0.05,0.56,1.32,0.01,0.24,0.24,20.13987908640124,12.56584781867352,P,89.052108987,3589,ATR2,,,BV,,,1.38e+20,3680000000000.0,150.69,high,,,NO,NO,PWR,94.05967758603039
290.0,0.29,0.6,1.44,0.014,0.5,0.098,20.13987908640124,12.56584781867352,W,182.089323507,3593,ATR2,,,TP,,,1.38e+20,3680000000000.0,271.11,high,,,NO,NO,PWR,156.2080099426222
290.0,0.06,0.3,0.26,0.005,0.21,0.21,20.13987908640124,12.56584781867352,P,55.8872603,3596,ATR2,,,R1,,,1.38e+20,3680000000000.0,100.3,high,,,NO,NO,PWR,88.83557486267065
290.0,0.06,1.66,0.26,0.008,0.2,0.23,20.13987908640124,12.56584781867352,P,151.7484675,3597,ATR2,,,R19,,,1.38e+20,3680000000000.0,234.5,high,,,NO,NO,PWR,88.84378834558319
290.0,0.41,0.86,1.44,0.005,0.23,0.14,20.13987908640124,12.56584781867352,PCE,202.85675,3605,ATR2,,,LO,,,1.38e+20,3680000000000.0,295.0,high,,,NO,NO,PWR,217.16392258845846
300.0,0.08,0.84,1.11,0.015,0.15,0.0,19.63548374681491,13.84509804001426,W,34.68075,3615,Plotter-15 MTR,,,,Gerard 06,,4.32e+19,70000000000000.0,65.0,low,,,,,PWR,45.188840014624255
300.0,0.08,0.84,1.11,0.015,0.15,0.0,20.23044892137827,13.84509804001426,W,93.44483,3617,Plotter-15 MTR,,,,Gerard 06,,1.7e+20,70000000000000.0,157.0,high,,,,,PWR,81.71432201819849
300.0,0.04,0.76,1.39,0.008,0.27,0.0,20.23044892137827,13.84509804001426,F,85.82172,3619,Plotter-15 MTR,,,,Gerard 06,,1.7e+20,70000000000000.0,146.0,high,,,,,PWR,61.4228897160434
300.0,0.04,0.76,1.39,0.008,0.27,0.0,20.23044892137827,13.84509804001426,F,89.95968,3620,Plotter-15 MTR,,,,Gerard 06,,1.7e+20,70000000000000.0,152.0,high,,,,,PWR,61.4228897160434
300.0,0.14,0.84,1.42,0.017,0.24,0.18,18.33505651943909,13.06080627692288,SRM,1.352566875,3621,RADAMO,,,,RADAMO,,2.163e+18,11502871729419.27,2.75,low,,,,,PWR,32.12823389973493
300.0,0.14,0.84,1.42,0.017,0.24,0.18,18.65628990119136,13.1120233675863,SRM,20.536141875,3630,RADAMO,,,,RADAMO,,4.532e+18,12942654786383.37,39.75,low,,,,,PWR,36.493028889331086
300.0,0.14,0.84,1.42,0.017,0.24,0.18,18.77626521826811,13.23199868466305,SRM,20.536141875,3631,RADAMO,,,,RADAMO,,5.973999999999999e+18,17060772218414.44,39.75,low,,,,,PWR,38.57253672901972
300.0,0.14,0.84,1.42,0.017,0.24,0.18,19.48038309509318,13.22663328695337,SRM,66.33997687499999,3637,RADAMO,,,,RADAMO,,3.022616822429907e+19,16851295213413.09,116.75,low,,,,,PWR,58.5532870857143
300.0,0.14,0.84,1.42,0.017,0.24,0.18,19.59197948059716,13.33526534173168,SRM,69.58895187499999,3641,RADAMO,,,,RADAMO,,3.90822429906542e+19,21640402877462.55,121.75,low,,,,,PWR,63.46397900913131
300.0,0.14,0.84,1.42,0.017,0.24,0.18,19.59197948059716,13.33526534173168,SRM,64.406671875,3642,RADAMO,,,,RADAMO,,3.90822429906542e+19,21640402877462.55,113.75,low,,,,,PWR,63.46397900913131
300.0,0.14,0.84,1.42,0.017,0.24,0.18,19.77626521826811,13.92575376392098,SRM,81.562641875,3649,RADAMO,,,,RADAMO,,5.974e+19,84285673974999.3,139.75,low,,,,,PWR,73.07884545741315
265.0,0.14,0.84,1.42,0.017,0.24,0.18,19.56094524685719,13.18105984821344,SRM,91.34971999999999,3656,RADAMO,,,,RADAMO,,3.638691588785047e+19,15172594399070.33,154.0,low,,,,,PWR,116.59764688608983
265.0,0.14,0.84,1.42,0.017,0.24,0.18,19.94582278268998,13.56593738404623,SRM,180.29187,3657,RADAMO,,,,RADAMO,,8.827196261682243e+19,36807590116263.21,269.0,high,,,,,PWR,168.89135503383193
300.0,0.12,0.62,1.36,0.011,0.26,0.26,18.31386722036915,13.03961697785294,P,1.47603,3660,RADAMO,,,,RADAMO,,2.06e+18,10955115932780.26,3.0,low,,,,,PWR,22.856017149364206
300.0,0.12,0.62,1.36,0.011,0.26,0.26,18.64630568028476,13.1020391466797,P,11.10428,3670,RADAMO,,,,RADAMO,,4.429e+18,12648503541238.29,22.0,low,,,,,PWR,26.80072520561021
300.0,0.12,0.62,1.36,0.011,0.26,0.26,18.76102525171137,13.21675871810631,P,17.43452,3674,RADAMO,,,,RADAMO,,5.768000000000001e+18,16472469728124.29,34.0,low,,,,,PWR,28.545005525029836
300.0,0.12,0.62,1.36,0.011,0.26,0.26,19.17719008048961,13.90293983797339,P,27.85203,3675,RADAMO,,,,RADAMO,,1.5038e+19,79972346309295.89,53.0,low,,,,,PWR,37.17722212327579
300.0,0.12,0.62,1.36,0.011,0.26,0.26,19.17719008048961,13.90293983797339,P,12.14592,3677,RADAMO,,,,RADAMO,,1.5038e+19,79972346309295.89,24.0,low,,,,,PWR,37.17722212327579
300.0,0.12,0.62,1.36,0.011,0.26,0.26,19.47822007615359,13.93395354254853,P,37.583,3681,RADAMO,,,,RADAMO,,3.0076e+19,85892163582362.34,70.0,low,,,,,PWR,46.537230438077806
300.0,0.12,0.62,1.36,0.011,0.26,0.26,19.75947142364275,13.90895996929562,P,45.28563,3683,RADAMO,,,,RADAMO,,5.7474e+19,81088631169051.05,83.0,low,,,,,PWR,58.7329143923738
300.0,0.12,0.62,1.36,0.011,0.26,0.26,19.75947142364275,13.90895996929562,P,52.59675,3684,RADAMO,,,,RADAMO,,5.7474e+19,81088631169051.05,95.0,low,,,,,PWR,58.7329143923738
300.0,0.12,0.62,1.36,0.011,0.26,0.26,20.0847192320113,13.84155711691025,P,87.88467,3687,RADAMO,,,,RADAMO,,1.2154e+20,69431590974007.44,149.0,high,,,,,PWR,78.72971629518298
300.0,0.12,0.62,1.36,0.011,0.26,0.26,20.0847192320113,13.84155711691025,P,83.08988,3689,RADAMO,,,,RADAMO,,1.2154e+20,69431590974007.44,142.0,high,,,,,PWR,78.72971629518298
265.0,0.12,0.62,1.36,0.011,0.26,0.26,18.97022518128621,12.59033978264246,P,26.73267,3690,RADAMO,,,,RADAMO,,9.337383177570093e+18,3893496446322.28,51.0,low,,,,,PWR,57.116422341796
265.0,0.12,0.62,1.36,0.011,0.26,0.26,20.19270029577334,13.81281489712959,P,201.08883,3696,RADAMO,,,,RADAMO,,1.558476635514019e+20,64985265428822.41,293.0,high,,,,,PWR,188.27816934736705
300.0,0.31,0.6,1.56,0.005,0.45,0.1,18.47523522260413,13.20098498008791,W,27.9642608,3702,RADAMO,,,,RADAMO,,2.986999999999999e+18,15884918102531.37,53.2,low,,,,,PWR,65.03116681106599
300.0,0.31,0.6,1.56,0.005,0.45,0.1,18.47523522260413,13.20098498008791,W,29.0895168,3705,RADAMO,,,,RADAMO,,2.986999999999999e+18,15884918102531.37,55.2,low,,,,,PWR,65.03116681106599
300.0,0.31,0.6,1.56,0.005,0.45,0.1,18.62562108142491,13.08135454781985,W,50.2606848,3710,RADAMO,,,,RADAMO,,4.223e+18,12060201050948.14,91.2,low,,,,,PWR,66.99425797594638
300.0,0.31,0.6,1.56,0.005,0.45,0.1,18.62562108142491,13.08135454781985,W,59.5945548,3711,RADAMO,,,,RADAMO,,4.223e+18,12060201050948.14,106.2,low,,,,,PWR,66.99425797594638
300.0,0.31,0.6,1.56,0.005,0.45,0.1,18.73164147402616,12.47789166588635,W,52.1033388,3712,RADAMO,,,,RADAMO,,5.390654205607477e+18,3005326534876.221,94.2,low,,,,,PWR,68.58357502003506
300.0,0.31,0.6,1.56,0.005,0.45,0.1,18.90253153939604,12.64878173125622,W,78.49495679999998,3718,RADAMO,,,,RADAMO,,7.989719626168224e+18,4454323257048.684,135.2,low,,,,,PWR,71.56673481388509
300.0,0.31,0.6,1.56,0.005,0.45,0.1,19.09404315731921,12.85088104221816,W,60.2275328,3722,RADAMO,,,,RADAMO,,1.24177570093458e+19,7093834338386.63,107.2,low,,,,,PWR,75.65086438689849
300.0,0.31,0.6,1.56,0.005,0.45,0.1,19.15896526038341,13.8847150178672,W,55.2012288,3724,RADAMO,,,,RADAMO,,1.442e+19,76685811529461.81,99.2,low,,,,,PWR,77.24446941485462
300.0,0.31,0.6,1.56,0.005,0.45,0.1,19.19296846156259,12.93921865342278,W,87.3333708,3726,RADAMO,,,,RADAMO,,1.559439252336449e+19,8693980333034.781,148.2,low,,,,,PWR,78.12627963409284
300.0,0.31,0.6,1.56,0.005,0.45,0.1,19.35636544999007,13.10261564185026,W,87.3333708,3728,RADAMO,,,,RADAMO,,2.271775700934579e+19,12665304682692.64,148.2,low,,,,,PWR,82.86422531425835
300.0,0.31,0.6,1.56,0.005,0.45,0.1,19.47200416352041,13.22884204841936,W,80.51449079999999,3734,RADAMO,,,,RADAMO,,2.964859813084112e+19,16937216869946.37,138.2,low,,,,,PWR,86.78257014861899
300.0,0.31,0.6,1.56,0.005,0.45,0.1,19.59304785624518,13.33929804810537,W,80.51449079999999,3737,RADAMO,,,,RADAMO,,3.91785046728972e+19,21842283923118.25,138.2,low,,,,,PWR,91.46886497771312
300.0,0.31,0.6,1.56,0.005,0.45,0.1,19.85619227449263,13.61303015939158,W,121.1770368,3746,RADAMO,,,,RADAMO,,7.181121495327102e+19,41023259042142.83,195.2,high,,,,,PWR,104.16383545612568
300.0,0.31,0.6,1.56,0.005,0.45,0.1,20.05816020349183,13.81499808839078,W,145.9132928,3751,RADAMO,,,,RADAMO,,1.1433e+20,65312767780634.1,227.2,high,,,,,PWR,116.82981305740135
265.0,0.31,0.6,1.56,0.005,0.45,0.1,19.75723989200116,13.37735449335741,W,171.85427,3756,RADAMO,,,,RADAMO,,5.717943925233645e+19,23842648341396.23,259.0,low,,,,,PWR,158.59188487579036
265.0,0.31,0.6,1.56,0.005,0.45,0.1,20.05386076876008,13.67397537011633,W,219.00923,3758,RADAMO,,,,RADAMO,,1.13203738317757e+20,47203627019329.91,313.0,high,,,,,PWR,200.45994536714616
265.0,0.31,0.6,1.56,0.005,0.45,0.1,20.05386076876008,13.67397537011633,W,229.09392,3759,RADAMO,,,,RADAMO,,1.13203738317757e+20,47203627019329.91,324.0,high,,,,,PWR,200.45994536714616
300.0,0.13,0.64,1.55,0.008,0.25,0.18,18.26810972980848,12.99385948729226,P,10.068,3762,RADAMO,,,,RADAMO,,1.854e+18,9859604339502.234,20.0,low,,,,,PWR,24.556291244673595
300.0,0.13,0.64,1.55,0.008,0.25,0.18,18.60390183173167,13.05963529812661,P,22.30883,3770,RADAMO,,,,RADAMO,,4.017e+18,11471898560657.98,43.0,low,,,,,PWR,28.38545605173054
300.0,0.13,0.64,1.55,0.008,0.25,0.18,18.60390183173167,13.05963529812661,P,21.21627,3772,RADAMO,,,,RADAMO,,4.017e+18,11471898560657.98,41.0,low,,,,,PWR,28.38545605173054
300.0,0.13,0.64,1.55,0.008,0.25,0.18,18.72040740080311,13.17614086719805,P,19.04723,3776,RADAMO,,,,RADAMO,,5.253e+18,15001713502398.9,37.0,low,,,,,PWR,30.091269032676756
300.0,0.13,0.64,1.55,0.008,0.25,0.18,20.02987056400395,13.7867084489029,P,77.69051999999999,3791,RADAMO,,,,RADAMO,,1.0712e+20,61193944587260.79,134.0,high,,,,,PWR,77.38580275437415
265.0,0.13,0.64,1.55,0.008,0.25,0.18,20.24471631581246,13.86483091716871,P,227.24828,3798,RADAMO,,,,RADAMO,,1.756775700934579e+20,73253927984929.5,322.0,high,,,,,PWR,202.47570438251464
300.0,0.12,1.01,1.3,0.021,0.19,0.05,18.24328614608345,12.96903590356723,W,6.7371075,3802,RADAMO,,,,RADAMO,,1.751e+18,9311848542863.22,13.5,low,,,,,PWR,39.52304673978151
300.0,0.12,1.01,1.3,0.021,0.19,0.05,18.56913972547246,13.0248731918674,W,15.5682675,3808,RADAMO,,,,RADAMO,,3.708e+18,10589444825222.76,30.5,low,,,,,PWR,43.29566405016636
300.0,0.12,1.01,1.3,0.021,0.19,0.05,18.56913972547246,13.0248731918674,W,16.6326875,3810,RADAMO,,,,RADAMO,,3.708e+18,10589444825222.76,32.5,low,,,,,PWR,43.29566405016636
300.0,0.12,1.01,1.3,0.021,0.19,0.05,19.68769836544298,13.83718691109585,W,74.0282075,3821,RADAMO,,,,RADAMO,,4.871900000000001e+19,68736420327887.37,128.5,low,,,,,PWR,74.15621094587155
300.0,0.12,1.01,1.3,0.021,0.19,0.05,19.68769836544298,13.83718691109585,W,88.22966749999999,3822,RADAMO,,,,RADAMO,,4.871900000000001e+19,68736420327887.37,149.5,low,,,,,PWR,74.15621094587155
300.0,0.05,0.75,1.43,0.008,0.28,0.2,18.2169572073611,12.94270696484488,F,21.21627,3828,RADAMO,,,,RADAMO,,1.648e+18,8764092746224.208,41.0,low,,,,,PWR,6.0783058720939795
300.0,0.05,0.75,1.43,0.008,0.28,0.2,18.2169572073611,12.94270696484488,F,8.52363,3829,RADAMO,,,,RADAMO,,1.648e+18,8764092746224.208,17.0,low,,,,,PWR,6.0783058720939795
300.0,0.05,0.75,1.43,0.008,0.28,0.2,18.2169572073611,12.94270696484488,F,22.30883,3830,RADAMO,,,,RADAMO,,1.648e+18,8764092746224.208,43.0,low,,,,,PWR,6.0783058720939795
300.0,0.05,0.75,1.43,0.008,0.28,0.2,18.39304846641678,13.11879822390056,F,8.52363,3832,RADAMO,,,,RADAMO,,2.472e+18,13146139119336.31,17.0,low,,,,,PWR,7.444373943596481
300.0,0.05,0.75,1.43,0.008,0.28,0.2,18.65628990119136,13.1120233675863,F,11.62443,3840,RADAMO,,,,RADAMO,,4.532e+18,12942654786383.37,23.0,low,,,,,PWR,10.079729969374844
300.0,0.05,0.75,1.43,0.008,0.28,0.2,19.37456506072277,13.83029852711771,F,18.50832,3846,RADAMO,,,,RADAMO,,2.369e+19,67654786383367.59,36.0,low,,,,,PWR,23.04551816946789
265.0,0.05,0.75,1.43,0.008,0.28,0.2,18.97022518128621,12.59033978264246,F,11.10428,3857,RADAMO,,,,RADAMO,,9.337383177570093e+18,3893496446322.28,22.0,low,,,,,PWR,34.708494603885185
265.0,0.05,0.75,1.43,0.008,0.28,0.2,20.00298513155122,13.62309973290747,F,97.67123000000001,3862,RADAMO,,,,RADAMO,,1.006897196261682e+20,41985538998485.63,163.0,high,,,,,PWR,113.97661449236303
300.0,0.07,0.83,1.57,0.015,0.22,0.07,18.18892848376085,12.91467824124464,W,1.97072,3868,RADAMO,,,,RADAMO,,1.545e+18,8216336949585.194,4.0,low,,,,,PWR,7.7054222384222415
300.0,0.07,0.83,1.57,0.015,0.22,0.07,18.35525990552738,13.08100966301116,W,11.10428,3871,RADAMO,,,,RADAMO,,2.266e+18,12050627526058.29,22.0,low,,,,,PWR,9.331729747451915
300.0,0.07,0.83,1.57,0.015,0.22,0.07,18.50419891853944,12.95993238493439,W,3.96288,3874,RADAMO,,,,RADAMO,,3.193000000000001e+18,9118688599497.375,8.0,low,,,,,PWR,11.077242400656502
300.0,0.07,0.83,1.57,0.015,0.22,0.07,18.62562108142491,13.08135454781985,W,21.76188,3877,RADAMO,,,,RADAMO,,4.223e+18,12060201050948.14,42.0,low,,,,,PWR,12.739217157442742
300.0,0.07,0.83,1.57,0.015,0.22,0.07,19.61921858981578,13.76870713546865,W,31.812,3890,RADAMO,,,,RADAMO,,4.1612e+19,58709331527413.3,60.0,low,,,,,PWR,39.98908757518589
265.0,0.07,0.83,1.57,0.015,0.22,0.07,19.18211053397438,12.80222513533064,W,26.73267,3896,RADAMO,,,,RADAMO,,1.520934579439252e+19,6341983902256.91,51.0,low,,,,,PWR,57.99715723995526
265.0,0.07,0.83,1.57,0.015,0.22,0.07,20.22074578458742,13.84086038594367,W,204.63003,3902,RADAMO,,,,RADAMO,,1.662439252336448e+20,69320292399985.34,297.0,high,,,,,PWR,191.7451254995939
300.0,0.11,0.8,1.29,0.007,0.2,0.19,18.12678057701201,12.85253033449579,F,2.96412,3906,RADAMO,,,,RADAMO,,1.339e+18,7120825356307.17,6.0,low,,,,,PWR,21.983274514019755
300.0,0.11,0.8,1.29,0.007,0.2,0.19,18.31386722036915,13.03961697785294,F,0.0,3907,RADAMO,,,,RADAMO,,2.06e+18,10955115932780.26,0.0,low,,,,,PWR,23.318954667238643
300.0,0.11,0.8,1.29,0.007,0.2,0.19,18.45999525604739,12.91572872244233,F,7.50075,3911,RADAMO,,,,RADAMO,,2.884000000000001e+18,8236234864062.145,15.0,low,,,,,PWR,24.57396960999546
300.0,0.11,0.8,1.29,0.007,0.2,0.19,18.99510845774474,13.72085821522853,F,12.14592,3917,RADAMO,,,,RADAMO,,9.888e+18,52584556477345.24,24.0,low,,,,,PWR,31.408020273190246
300.0,0.11,0.8,1.29,0.007,0.2,0.19,19.57750328895726,13.72699183461013,F,43.488,3924,RADAMO,,,,RADAMO,,3.7801e+19,53332486808318.52,80.0,low,,,,,PWR,45.46781261934321
300.0,0.11,0.8,1.29,0.007,0.2,0.19,19.58551343834792,13.32879929948244,F,49.527,3929,RADAMO,,,,RADAMO,,3.850467289719626e+19,21320593967943.4,90.0,low,,,,,PWR,45.73367744233852
300.0,0.11,0.8,1.29,0.007,0.2,0.19,20.02143739646709,13.77827528136604,F,77.02163,3930,RADAMO,,,,RADAMO,,1.0506e+20,60017137960582.69,133.0,high,,,,,PWR,64.57892445597979
265.0,0.11,0.8,1.29,0.007,0.2,0.19,19.83654297687183,13.45665757822808,F,144.16875,3935,RADAMO,,,,RADAMO,,6.863457943925233e+19,28619205837399.86,225.0,high,,,,,PWR,109.125123062309
265.0,0.11,0.8,1.29,0.007,0.2,0.19,19.83654297687183,13.45665757822808,F,141.01347,3936,RADAMO,,,,RADAMO,,6.863457943925233e+19,28619205837399.86,221.0,high,,,,,PWR,109.125123062309
300.0,0.23,0.6,1.6,0.006,0.44,0.09,18.82230253775722,12.56855272961741,W,56.53319111111109,3942,RADAMO,,,,RADAMO,,6.642056074766354e+18,3702991623329.628,101.3333333333333,low,,,,,PWR,59.84397395174933
300.0,0.23,0.6,1.6,0.006,0.44,0.09,18.8810805383104,12.63791842320935,W,38.3625911111111,3943,RADAMO,,,,RADAMO,,7.604672897196261e+18,4344286145213.517,71.33333333333331,low,,,,,PWR,60.91440550366861
300.0,0.23,0.6,1.6,0.006,0.44,0.09,18.97022518128621,12.71647537314639,W,50.9553811111111,3946,RADAMO,,,,RADAMO,,9.337383177570093e+18,5205654890767.739,92.33333333333331,low,,,,,PWR,62.67733105913976
300.0,0.23,0.6,1.6,0.006,0.44,0.09,19.25991525119321,13.01675313609216,W,44.88511444444443,3950,RADAMO,,,,RADAMO,,1.819345794392523e+19,10393292170194.36,82.33333333333331,low,,,,,PWR,69.7846344509384
300.0,0.23,0.6,1.6,0.006,0.44,0.09,19.26448681426769,13.01073700612788,W,59.67887444444443,3951,RADAMO,,,,RADAMO,,1.838598130841121e+19,10250310145738.54,106.3333333333333,low,,,,,PWR,69.9163445152038
300.0,0.23,0.6,1.6,0.006,0.44,0.09,19.36905972061827,13.11530991247846,W,64.1391111111111,3953,RADAMO,,,,RADAMO,,2.339158878504673e+19,13040970499552.17,113.3333333333333,low,,,,,PWR,73.12197558222279
300.0,0.23,0.6,1.6,0.006,0.44,0.09,19.91338300710455,13.6702208920035,W,104.3415144444444,3963,RADAMO,,,,RADAMO,,8.191869158878505e+19,46797310247806.37,172.3333333333333,high,,,,,PWR,97.57915466756442
265.0,0.23,0.6,1.6,0.006,0.44,0.09,19.94582278268998,13.56593738404623,W,183.70443,3971,RADAMO,,,,RADAMO,,8.827196261682243e+19,36807590116263.21,273.0,high,,,,,PWR,174.76429836997062
300.0,0.065,0.69,1.37,0.013,0.04,0.14,19.21748394421391,13.97994020607103,F,22.85712,3975,RADAMO,,,,RADAMO,,1.65e+19,95486111111111.11,44.0,low,,,,,PWR,19.692274102526003
300.0,0.065,0.69,1.37,0.013,0.04,0.14,20.10243370568134,13.84370066846852,F,86.50803,3978,RADAMO,,,,RADAMO,,1.266e+20,69775132275132.27,147.0,high,,,,,PWR,54.54698529072227
290.0,0.19,0.75,0.0,0.015,0.0,0.0,19.34830486304816,12.46239799789896,F,76.0,3983,Plotter-15 MTR,,,,Bellmann 90,,2.23e+19,2900000000000.0,,low,,,,,PWR,75.49730920632537
290.0,0.1,1.21,0.0,0.005,0.0,0.0,19.3096301674259,12.65321251377534,F,47.0,3991,Plotter-15 MTR,,,,Bellmann 90,,2.04e+19,4500000000000.0,,low,,,,,PWR,47.21677939058573
290.0,0.25,0.64,0.0,0.02,0.0,0.0,19.39093510710338,12.50514997831991,F,86.0,3996,Plotter-15 MTR,,,,Bellmann 90,,2.46e+19,3200000000000.0,,low,,,,,PWR,88.99584709549676
290.0,0.25,0.64,0.0,0.02,0.0,0.0,19.40140054078154,12.51851393987789,F,76.0,3998,Plotter-15 MTR,,,,Bellmann 90,,2.52e+19,3300000000000.0,,low,,,,,PWR,89.3799249309008
290.0,0.25,0.64,0.0,0.02,0.0,0.0,19.93094903116752,12.64345267648619,F,108.0,4006,Plotter-15 MTR,,,,Bellmann 90,,8.53e+19,4400000000000.0,,high,,,,,PWR,116.14183920005674
290.0,0.12,0.56,0.0,0.011,0.0,0.0,19.90254677931399,12.6232492903979,P,102.0,4021,Plotter-15 MTR,,,,Bellmann 90,,7.99e+19,4200000000000.0,,high,,,,,PWR,81.23946070945614
290.0,0.12,0.56,0.0,0.011,0.0,0.0,18.74036268949424,13.38738982633873,P,10.0,4023,Plotter-15 MTR,,,,Bellmann 90,,5.5e+18,24400000000000.0,,low,,,,,PWR,31.163692520284556
290.0,0.12,0.56,0.0,0.011,0.0,0.0,19.97543180850926,13.15533603746506,P,102.0,4025,Plotter-15 MTR,,,,Bellmann 90,,9.45e+19,14300000000000.0,,high,,,,,PWR,87.16917288221825
290.0,0.04,0.73,0.0,0.007,0.0,0.0,19.86153441085904,12.74036268949424,F,65.0,4031,Plotter-15 MTR,,,,Bellmann 90,,7.269999999999999e+19,5500000000000.0,,high,,,,,PWR,53.252953616578985
290.0,0.05,0.93,0.0,0.015,0.0,0.0,19.31597034545692,12.5910646070265,W,22.0,4041,Plotter-15 MTR,,,,Bellmann 90,,2.07e+19,3900000000000.0,,low,,,,,PWR,34.18007512526373
290.0,0.13,0.56,1.26,0.011,0.0,0.0,19.91328390176042,12.70030835510828,P,80.0,4051,Plotter-15 MTR,,,,CRP-1,,8.19e+19,5015432098765.432,,high,,,,,PWR,88.21935019649796
290.0,0.13,0.56,1.26,0.011,0.0,0.0,19.70757017609793,13.65321251377534,P,90.0,4052,Plotter-15 MTR,,,,CRP-1,,5.1e+19,45000000000000.0,,low,,,,,PWR,72.9388942381062
290.0,0.13,0.56,1.26,0.011,0.0,0.0,19.11394335230684,13.0,P,14.0,4055,Plotter-15 MTR,,,,CRP-1,,1.3e+19,10000000000000.0,,low,,,,,PWR,44.57953229161234
286.0,0.125,0.6171428571428572,1.333333333333333,0.01057142857142857,0.0,0.0,19.84509804001426,12.60205999132796,P,117.0,4076,Plotter-15 MTR,,,,CRP-2,,7e+19,4000000000000.0,,high,,,,,PWR,90.9797899476946
284.0,0.125,0.6171428571428572,1.333333333333333,0.01057142857142857,0.0,0.0,19.9731278535997,12.60205999132796,P,118.0,4078,Plotter-15 MTR,,,,CRP-2,,9.4e+19,4000000000000.0,,high,,,,,PWR,107.37977043857542
285.0,0.04514285714285714,0.7542857142857142,1.338571428571429,0.007571428571428571,0.0,0.0,19.25527250510331,13.47712125471966,F,34.0,4081,Plotter-15 MTR,,,,CRP-2,,1.8e+19,30000000000000.0,,low,,,,,PWR,31.695853928342714
283.0,0.04514285714285714,0.7542857142857142,1.338571428571429,0.007571428571428571,0.0,0.0,19.8494194137969,13.0,F,45.0,4083,Plotter-15 MTR,,,,CRP-2,,7.07e+19,10000000000000.0,,high,,,,,PWR,65.95616767508722
290.0,0.04514285714285714,0.7542857142857142,1.338571428571429,0.007571428571428571,0.0,0.0,19.0,12.55630250076729,F,36.0,4088,Plotter-15 MTR,,,,CRP-2,,1e+19,3600000000000.0,,low,,,,,PWR,20.673006734472192
290.0,0.04514285714285714,0.7542857142857142,1.338571428571429,0.007571428571428571,0.0,0.0,20.0,12.8750612633917,F,87.0,4090,Plotter-15 MTR,,,,CRP-2,,1e+20,7500000000000.0,,high,,,,,PWR,65.37378736493187
291.0,0.066625,0.703125,1.348571428571429,0.0085,0.0,0.0,19.20411998265593,12.60205999132796,F,-14.0,4096,Plotter-15 MTR,,,,CRP-2,,1.6e+19,4000000000000.0,,low,,,,,PWR,25.572827110772437
292.0,0.066625,0.703125,1.348571428571429,0.0085,0.0,0.0,19.82607480270083,12.60205999132796,F,10.0,4097,Plotter-15 MTR,,,,CRP-2,,6.7e+19,4000000000000.0,,high,,,,,PWR,50.792373668223085
285.0,0.01525,0.6525,1.44,0.008,0.0,0.0,19.56820172406699,13.47712125471966,P,50.0,4104,Plotter-15 MTR,,,,CRP-2,,3.7e+19,30000000000000.0,,low,,,,,PWR,55.84380470502691
287.0,0.01525,0.6525,1.44,0.008,0.0,0.0,19.86332286012046,13.0,P,47.0,4105,Plotter-15 MTR,,,,CRP-2,,7.3e+19,10000000000000.0,,high,,,,,PWR,74.51951173554568
290.0,0.01525,0.6525,1.44,0.008,0.0,0.0,19.60205999132796,13.20411998265593,P,36.0,4106,Plotter-15 MTR,,,,CRP-2,,4e+19,16000000000000.0,,low,,,,,PWR,50.80910854270045
290.0,0.01525,0.6525,1.44,0.008,0.0,0.0,19.47712125471966,12.8750612633917,P,43.0,4110,Plotter-15 MTR,,,,CRP-2,,3e+19,7500000000000.0,,low,,,,,PWR,44.00197874161953
284.0,0.04,0.93,1.455,0.0135,0.0,0.0,19.79379038469082,13.0,W,68.0,4115,Plotter-15 MTR,,,,CRP-2,,6.22e+19,10000000000000.0,,high,,,,,PWR,76.97050108095917
288.0,0.04,0.93,1.455,0.0135,0.0,0.0,19.27875360095283,12.69897000433602,W,28.0,4116,Plotter-15 MTR,,,,CRP-2,,1.9e+19,5000000000000.0,,low,,,,,PWR,38.39241996349854
290.0,0.04,0.93,1.455,0.0135,0.0,0.0,19.30102999566398,12.8750612633917,W,49.0,4117,Plotter-15 MTR,,,,CRP-2,,2e+19,7500000000000.0,,low,,,,,PWR,37.2617041819877
290.0,0.04,0.93,1.455,0.0135,0.0,0.0,19.77815125038364,12.8750612633917,W,60.0,4118,Plotter-15 MTR,,,,CRP-2,,6e+19,7500000000000.0,,high,,,,,PWR,64.53916481980441
300.0,0.04,0.93,1.455,0.0135,0.0,0.0,20.0,12.8750612633917,W,116.0,4119,Plotter-15 MTR,,,,CRP-2,,1e+20,7500000000000.0,,high,,,,,PWR,59.526961000835236
282.0,0.03222222222222222,0.6544444444444444,1.455555555555555,0.007222222222222223,0.0,0.0,19.3654879848909,13.0,P,29.0,4121,Plotter-15 MTR,,,,CRP-2,,2.32e+19,10000000000000.0,,low,,,,,PWR,47.35224750732234
290.0,0.03222222222222222,0.6544444444444444,1.455555555555555,0.007222222222222223,0.0,0.0,19.0,12.55630250076729,P,17.0,4125,Plotter-15 MTR,,,,CRP-2,,1e+19,3600000000000.0,,low,,,,,PWR,25.30695749624071
285.0,0.05085714285714286,0.7221428571428572,1.498571428571429,0.01042857142857143,0.0,0.0,19.32221929473392,13.47712125471966,W,27.0,4128,Plotter-15 MTR,,,,CRP-2,,2.1e+19,30000000000000.0,,low,,,,,PWR,42.989065475425086
270.0,0.03,0.9,1.18,0.009,0.0,0.0,19.82607480270083,13.0,W,65.7,4142,Plotter-15 MTR,,,,CRP-3,,6.7e+19,10000000000000.0,,high,,,,,PWR,100.1809207959917
290.0,0.03,0.78,1.24,0.005,0.0,0.0,19.29446622616159,13.0,W,11.1,4145,Plotter-15 MTR,,,,CRP-3,,1.97e+19,10000000000000.0,,low,,,,,PWR,34.147434617952996
265.0,0.06,0.71,1.3,0.006,0.0,0.0,19.17609125905568,13.0,F,40.0,4151,Plotter-15 MTR,,,,CRP-3,,1.5e+19,10000000000000.0,,low,,,,,PWR,42.85409780555522
288.0,0.1416666666666667,0.8177777777777777,1.391764705882353,0.01855555555555556,0.0,0.0,19.41497334797082,13.0,SRM,77.0,4156,Plotter-15 MTR,,,,CRP-3,,2.6e+19,10000000000000.0,,low,,,,,PWR,72.20510479175779
270.0,0.1416666666666667,0.8177777777777777,1.391764705882353,0.01855555555555556,0.0,0.0,19.6232492903979,13.0,SRM,125.0,4157,Plotter-15 MTR,,,,CRP-3,,4.2e+19,10000000000000.0,,low,,,,,PWR,115.75345934709314
290.0,0.1416666666666667,0.8177777777777777,1.391764705882353,0.01855555555555556,0.0,0.0,18.55630250076729,13.0,SRM,47.2,4158,Plotter-15 MTR,,,,CRP-3,,3.6e+18,10000000000000.0,,low,,,,,PWR,40.22013404520039
270.0,0.1416666666666667,0.8177777777777777,1.391764705882353,0.01855555555555556,0.0,0.0,19.81291335664286,13.0,SRM,109.3,4168,Plotter-15 MTR,,,,CRP-3,,6.5e+19,10000000000000.0,,high,,,,,PWR,138.36236782318124
290.0,0.1416666666666667,0.8177777777777777,1.391764705882353,0.01855555555555556,0.0,0.0,19.68124123737559,13.0,SRM,93.30000000000001,4169,Plotter-15 MTR,,,,CRP-3,,4.8e+19,10000000000000.0,,low,,,,,PWR,86.24935783220211
290.0,0.05,0.6325,1.4225,0.00575,0.0,0.0,19.47712125471966,13.0,P,61.40000000000001,4174,Plotter-15 MTR,,,,CRP-3,,3e+19,10000000000000.0,,low,,,,,PWR,43.20181625935565
290.0,0.15,0.1,1.45,0.006,0.0,0.0,18.76342799356294,13.0,P,35.0,4175,Plotter-15 MTR,,,,CRP-3,,5.8e+18,10000000000000.0,,low,,,,,PWR,26.110741987657452
290.0,0.2,0.18,1.36,0.012,0.0,0.0,19.59589065540831,13.47712125471966,P,74.8546,4189,Plotter-15 MTR,,,,Fabry 96,,3.94358e+19,30000000000000.0,,low,,,,,PWR,65.67716320509408
290.0,0.2,0.18,1.36,0.012,0.0,0.0,18.59610204771811,13.47712125471966,P,28.1035,4198,Plotter-15 MTR,,,,Fabry 96,,3.9455e+18,30000000000000.0,,low,,,,,PWR,30.488155555189447
290.0,0.2,0.18,1.36,0.012,0.0,0.0,19.79323703999516,13.47712125471966,P,72.6852,4206,Plotter-15 MTR,,,,Fabry 96,,6.21208e+19,30000000000000.0,,high,,,,,PWR,78.77106662877809
290.0,0.2,0.18,1.36,0.012,0.0,0.0,19.77783627269105,13.47712125471966,P,86.161,4207,Plotter-15 MTR,,,,Fabry 96,,5.99565e+19,30000000000000.0,,low,,,,,PWR,77.6391492134237
290.0,0.2,0.18,1.36,0.012,0.0,0.0,19.79197751135648,13.47712125471966,P,91.7858,4211,Plotter-15 MTR,,,,Fabry 96,,6.19409e+19,30000000000000.0,,high,,,,,PWR,78.67774105529806
290.0,0.2,0.18,1.36,0.012,0.0,0.0,19.82010880887437,13.47712125471966,P,86.7438,4213,Plotter-15 MTR,,,,Fabry 96,,6.60859e+19,30000000000000.0,,high,,,,,PWR,80.79464671905211
290.0,0.2,0.18,1.36,0.012,0.0,0.0,19.9826958197141,13.47712125471966,P,108.476,4220,Plotter-15 MTR,,,,Fabry 96,,9.60939e+19,30000000000000.0,,high,,,,,PWR,94.46477582714314
288.0,0.2,0.18,1.34,0.011,0.0,0.0,19.7481880270062,12.73780325550782,P,94.0,4231,Plotter-15 MTR,,,,Hawthorne 85,,5.6e+19,5467682093341.145,,low,,,,,PWR,78.30042075628647
290.0,0.06,1.78,1.44,0.009,0.0,0.0,19.85125834871907,13.0,P,180.0,4240,Plotter-15 MTR,,,,Ishino 90,,7.1e+19,10000000000000.0,,high,,,,,PWR,68.19031065889725
290.0,0.1,0.88,1.19,0.016,0.0,0.0,19.56820172406699,12.70757017609794,W,49.0,4246,Plotter-15 MTR,,,,JNES 07,,3.7e+19,5100000000000.0,,low,,,,,PWR,66.60328001375106
290.0,0.17,0.62,1.45,0.01,0.0,0.0,20.02938377768521,12.57978359661681,P,151.0,4257,Plotter-15 MTR,,,,JNES 07,,1.07e+20,3800000000000.0,,high,,,,,PWR,111.34898021146806
290.0,0.04,0.62,1.5,0.005,0.0,0.0,20.05690485133647,12.6232492903979,P,66.0,4261,Plotter-15 MTR,,,,JNES 07,,1.14e+20,4200000000000.0,,high,,,,,PWR,84.32843857300067
290.0,0.17,0.62,1.51,0.009,0.0,0.0,20.04532297878666,12.60205999132796,P,160.0,4264,Plotter-15 MTR,,,,JNES 07,,1.11e+20,4000000000000.0,,high,,,,,PWR,112.8154353629116
315.0,0.27,1.01,1.75,0.012,0.0,0.0,19.41206555469523,12.23500256393373,W,132.067,4276,Plotter-15 MTR,,,,Leitz 93,,2.58265e+19,1717918529161.345,,low,,,,,PWR,103.30801356494257
290.0,0.14,0.84,1.42,0.017,0.0,0.0,19.36172783601759,13.11394335230684,SRM,88.0,4288,Plotter-15 MTR,,,,Onizawa 01,,2.3e+19,13000000000000.0,,low,,,,,PWR,66.36893512820161
290.0,0.14,0.84,1.42,0.017,0.0,0.0,20.08278537031645,13.11394335230684,SRM,190.0,4290,Plotter-15 MTR,,,,Onizawa 01,,1.21e+20,13000000000000.0,,high,,,,,PWR,122.75655548204618
288.0,0.17,0.63,1.47,0.015,0.0,0.0,19.8750612633917,12.47712125471966,F,154.0,4295,Plotter-15 MTR,,,,Pachur 93,,7.5e+19,3000000000000.0,,high,,,,,PWR,98.47443465773887
279.0,0.2599999904632568,0.7400000095367432,0.6200000047683716,0.02199999988079071,0.0,0.0,19.46239799789896,13.23044892137827,F,89.77777777777777,4308,Plotter-15 MTR,,,,TR-EDB,,2.9e+19,17000000000000.0,,low,,,,,PWR,114.40010539866152
290.0,0.1899999976158142,0.75,0.6899999976158142,0.01600000075995922,0.0,0.0,19.39269695325967,13.23044892137827,F,95.77777777777777,4314,Plotter-15 MTR,,,,TR-EDB,,2.47e+19,17000000000000.0,,low,,,,,PWR,77.79971820912372
288.0,0.119999997317791,0.9599999785423279,0.7200000286102295,0.008999999612569809,0.0,0.0,19.50514997831991,12.61479603720573,F,111.7777777777778,4323,Plotter-15 MTR,,,,TR-EDB,,3.2e+19,4119040263618.577,,low,,,,,PWR,62.79217684758858
289.0,0.2000000029802322,0.7599999904632568,0.7200000286102295,0.004000000189989805,0.0,0.0,19.39794000867204,13.23044892137827,F,76.77777777777777,4324,Plotter-15 MTR,,,,TR-EDB,,2.5e+19,17000000000000.0,,low,,,,,PWR,79.47754745232746
285.0,0.07999999821186066,0.1700000017881393,0.9100000262260437,0.01400000043213367,0.0,0.0,19.57978359661681,12.73478483525927,W,35.77777777777778,4332,Plotter-15 MTR,,,,TR-EDB,,3.8e+19,5429812528577.961,,low,,,,,PWR,56.63036859965939
288.0,0.03999999910593033,0.8899999856948853,1.200000047683716,0.00800000037997961,0.0,0.0,19.36172783601759,12.84509804001426,W,36.77777777777778,4344,Plotter-15 MTR,,,,TR-EDB,,2.3e+19,7000000000000.0,,low,,,,,PWR,39.40683795315187
287.7777777777778,0.1299999952316284,0.5600000023841858,1.210000038146973,0.00800000037997961,0.0,0.0,19.38021124171161,12.97881070093006,P,69.44444444444444,4346,Plotter-15 MTR,,,,TR-EDB,,2.4e+19,9523809523809.523,,low,,,,,PWR,55.86952490564901
286.0,0.1500000059604645,0.7900000214576721,1.210000038146973,0.01499999966472387,0.0,0.0,19.22788670461367,13.23044892137827,W,58.77777777777778,4348,Plotter-15 MTR,,,,TR-EDB,,1.69e+19,17000000000000.0,,low,,,,,PWR,70.44284654989065
290.0,0.1500000059604645,0.7900000214576721,1.210000038146973,0.01499999966472387,0.0,0.0,19.7664128471124,13.23044892137827,W,80.77777777777777,4351,Plotter-15 MTR,,,,TR-EDB,,5.84e+19,17000000000000.0,,low,,,,,PWR,95.23982008215644
288.0,0.1899999976158142,0.300000011920929,1.230000019073486,0.01600000075995922,0.0,0.0,19.37657695705651,12.94966574342239,P,111.7777777777778,4355,Plotter-15 MTR,,,,TR-EDB,,2.38e+19,8905652470008.906,,low,,,,,PWR,60.71911212981245
288.0,0.119999997317791,0.5600000023841858,1.259999990463257,0.01099999994039536,0.0,0.0,19.40654018043395,12.8220732602422,P,78.77777777777777,4367,Plotter-15 MTR,,,,TR-EDB,,2.55e+19,6638550452983.442,,low,,,,,PWR,56.17414075016758
285.0,0.03999999910593033,0.7300000190734863,1.289999961853027,0.007000000216066837,0.0,0.0,19.57978359661681,13.23044892137827,F,39.77777777777778,4378,Plotter-15 MTR,,,,TR-EDB,,3.8e+19,17000000000000.0,,low,,,,,PWR,45.68383925576435
290.0,0.03999999910593033,0.7300000190734863,1.289999961853027,0.007000000216066837,0.0,0.0,19.7160033436348,13.23044892137827,F,49.77777777777778,4379,Plotter-15 MTR,,,,TR-EDB,,5.2e+19,17000000000000.0,,low,,,,,PWR,46.76381246197989
287.7777777777778,0.3643333315849304,0.5913333495457967,1.290000001589457,0.005333333276212215,0.0,0.0,19.17609125905568,12.00912859519851,W,92.77777777777777,4385,Plotter-15 MTR,,,,TR-EDB,,1.5e+19,1021241830065.359,,low,,,,,PWR,87.00484761866132
285.0,0.01999999955296516,0.6899999976158142,1.299999952316284,0.01999999955296516,0.0,0.0,19.78247262416629,12.88572600855888,P,80.77777777777777,4386,Plotter-15 MTR,,,,TR-EDB,,6.06e+19,7686453576864.536,,high,,,,,PWR,74.81432678739277
285.0,0.09600000083446503,0.6899999976158142,1.299999952316284,0.00800000037997961,0.0,0.0,19.80071707828239,12.90397046267498,P,80.77777777777777,4388,Plotter-15 MTR,,,,TR-EDB,,6.32e+19,8016235413495.688,,high,,,,,PWR,80.10460507687046
287.7777777777778,0.1400000005960464,0.6200000047683716,1.309999942779541,0.008999999612569809,0.0,0.0,18.11394335230684,12.84509804001426,P,19.44444444444444,4391,Plotter-15 MTR,,,,TR-EDB,,1.3e+18,7000000000000.0,,low,,,,,PWR,28.4816163102524
288.0,0.300000011920929,0.699999988079071,1.309999942779541,0.003000000026077032,0.0,0.0,19.39794000867204,12.97932719795048,P,164.7777777777778,4396,Plotter-15 MTR,,,,TR-EDB,,2.5e+19,9535142722016.264,,low,,,,,PWR,95.19081425232658
288.0,0.4059999942779541,0.6139999985694885,1.309999990463257,0.01280000004917383,0.0,0.0,19.15836249209525,12.9521996232855,W,136.7777777777778,4408,Plotter-15 MTR,,,,TR-EDB,,1.44e+19,8957764142070.139,,low,,,,,PWR,90.66795470462208
287.7777777777778,0.06000000052154064,0.5550000071525574,1.310000002384186,0.01649999991059303,0.0,0.0,19.36172783601759,12.90233534825836,W,0.0,4411,Plotter-15 MTR,,,,TR-EDB,,2.3e+19,7986111111111.111,,low,,,,,PWR,41.95278786185692
290.0,0.06300000101327896,0.6974999904632568,1.340000033378601,0.008999999612569809,0.0,0.0,19.36361197989214,13.0,F,55.77777777777778,4417,Plotter-15 MTR,,,,TR-EDB,,2.31e+19,10000000000000.0,,low,,,,,PWR,31.690575148231442
290.0,0.05999999865889549,0.7599999904632568,1.350000023841858,0.008999999612569809,0.0,0.0,19.27415784926368,13.23044892137827,F,45.77777777777778,4422,Plotter-15 MTR,,,,TR-EDB,,1.88e+19,17000000000000.0,,low,,,,,PWR,28.625986025138275
290.0,0.04333333329608043,0.7666666507720947,1.354999999205271,0.007333333604037762,0.0,0.0,18.9731278535997,12.54406804435028,F,26.77777777777778,4427,Plotter-15 MTR,,,,TR-EDB,,9.4e+18,3500000000000.0,,low,,,,,PWR,20.04995335645388
285.0,0.007000000216066837,0.7250000238418579,1.379999995231628,0.00800000037997961,0.0,0.0,19.75050839485134,12.85376177924394,P,45.77777777777778,4441,Plotter-15 MTR,,,,TR-EDB,,5.63e+19,7141045154743.785,,low,,,,,PWR,68.36453535440712
287.7777777777778,0.119999997317791,0.4600000083446503,1.409999966621399,0.00800000037997961,0.0,0.0,19.07918124604763,12.7931471499933,P,41.66666666666666,4448,Plotter-15 MTR,,,,TR-EDB,,1.2e+19,6210794360598.72,,low,,,,,PWR,40.30637521404515
287.7777777777778,0.119999997317791,0.4600000083446503,1.409999966621399,0.00800000037997961,0.0,0.0,19.32221929473392,12.52902700026477,P,58.33333333333334,4450,Plotter-15 MTR,,,,TR-EDB,,2.1e+19,3380858544878.482,,low,,,,,PWR,49.861974661780096
288.0,0.05000000074505806,0.75,1.429999947547913,0.00800000037997961,0.0,0.0,19.54406804435028,12.6537141032361,F,56.77777777777778,4457,Plotter-15 MTR,,,,TR-EDB,,3.5e+19,4505200288332.818,,low,,,,,PWR,41.44698494408442
282.2222222222222,0.2649999956289927,0.5899999936421713,1.440000017484029,0.01133333332836628,0.0,0.0,18.62634036737504,12.06523898372599,W,90.0,4461,Plotter-15 MTR,,,,TR-EDB,,4.23e+18,1162087912087.912,,low,,,,,PWR,74.39094596554706
290.0,0.03500000014901161,0.9300000071525574,1.450000047683716,0.0130000002682209,0.0,0.0,20.0,13.47712125471966,W,133.7777777777778,4473,Plotter-15 MTR,,,,TR-EDB,,1e+20,30000000000000.0,,high,,,,,PWR,82.92886924130144
288.0,0.2549999952316284,0.3749999888241291,1.469999969005585,0.0130000002682209,0.0,0.0,19.15836249209525,12.9521996232855,W,98.77777777777777,4493,Plotter-15 MTR,,,,TR-EDB,,1.44e+19,8957764142070.139,,low,,,,,PWR,69.89422862399793
290.0,0.1700000017881393,0.6299999952316284,1.480000019073486,0.01499999966472387,0.0,0.0,19.04139268515823,13.23044892137827,F,87.77777777777777,4495,Plotter-15 MTR,,,,TR-EDB,,1.1e+19,17000000000000.0,,low,,,,,PWR,57.100612787938225
290.0,0.1700000017881393,0.6299999952316284,1.480000019073486,0.01499999966472387,0.0,0.0,19.27875360095283,13.23044892137827,F,87.77777777777777,4496,Plotter-15 MTR,,,,TR-EDB,,1.9e+19,17000000000000.0,,low,,,,,PWR,64.55853287051464
298.8888888888889,0.2833333313465118,0.6299999952316284,1.483333349227905,0.01966666616499424,0.0,0.0,18.94200805302231,12.0065007871976,W,85.55555555555556,4506,Plotter-15 MTR,,,,TR-EDB,,8.75e+18,1015081206496.52,,low,,,,,PWR,80.80792032956182
290.0,0.03999999910593033,0.7900000214576721,1.5,0.01200000010430813,0.0,0.0,19.34830486304816,13.0,W,37.77777777777778,4511,Plotter-15 MTR,,,,TR-EDB,,2.23e+19,10000000000000.0,,low,,,,,PWR,39.2720506283422
288.0,0.2300000041723251,1.580000042915344,1.539999961853027,0.008999999612569809,0.0,0.0,19.43136376415899,11.7207894873986,W,273.7777777777778,4522,Plotter-15 MTR,,,,TR-EDB,,2.7e+19,525762355415.3522,,low,,,,,PWR,157.07196542981222
288.0,0.2300000041723251,1.580000042915344,1.539999961853027,0.008999999612569809,0.0,0.0,19.7160033436348,12.82564940252062,W,306.7777777777778,4525,Plotter-15 MTR,,,,TR-EDB,,5.2e+19,6693440428380.188,,low,,,,,PWR,174.96977285610365
287.7777777777778,0.3499999940395355,0.6200000047683716,1.559999942779541,0.0130000002682209,0.0,0.0,19.11394335230684,12.84509804001426,W,113.8888888888889,4528,Plotter-15 MTR,,,,TR-EDB,,1.3e+19,7000000000000.0,,low,,,,,PWR,91.41646481598741
288.0,0.239999994635582,0.6399999856948853,1.570000052452087,0.007000000216066837,0.0,0.0,19.25527250510331,11.54469822834292,W,111.7777777777778,4529,Plotter-15 MTR,,,,TR-EDB,,1.8e+19,350508236943.5682,,low,,,,,PWR,86.7675174739887
273.8888888888889,0.3499999940395355,0.6600000262260437,1.589999993642171,0.0143333338201046,0.0,0.0,18.59549622182557,12.03439483817652,W,87.22222222222223,4535,Plotter-15 MTR,,,,TR-EDB,,3.94e+18,1082417582417.582,,low,,,,,PWR,87.15596805713689
286.6666666666667,0.3499999940395355,0.6600000262260437,1.589999993642171,0.0143333338201046,0.0,0.0,18.55388302664387,11.99278164299482,W,91.66666666666667,4539,Plotter-15 MTR,,,,TR-EDB,,3.58e+18,983516483516.4835,,low,,,,,PWR,79.95581278005524
281.1111111111111,0.3499999940395355,0.6600000262260437,1.589999993642171,0.0143333338201046,0.0,0.0,18.55870857053317,11.99760718688411,W,76.11111111111111,4540,Plotter-15 MTR,,,,TR-EDB,,3.62e+18,994505494505.4945,,low,,,,,PWR,82.67776066599302
290.5555555555555,0.2990000049273173,0.6850000023841858,1.646666646003723,0.01600000044951836,0.0,0.0,19.07188200730613,12.13637474148141,W,93.88888888888889,4548,Plotter-15 MTR,,,,TR-EDB,,1.18e+19,1368909512761.021,,low,,,,,PWR,95.33255592774604
288.0,0.2990000049273173,0.6850000023841858,1.646666646003723,0.01600000044951836,0.0,0.0,18.88930170250631,11.9537944366816,W,125.7777777777778,4551,Plotter-15 MTR,,,,TR-EDB,,7.75e+18,899071925754.0603,,low,,,,,PWR,91.23872409436962
292.0,0.06700000166893005,0.6899999976158142,0.0,0.008999999612569809,0.0,0.0,19.82672252016899,13.23044892137827,F,27.77777777777778,4560,Plotter-15 MTR,,,,TR-EDB,,6.71e+19,17000000000000.0,,high,,,,,PWR,48.238955884278354
